Repository: tikam24/supercapacitor_database

# supercapacitor_database
 Supercapacitor database generated from scientific literature

File: 1_abstract_scrape/abstract/2-s2.0-0000370847.txt
Polymers derived from diheteroaryl-(cyanovinylene), synthesized by chemical polymerization of the monomers in the presence of 6 equivalents of FcCl 3 in chloroform, were characterized by elemental analysis, energy-dispersive analysis by X-ray, and X-ray photoelectron spectroscopy. The electrochemical performances of composite electrodes prepared from chlorinated poly-(E)-α-[(2-thienyl)methylene]-2-thiopheneacetonitrile (poly-1), poly-(E)-α-[(3-methyl-2-thienyl)methylene]-2-thiopheneacetonitrile (poly-2), and poly-(E)-α-[(2-furanyl)methylene]-2-thiopheneacetonitrile (poly-3), with acetylene black (A.B., 45 wt %) and polytetrafluoroethylene (5 wt %) have been investigated in 1 M Et 4NBF 4/acetonitrile using cyclic voltammetry, electrochemical impedance spectroscopy, and galvanostatic charge/discharge cycling. The effect of the structure of the polymers on their electrochemical properties is in good agreement with anticipated effects for methyl and furan groups. The results indicated p- and n-doping levels up to 0.3 electrons per heterocycle for the three polymers. These values make those polymers interesting candidates for use in electrochemical supercapacitors in which specific capacity and energy of about 30 Ah/kg and 55 Wh/kg of polymer may be achieved. The best cyclability was demonstrated with poly-1 and poly-2, in particular during cycling in their n-doping state with a doping level of 0.16 and 0.17 electrons per thiophene unit, respectively, maintained after 1000 cycles. Preliminary charge/ discharge galvanostatic cycling with a poly-1-based supercapacitor yielded specific energy and power of 42 Wh/kg and 11 kW/kg of polymer, respectively, during the first 60 cycles and 30 Wh/kg and 9 kW/kg after 1800 cycles, for a discharge time of about 10 s. Moreover, cycling experiments performed separately on negative and positive electrodes have shown that the capacity loss is associated essentially with the n-doping process at the negative electrode. © 2001 The Electrochemical Society. [DOI: 10.1149/1.1377591] All rights reserved.

File: 1_abstract_scrape/abstract/2-s2.0-0003090222.txt
Amorphous a-V2O5·nH2O in mild KCl aqueous electrolyte proves to be an excellent electrode for a faradaic electrochemical capacitor. Cyclic voltammograms versus SCE give ideal capacitor behavior between 0.0 and +0.8 V at pH 6.67 and between -0.2 and +0.8 V at pH 2.32 with, respectively, a constant specific capacitance over 100 cycles of ca. 350 and 290 F/g, respectively. On short-circuit, a-V2O5·nH2O in 2 M KCl aqueous solution at pH 2.32 gave an initial current density of 0.28 A/cm2 and a total released charge of 4.5 C/cm2, which is to be compared with 0.32 A/cm2 and 11.1 C/cm2 for RuOOH·nH2O in 5.3 M H2SO4. Moreover, half the stored charge was released 1.6 times faster from the a-V2O5·nH2O electrode. These results demonstrate that the K+ ion can be used as the working ion in a faradaic capacitor, which frees the search for new materials from the constraint of working in a strong acid aqueous medium. © 1999 Academic Press.

File: 1_abstract_scrape/abstract/2-s2.0-0019283160.txt
The two essential steps of the new approach are: 1. A simple procedure for obtaining, in a 'visual way', novel active RC sub-circuits which simulate grounded and floating inductors and grounded and floating frequency-dependent negative resistors (fdnr's) of the supercapacitor type (i. e. with impedance proportional to s** minus **2, where s is the complex frequency variable. 2. These novel sub-circuits can be interpreted as consisting of grounded and floating positive and negative resistors and capacitors (** plus or minus R, ** plus or minus C). The second step consists of realizing these ** plus or minus R, ** plus or minus C sub-circuits by means of plus R, plus C circuits and current inverting negative impedance converters.

File: 1_abstract_scrape/abstract/2-s2.0-0019315925.txt
A new configuration containing only two operational amplifiers and a single resistor has been shown to simulate a grounded supercapacitor (D) frequency-dependent negative resistance element based on the usual one-pole rolloff characteristics of the active o.a. device. Appropriate insertion of only one additional RC section yields a novel network with multi-filter function capabilities having independent Q and ω0adjustments at very low active and passive sensitivities. With suitable design, a minimal circuit realisation of a variable frequency active R oscillator can be derived from the proposed configuration. © 1980, The Institution of Electrical Engineers. All rights reserved.

File: 1_abstract_scrape/abstract/2-s2.0-0026254864.txt
The storage of electrochemical energy in battery, supercapacitor, and double-layer capacitor devices is considered. Supercapacitor systems based on 2-dimensional underpotential deposition reactions are highly reversible and their behavior arises from the pseudocapacitance associated with potential-dependence of 2-dimensional coverage of electroactive adatoms on an electrode substrate surface. Such capacitance can be 10 to 100 times the double-layer capacitance of the same electrode area. An essential fundamental difference from battery behavior arises because, in such systems, the chemical and associated electrode potentials are a continuous function of degree of charge, unlike the thermodynamic behavior of single-phase battery reactants. Quasi-2-dimensional systems, such as hyper-extended hydrous RuO2, also exhibit large pseudocapacitance. Other examples are the conducting polymer electrodes and Li intercalate systems. The impedance behavior of an RuO2 supercapacitor is illustrated but is far from that expected for an electrostatic capacitor.

File: 1_abstract_scrape/abstract/2-s2.0-0029394413.txt
The performance of a polymer redox supercapacitor based on poly(dithieno[3,4-b: 3′,4′-d] thiophene) in liquid and in polymer gel electrolyte was tested for capacity, energy density, power density and self-discharge. The results are very promising and demonstrate the viability of a symmetric supercapacitor based on an n-and p-doped electronically conducting polymer. © 1995.

File: 1_abstract_scrape/abstract/2-s2.0-0031377688.txt
New and emerging telecommunications access networks may require network termination units (NTUs) to be back-up powered, especially for telephony service provision. The multiplicity of NTUs, located at or near customers' premises, dictates the need for both low capital and operational costs. Powering an NTU with photovoltaic cells and supercapacitors is expected to achieve a low life-cycle cost. This paper introduces the requirements for NTU powering, then develops photovoltaic cell and supercapacitor component models and investigates their application to powering an NTU.

File: 1_abstract_scrape/abstract/2-s2.0-0032310794.txt
ORMOCERs (ORganically Modified CERamics) are inorganic organic copolymers which are synthesized as matrix for Li-ion conduction. The inorganic oxidic backbone of these materials results from polycondensation of alkoxy compounds whereas the organic network is formed from reactive functional groups R′ of alkoxysilanes of the type R'Si(OR)3, or by co-polymerising reactive organic monomers with reactive functionalized alkoxysilanes. Depending on the reactive organic functionalities and their thermal and uv- initiated organic crosslinking reactions the materials were adapted to the needs of battery and supercapacitor manufacturing. For ionic conductivity polyethers with different chainlengths and functionalized (eg epoxy) termination sites were synthesized and attached to organically functionalized oxidic oligomers. Conductivities of up to 10-4 Ω-1 cm-1 at room temperature (RT) were achieved without plasticizer. The electrolytes form an amorphous network with configuration temperatures T0. (according to Vogel-Tammann-Fulcher) close to -80°C, several degrees below the transformation temperature Tg (measured by DSC) in agreement with conventional configuration theory. The activation energies correlate favourably with results for good polymer electrolytes. © 1998 Elsevier Science Ltd. All rights reserved.

File: 1_abstract_scrape/abstract/2-s2.0-0033696367.txt
A program to modify a hydrogen hybrid electric bus is described. This is an electric bus that uses a hydrogen-fueled internal combustion engine to charge on-board batteries. The primary goal of the reported work is to extend the range of the bus in a cost-effective manner. Among the modifications being made are the development of a new engine, upgrading the power control system, rewiring critical elements, adapting a supercapacitor regenerative braking system, devising more effective changes to the safety hydrogen systems, and adding a high pressure gas storage system to supplement the existing hydride bed hydrogen storage. All of this work is being supplemented with the use of a dynamic simulation code to determine optimal operational strategies. © 2000 by the American Institute of Aeronautics and Astronautics, Inc. All rights reserved.

File: 1_abstract_scrape/abstract/2-s2.0-0033820389.txt
A new class of low band gap thiophene polymers prepared from (E)-α-cyanoethylene thiophene derivatives were electrochemically and physically evaluated as active electrode material for electrochemical supercapacitors. The corresponding polymers were prepared by electrochemical polymerization of these monomers from a nonaqueous solution (acetonitrile) containing tetraethylammonium tetrafluoroborate. The electrochemical properties and the stability under cyclic voltammetry of the polymers were found to be strongly dependent on their electronic configuration, especially in the case where the monomer has two different aromatic heterocycles. The range of stable electroactivity of the polymers in organic media spans about 2 V. Since poor stability was observed by cyclic voltammetry for poly-(E)-α-[(2-thienyl)methylene]-2-(3-methylthiophene)acetonitrile and poly-(E)-α-(2-thienylmethylene)-2-furanacetonitrile, only poly-(E)-α-[(2-thienyl)methylene]-2-thiopheneacetonitrile, poly-(E)-α-[(3-methyl-2-thienyl)methylene]-2-thiopheneacetonitrile, and poly-(E)-α-[(2-furanyl)methylene]-2-thiopheneacetonitrile were evaluated as electrode materials for an electrochemical supercapacitor. Stability tests upon potential cycling between the n- and p-doped states and a potential range of about 2 V have shown a 60% decrease of the voltammetric charge for poly-(E)-α-[(2-thienyl)methylene]-2-thiopheneacetonitrile following 2000 cycles. Preliminary galvanostatic charge-discharge cycling experiments for the best system indicated an energy density of 8.6 W h/kg while it delivered a power density of 1.6 kW/kg for a discharge time of 20 s.

File: 1_abstract_scrape/abstract/2-s2.0-0034188683.txt
Poly(3,4-ethylenedioxythiophene)-polystyrenesulfonate (PEDOT-PSS), an electronically conductive electroactive polymer, has been blended with an ion conducting polymer, polyethylene oxide (PEO), to increase the ionic mobility in the material. A substantial increase in the current density is observed in the cyclic voltammogram of the PEDOT-PSS, when the latter is blended with PEO. As supercapacitor electrodes, the blends give much higher energy densities at high power densities compared to the pure PEDOT-PSS. This enhancement of electrochemical properties has been ascribed to both intrinsic ionic conductivity of the PEO, and the swelling of the latter in liquid electrolyte solution, creating space for ion movement.

File: 1_abstract_scrape/abstract/2-s2.0-0034325075.txt
Supercapacitors are now being looked at for use in higher power applications such as mobile telecommunications and hybrid electric vehicles. We have examined two different supercapacitors, one is a commercial sample and the other is a supercapacitor of our own design. Four different testing methods including Impedance Spectroscopy, Constant Current Charging, Cyclic Voltammetry and Power Cycling were applied to each supercapacitor and the results are reviewed. Parameter values obtained from Impedance Spectroscopy are excellent for comparing supercapacitors under equilibrium conditions but correlate poorly with data obtained from the more useful Power Cycling Charts (PCC). The choice of the current step size in Constant Current Charging and the scan rate in Cyclic Voltammetry has a large bearing on the results obtained from these techniques. The strong voltage dependence of the parameters for the commercial sample prevented analysis using Cyclic Voltammetry. It was also clearly demonstrated by Power Cycling that the commercial sample had the poorer power performance of the two supercapacitors tested. It is concluded that for high-powered applications such as telecommunications and wireless protocols the most useful comparison of supercapacitor capability is through the PCC.

File: 1_abstract_scrape/abstract/2-s2.0-0034429314.txt
Transient voltage/current pulses can not be stored into normal DC batteries. This work reviews possibility of storing these surges using supercapacitor. Laser induced plasma may be caused by firing laser pulses into the clouds charge clusters. The charge pulses flow down along the laser induced air wire (LIAW) and passes through a supercapacitor to charge it. Objective of this study is to test the possibility of storing these charges using supercapacitors. Energy storage in solid state electrochemical capacitors (supercapacitors) or ultra supercapacitors occurs through reversible oxidation-reduction (redox) reactions. Contribution of double layer is less significant, however, a major percentage of total energy stored is attributed to reversible surface redox reactions. Different types of supercapacitors have been analyzed regarding their charge and discharge performance under repetitively charging pulses. Our initial analysis based on existing mathematical techniques, shows that a real superconductor may charge under transient conditions at a much higher rate but subsequent considerations based on mathematical analysis and available data on supercapacitors technology, lead us to new recommendations to improve the design of supercapacitor to perform as an ultrasupercapacitors.

File: 1_abstract_scrape/abstract/2-s2.0-0035127058.txt
In this study, the performance of a polyaniline (PANI) based supercapacitor where electroactive PANI films were prepared on carbon paper electrodes from a nonaqueous solution with an organic acid (CF3COOH) as the proton source was investigated. The use of nonaqueous media as electrolyte led to an increase of the electroactivity window from 0.75 V in aqueous media up to 1.0 V. Low frequency capacitance, evaluated by electrochemical impedance spectroscopy, of about 150 F/g is reported. Scanning electron microscopy indicated a highly porous material for deposited charges greater than 1 C/cm2. Constant current charge/discharge cycling of a symmetric supercapacitor based on PANI in nonaqueous medium was performed in a two-electrode cell configuration and a loss of about 60% of the discharge capacity was demonstrated after 1000 cycles. Tetramethylammonium methanesulfonate (Me4NCF3SO3) was also used instead of tetraethylammonium tetrafluoroborate (Et4NBF4) as supporting electrolyte in acetonitrile for the charge/discharge testing of the PANI-PANI capacitor. Energy and power densities of approximately 3.5 Wh/kg and 1300 W/kg, respectively, were developed by this supercapacitor for a cell voltage of 1 V and a discharge time of 20 s. On the other hand, an asymmetrical supercapacitor with polypyrrole and polyaniline used as positive and negative electrodes, respectively, displayed slightly improved performance. Indeed, an energy density of 5 Wh/kg and a power density of 1200 W/kg were reported for discharge time of about 20 s with 1 M Me4NCF3SO3/acetonitrile as electrolyte.

File: 1_abstract_scrape/abstract/2-s2.0-0035469687.txt
MoO3/AC composite electrodes with various molybdenum oxide content were prepared using activated carbon with high surface area (SBET∼1,900 m2 g-1) by impregnation of activated carbon in methanolic solutions of MoCl5. The supercapacitive behavior of the composite material was characterized by cyclic voltammetry. An increase in capacitance compared to pristine carbon was observed in both alkaline and acidic electrolytes when the loading quantity was small (0.3-3.0 mass %). Enhancement of approximately 34% in capacitance was obtained with 1.4 mass % loading in 1.0 M NaOH electrolyte. The composite electrodes possessed excellent stability, with a capacitance decay of only 6% after 20,000 cycles.

File: 1_abstract_scrape/abstract/2-s2.0-0035472337.txt
We have investigated the key factors determining the performance of supercapacitors constructed using single-walled carbon nanotube (SWNT) electrodes. Several parameters, such as composition of the binder, annealing temperature, type of current collector, charging time, and discharging current density have been optimized for the best performance of the supercapacitor with respect to energy density and power density. We find a maximum specific capacitance of 180 F/g and a measured power density of 20 kW/kg at energy densities in the range from 7 to 6.5 Wh/kg at 0.9 V in a solution of 7.5 N KOH (the currently available supercapacitors have energy densities in the range 6-7 Wh/kg and power density in the range 0.2-5 kW/kg at 2.3 V in non-aqueous solvents).

File: 1_abstract_scrape/abstract/2-s2.0-0035541909.txt
A totally solid state electric double layer capacitor was fabricated using a PVA-H2SO4-H2O polymer electrolyte and activated carbon powder (ACP) as an electrode material. The polymer electrolyte served both as a separator as well as a binder of carbon powder. The PVA-H2SO4-H2O (separator) as well as PVA-H2SO4-H2O-ACP foils were prepared by the solution cast technique. The electric performance of the capacitors was investigated by cyclic voltammetry, galvanostatic charging/discharging and impedance spectroscopy. The prototype capacitors were assembled by contacting three foils (electrode + electrolyte + electrode) having a thickness of en. 1.5-2 mm, a diameter of 1.8 cm and a capacity of ca. 0.6-1.5 F. The specific capacitance of ACP was estimated to be of ca. 130 F/g.

File: 1_abstract_scrape/abstract/2-s2.0-0035702636.txt
The electrochemical and structural properties of cobalt oxide films which are deposited at different sputtering gas-ratios of O2/(Ar+O2) are investigated. In order to examine the electrochemical properties of the as-deposited films, all solid-state thin-film supercapacitors (TFSCs) are fabricated. There consist of Co3O4 electrodes and an amorphous LiPON thin-film electrolyte. It is shown that the capacitance behaviour of the Co3O4/LiPON/Co3O4 TFSCs is similar to bulk-type supercapacitor behaviour. It is further shown that the electrochemical behaviour of the TFSCs is dependent on the sputtering gas-ratios. The gas-ratio dependence of the capacitance of the oxide electrode films is discussed based on X-ray diffraction (XRD) and electrical results for the Co3O4 films. © 2001 Published by Elsevier Science B.V.

File: 1_abstract_scrape/abstract/2-s2.0-0036326818.txt
The effects of annealing in air and anodizing on the capacitive behavior of carbon-ruthenium (denoted as C-Ru) composites fabricated by wet impregnation were investigated in 0.1 M H2SO4 by cyclic voltammetry (CV) and chronopotentiometry (CP). The utilization of Ru species within the thick composites (≈1000 μm) was greatly promoted by annealing in air at 240 °C for 8 h and anodizing in 0.1 M H2SO4 at 1.2 V for 1.5 h, due to the formation of Ru oxide and the transformation into a hydrous nature and the maximal specific capacity of Ru oxide (760 F g-1 based on RuO2) could be obtained. The crystalline information of the composites with annealing at different temperatures was obtained from X-ray diffraction (XRD) patterns. The morphology of C-Ru composites was examined by scanning electron microscope (SEM). The specific surface area and pore-size distribution of the composites with annealing and/or anodizing were analyzed by the BET method. © 2002 Elsevier Science B.V. All rights reserved.

File: 1_abstract_scrape/abstract/2-s2.0-0036643554.txt
An all-solid-state supercapacitor is fabricated and optimized using a Nafion® membrane and an ionomer. The device shows good capacitance (ca. 200Fg-1) as demonstrated by cyclic voltammograms (CVs) and charge-discharge curves. The supercapacitor exhibits a relatively stable capacitance during l0,000 cycles of operation. A hybrid system comprising a direct methanol fuel cell (DMFC) and an all-solid-state supercapacitor has been designed and tested. It is confirmed that the power discharged by the supercapacitor is transferred effectively to the DMFC. The power of the hybrid is immediately improved by 30% compared with that of a DMFC alone operating at 25°C. The possibilities of using this system for high energy and high instantaneous power devices and integrated fabrication processes are discussed. © 2002 Elsevier Science B.V. All rights reserved.

File: 1_abstract_scrape/abstract/2-s2.0-0036670511.txt
Supercapacitors are playing great roles in research-and-development field of power engineering as a new energy store device. The porous carbon material developed in our laboratory exhibits perfect physical structure and properties. Its good electrochemical performances were confirmed by the experiment of CV and alternating current impedance analysis etc. The specific capacitance of active carbon was 172 F · g-1 at the 20 mA · cm-2 current density discharge. The RuO2/active carbon composite electrode was prepared and the specific capacitance amounts to 359 F · g-1, electrochemical performance of supercapacitor composed of RuO2/active carbon composite electrode and the "pseudo-capacitance" characteristic of ruthenium oxide was discussed in detail in this paper.

File: 1_abstract_scrape/abstract/2-s2.0-0036881189.txt
The electrochemical storage of energy in a special kind of active carbon materials used as capacitor electrodes was considered. Petroleum coke was used to prepared activated carbons with special porosities and structures by NaOH and vapor etching with catalysis of NaHCO3 in turn. Nitrogen adsorption was used to characterize the porous structure of the carbons. Carbon electrodes were fabricated to serve as electrodes of double layer capacitors. The electrochemical performance of the capacitors in 6 M KOH was investigated with constant current charge and discharge experiments. A specific capacitance larger than 160 F/g was achieved with an electrode composed of 75% active carbon and 20% graphite. Evaluation of capacitor performance by different techniques, e.g. voltammetry, impedance spectroscopy characteristics was also discussed. A hybrid power source consisting of nickel-hydrogen battery and double layer capacitor was demonstrated to power successfully simulated power loads encountered in communication equipment or hybrid electric vehicle (HEV).

File: 1_abstract_scrape/abstract/2-s2.0-0036899883.txt
Studies on redox supercapacitors employing electronically conducting polymers are of great importance for hybrid power sources and pulse power applications. In the present study, polyaniline (PANI) has been potentiodynamically deposited on stainless steel substrate and characterized in a gel polymer electrolyte (GPE). Use of the GPE facilitates a voltage limit of the capacitor to 1 V, instead of 0.75 V in aqueous electrolytes. From charge-discharge studies of the solid-state PANI capacitors, a specific capacitance of 250 F g-1 has been obtained at a specific power of 7.5 kW kg-1 of PANI. The values of specific capacitance and specific power are considerably higher than those reported in the literature. High energy and high power characteristics of the PANI are presented. © 2002 The Electrochemical Society.

File: 1_abstract_scrape/abstract/2-s2.0-0037130615.txt
The performance of a newly designed, polyaniline-activated carbon, hybrid electrochemical capacitor is evaluated. The capacitor is prepared by using polyaniline as a positive electrode and activated carbon as a negative electrode. From a constant charge-discharge test, a specific capacitance of 380 F g-1 is obtained. The cycling behaviour of the hybrid electrochemical capacitor is examined in a two-electrode cell by means of cyclic voltammetry. The cycle-life is 4000 cycles. Values for the specific energy and specific power of 18 Wh kg-1 and 1.25 kW kg-1, respectively, are demonstrated for a cell voltage between 1 and 1.6 V. © 2002 Elsevier Science B.V. All rights reserved.

File: 1_abstract_scrape/abstract/2-s2.0-0037139174.txt
Carbon aerogels are highly porous materials prepared via pyrolysis of resorcinol-formaldehyde aerogels. The density of the aerogels can be varied in a wide range, whereby the major part of the pores is accessible to ionic conductors. Therefore, the application of high surface area aerogels as electrodes in supercapacitor devices is promising. In the present publication, the integration of thin monolithic aerogel composites in button cell casings is presented. The preparation of thin and mechanically stable aerogel electrodes was performed via integration of carbon fibers into the aerogel skeleton. In order to increase the external electrode area in the button cells (volume: 2.1 cm3) a special folding technique for the electrodes (thickness: 180 μm) was employed. The aerogel capacitors exhibit an excellent long term stability with no significant degradation after 80,000 charging and discharging cycles. According to a ragone-evaluation of the impedance data, the maximum power output and energy content for the aerogel button cells are 4.6 W and 4.9 mWh, respectively. The influence of CO2-activation on the capacitive and resistive behavior of the electrodes in different aqueous electrolytes is analyzed using innovative analytical methods for cyclic voltammetry and impedance spectroscopy. © 2002 Elsevier Science B.V. All rights reserved.

File: 1_abstract_scrape/abstract/2-s2.0-0037323182.txt
Amorphous hydrous ruthenium oxide thin films have been investigated and demonstrated to be an excellent optical modulating material as well as an electrochemical supercapacitor. The a-RuO2·xH2O films have been prepared by cyclic voltammetry on ITO-coated glass substrates from an aqueous ruthenium chloride solution. The cyclic voltammograms of this material show proof of capacitive behavior including two redox reaction peaks in each cathodic and anodic scan. The as-deposited a-RuO2·xH2O films exhibit an optical density change of 0.3 at 670 nm wavelength with capacitor charge/discharge in an anodic coloring fashion. This paper describes our electrochemical and electro-optical characterization results and analyses.

File: 1_abstract_scrape/abstract/2-s2.0-0037447755.txt
Modification of active carbon by ammoxidation was used to obtain electrode material with intermediate acidic-basic properties. It allowed advantage to be taken of the pseudocapacitance characteristics of the material for the improvement of the supercapacitor. Precursor fabric from regenerated cellulose was subjected to carbonization, followed by steam activation at 400 and 800 °C, respectively. Ammoxidation was carried out with a mixture of ammonia and air at a ratio of 1:3 in a flow reactor at 250 °C at different stages of the process, i.e. before or after carbonization, or after activation. Active materials were described with respect to microporous structure (nitrogen adsorption), chemical composition (elemental analysis and XPS) and investigated by electrochemical methods (cyclic voltammetry, galvanostatic charge/discharge and impedance spectroscopy) in acidic (4 M H2SO4) and alkaline (7 M KOH) media. The electrochemical behavior of individual samples is discussed from the viewpoint of the diverse electron-donor properties of the functional groups of both nitrogen and oxygen heteroatoms which result from different technological processing conditions. © 2003 Elsevier Science Ltd. All rights reserved.

File: 1_abstract_scrape/abstract/2-s2.0-0037594114.txt
Hybrid electrochemical supercapacitors based on carbon and conducting polymers as negative and positive electrodes, respectively, have been investigated. Poly-(3-fluorinatedphenyl)thiophene and poly(ethylenedioxythiophene) derivatives showing various ranges of electrochemical activity and capacitance values were evaluated as positive electrodes. It was shown that the mass and capacitance of the polymers have a significant effect on the charge/discharge characteristics and performance of such hybrid electrochemical supercapacitors. The experimental conditions that should be used to obtain specific charge/discharge curves are presented. A linear charge/discharge curve can be obtained between 0 and 3 V when the weight of conducting polymer is larger than that of the negative carbon electrode. In contrast, a battery-like charge/discharge curve is recorded when a smaller conducting polymer weight, relative to that of the carbon electrode, is used.

File: 1_abstract_scrape/abstract/2-s2.0-0041657383.txt
This paper presents the development of a prototype 400W alkaline fuel cell power conditioner. The power conditioner serves to boost the 4V DC produced by the fuel cell into 400V DC suitable for conversion to 230Vrms AC to power domestic loads. To compensate for the slow transient behaviour of the fuel cell a power flow buffer, incorporating supercapacitor energy storage has been developed which interfaces directly to the 400V DC bus. The result is a modular system where communication between system blocks is minimal and control is achieved by monitoring the 400V DC bus. Experimental measurements from the prototype system illustrate the performance of the system during load transient conditions. Several practical design issues of the power electronic converters designed to operate with high voltage transformation ratios are discussed in detail.

File: 1_abstract_scrape/abstract/2-s2.0-0041687836.txt
Block-type electrodes made of carbon nanotubes were fabricated by different processes. The volumetric specific capacitance based on such electrodes reached 107 F/cm3, which proves carbon nanotubes to be ideal candidate materials for supercapacitors. The composite electrodes consisting of carbon nanotubes and RuO2·xH2O were developed by the deposition of RuO2 on the surface of carbon nanotubes. Supercapacitors based on the composite electrodes show much higher specific capacitance than those based on pure carbon nanotube ones. A specific capacitance of 600 F/g can be achieved when the weight percent of RuO2·xH2O in the composite electrodes reaches 75%. In addition, supercapacitors based on the composite electrodes show both high energy density and high power density characteristics.

File: 1_abstract_scrape/abstract/2-s2.0-0042236138.txt
The chemical syntheses and properties of seven conducting polymer/polyanion composites are reviewed, and results on the use of two of these materials (PPY/PSS and PEDOT/PSS; PPY = polypyrrole, PSS = poly(styrene-4-sulphonate). PEDOT = poly(3,4-ethylenedioxythiophene)) in supercapacitors are presented. Use of a conducting polymer/polyanion supported catalyst in a proton-exchange membrane fuel cell is reported for the first time. Four of the composites (PPY/Nafion, PEDOT/Nafion, polyaniline/PSS and poly(3-methylthiophene)/PSS) are previously unreported as chemically synthesized powders.

File: 1_abstract_scrape/abstract/2-s2.0-0348220657.txt
An in-depth microstructural characterization was performed on manganese oxide materials that have been produced for electrochemical supercapacitor applications using a novel physical vapor deposition process. Manganese was e-beam evaporated and deposits as a combination of the cubic forms of Mn and MnO with a porous zigzag structure. The electrochemically oxidized sample that is used as the supercapacitor base material is tetragonal Mn3O 4. An apparent active layer with increased sodium levels was imaged by STEM, lending some credence to the argument that the pseudocapacitance effect is based entirely on a surface layer of adsorbed sodium. Upon furnace annealing the zigzag structure near the free surface is destroyed and replaced with a columnar oxide layer of cubic MnO and tetragonal Mn3O 4. This capping effect ultimately reduces the usable surface area and is thought to account for the reduction in capacitance seen on annealing. © 2003 Kluwer Academic Publishers.

File: 1_abstract_scrape/abstract/2-s2.0-10044229494.txt
High performance pseudocapacitive characteristics of potentiodynamically deposited NiO are reported here. Three-dimensional nanowhiskers of NiO were prepared by potentiodynamically depositing nickel hydroxide on stainless steel (SS) and heating the hydroxide in air at 300°C for 3 h. The scan rate used for the deposition was 200 mV s -1 and the electrolyte solution used was 100 mM NiCl 2·6H 2O at a pH 8.0. The NiO-covered SS electrodes were characterized by cyclic voltammetry (CV) in 1 M KOH electrolyte for the redox supercapacitor application. A maximum specific capacitance (SC) of 138 F g -1 was obtained from the CV at a scan rate of 100 mV s -1. A SC value of 82 F g -1 was obtained even at the very high CV scan rate of 500 mV s -1, demonstrating the high-power characteristics of NiO. Long cycle-life of the NiO nanowhiskers was also demonstrated. High specific capacitance, high power, high stability, and low cost of the electrode materials are favorable factors for commercial applications. © 2004 American Institute of Physics.

File: 1_abstract_scrape/abstract/2-s2.0-10044237942.txt
Two types of supercapacitor were fabricated: redox type (symmetric type), based on two LiPF6-doped polyaniline (Pani-LiPF6) electrodes, and hybrid type (asymmetric type), based on Pani-LiPF6 and active carbon electrodes. Electrochemical measurements were also performed to evaluate their properties as electrode materials for supercapacitors. The hybrid type of supercapacitor was shown to have better electrochemical performance than did that of redox type in both 0-1 and 0-3 V ranges. The specific capacitance of the hybrid type was also larger than that of the redox type in both ranges. The active carbon electrode functions to increase the voltage of the supercapacitor, and the polymer electrode maintains the redox reaction for a relatively long time. © 2004 Elsevier B.V. All rights reserved.

File: 1_abstract_scrape/abstract/2-s2.0-10844283794.txt
In this paper, anodic aluminum oxide (AAO) templates with uniform pore diameter and periodicity were fabricated using a two-step oxidizating method at a constant current of 1.5 A dm-2 in a mixed solution of 0.5 M sulfate acid and 5 g L-1 oxalic acid at room temperature, pore-widening was done in 5 wt.% phosphoric acid. Then, arrays of manganese dioxide nanowires were prepared by combining the AAO template and a sol-gel solution containing Mn(CH3COO)2 and citric acid. SEM was used to characterize the structure of AAO and MnO2 nanowires. The results show that uniform length and diameter of MnO2 nanowires were obtained, and the length and diameter of MnO2 nanowires are dependent on the pore diameter and the thickness of the applied AAO template. The pore diameter of the AAO was about 70 nm, the diameter of the MnO2 nanowires was 70 nm and the length of the MnO2 nanowires was about 500-700 nm. XRD analysis indicate the MnO2 nanowires was α-MnO2 polymorph. The results of cyclic voltammetry indicated that the α-MnO 2 nanowires are promising electrode materials for application in supercapacitors, the specific capacity of the electrode was 165 F g -1. © 2004 Elsevier B.V. All rights reserved.

File: 1_abstract_scrape/abstract/2-s2.0-12744255062.txt
Nanocrystalline metal oxides can be prepared with large surface area, electrochemical stability, and pseudocapacitive behavior, being able to be used as supercapacitor electrodes. Among the various metal oxides studied, amorphous and hydrated manganese oxide (a-MnO2-nH2O) is the most promising for supercapacitor electrodes due to the low cost of the raw material. In the present work, amorphous manganese dioxide (a-MnO2-nH 2O) is prepared by chemical co-precipitation of Mn(VII) and Mn(II) in water medium, giving small particles of relatively high surface area. Carbon nanotubes (CNTs) are proposed as an alternative additive of carbon black for improving the electrical conductivity of the manganese oxide electrodes used to build capacitors. The results demonstrate that CNTs are effective for increasing the capacitance and improving the electrochemical properties of the a-MnO 2 nH2O electrodes which show a better capacitive behavior than with carbon black. This enhancement is due to the high entanglement of CNTs which form a network of open mesopores, allowing the bulk of MnO2 to be easily reached by the ions. The performance optimization requires a careful control of the electrolyte pH in order to avoid the irreversible reactions Mn(IV) to Mn(II) at the negative electrode and Mn(IV) to Mn(VH) at the positive one. © 2004 The Electrochemical Society. All rights reserved.

File: 1_abstract_scrape/abstract/2-s2.0-1342306891.txt
Mixtures of RhOx+Co3O4 have been electrochemically studied by cyclic voltammetry in acid solution as a function of composition. The electrodes were prepared by thermal decomposition at 400°C of mixtures of nitrate precursors. Their electrochemical behavior shows substantial dependence on the electrode's composition. The Co site controls the electrochemical behavior of the system in the 5-10mol.% Rh composition range. A significant increase in the electrodes' active area is observed for compositions corresponding to more than 10mol.% RhOx in admixture with Co3O4. Above 10mol.% Rh, the voltammetric curves become more similar to that for RhOx and then RhOx becomes able to stabilize the Co3O4 in the mixture. Electrodes of this kind have been found to perform as good materials in electrochemical capacitor applications, exhibiting specific capacitances of 500-800Fg-1 over to 20-60mol.% RhOx composition range. The large specific capacitance exhibited by this system arises from a combination of the double-layer capacitance and the pseudocapacitance associated with Rh surface redox-type reactions. © 2004 Elsevier Ltd. All rights reserved.

File: 1_abstract_scrape/abstract/2-s2.0-14744272868.txt
We fabricated RuO2 /carbon nanotube (CNT) composites by coating the CNTs with an amorphous RuOx layer using metallorganic chemical vapor deposition followed by postannealing at a relatively low temperature of 350°C. It was found that the land of gas used during the postannealing process should affect the nanostructure of the RuO2 /CNT composites quite significantly. Starting with a thin RuOx coating layer, we could obtain relatively uniform-sized spherical and elliptical RuO2 nanoparticles by using Ar and O2 gas, respectively, during the postannealing. The growth behaviors of the RuO2 nanoparticles could be explained in terms of surface self-diffusion. The surface diffusion process can provides a way to fabricate RuO2/CNT nanocomposites with a controllable geometrical shape and size, whose process can be used for diverse applications, such as high-performance supercapacitor electrodes, electrocatalysts, gas sensors, and new electrodevices. © 2004 The Electrochemical Society. All rights reserved.

File: 1_abstract_scrape/abstract/2-s2.0-15544391122.txt
A typical air supply system for a Proton Exchange Membrane Fuel Cell (PEMFC) stack consists of a compressor, a humidification device, the fuel cell stack, and a pressure control valve. In this paper, a dynamic model for such an air supply system is developed. The model considers the filling/emptying dynamics of the manifolds (which represent the volumes between compressor, fuel cell stack, and valve), the dynamics of the compressor/E-motor unit, and the inertial effects in the inlet manifold. Validation of the model is performed with measurements obtained from a 6 kWe 100-cell stack test bench, which was designed and constructed with the objective of reproducing typical operating conditions for automotive applications. On the basis of this model, a model-based controller can be designed to reduce the system response time to load changes. Furthermore, in this paper an empirical model is proposed, which describes the cell voltage variation across the stack for different operating conditions. © 2005 WILEY-VCH Verlag GmbH & Co. KGaA, Weinheim.
