Repository: tikam24/supercapacitor_database

# supercapacitor_database
 Supercapacitor database generated from scientific literature

File: 1_abstract_scrape/abstract/2-s2.0-15744371589.txt
The nanocomposite electrode material of amorphous MnO2 and carbon black (CB) was synthesized through chemical coprecipitation by using polyethylene glycol (PEG) and polyvinylpyrrolidone (PVP) as surfactant and adding nano-carbon black with high specific surface area and high conductivity. The products were characterized by X-ray diffraction (XRD) and scanning electron microscopy (SEM). Results indicate that the composite prepared is amorphous nano-scaled powder. MnO2/CB nanocomposite electrode was measured by cyclic voltammetry (CV) and constant current charge-discharge method using a three electrode system under the conditions of different potential windows, different scanning rates and different current charge-discharge. The amorphous nanocomposite electrode material in 1 mol/L Na2SO4 aqueous electrolyte exhibits ideal capacitive behavior, high reversibility and high pulse charge-discharge property. It indicates that MnO2/CB nanocompostie electrode is a promising electrode material for supercapacitor. The specific capacitance of the composite as high as 142.02 F/g is obtained in the range of -0.2 - +0.8 V corresponded to saturated calomel electrode (SCE).

File: 1_abstract_scrape/abstract/2-s2.0-15744379745.txt
The scale-up from a small single cell to a larger stack prototype of a solid-state electrochemical supercapacitor based on polymer electrolyte and activated carbon is demonstrated. The prototype is composed of five single cells stacked in series, has a nominal capacitance of 1.5 F, and a maximum voltage of 5 V. The electrodes of the prototype were prepared using high-surface-area carbon material (Norit A Supra Eur) and Nafion ionomer. Nafion was used as the electrolyte membrane separator between the electrodes of each single cell and as the binder/ion conductor in the electrodes. The fabricated prototype showed a higher series resistance compared to that estimated in our previous study of a small size single supercapacitor. However, the prototype achieved a specific capacitance of 114 F/g (referred to the weight of active carbon materials for a single electrode), which is comparable to the specific capacitance of the previously reported 4 cm2 single-cell supercapacitor. Moreover, an appreciable power density of 1.4 kW/L and a RC-time constant of 0.3 s have been calculated for the device. © 2005 The Electrochemical Society. All rights reserved.

File: 1_abstract_scrape/abstract/2-s2.0-15944387959.txt
The nano-MnO2 as active electrode material for supercapacitor was synthesized by solid-state reaction between KMnO4 and manganese acetate at room temperature. The products annealed at 100°C and 200°C were characterized by XRD and TEM. The results showed the sample annealed at 100°C was poorly crystallized phase with an average grain size of <20 nm. Electrochemical performances of manganese oxide electrode were investigated by cyclic voltammetry and constant current charge/discharge. The manganese oxide electrode annealed at 100°C in 1 mol·L-1 Na 2SO4 aqueous electrolyte exhibited excellent capacitive behavior between -0.2 and +0.8 V (vs SCE). By 5 mA and 10 mA constant current charge/discharge, the nano-MnO2 annealed at 100°C can provide a specific capacitance of 158.5 F·g-1 and 151.2 F·g -1, respectively.

File: 1_abstract_scrape/abstract/2-s2.0-15944408884.txt
Industrial carbon black (CB) with high specific surface area and excellent electrical conductivity was used as electrode material for supercapacitor. Effect of different scan rate on specific capacitance of CB electrode and effect of different cycle on CB electrode life were investigated by cyclic voltammetry (CV). The electrochemical properties of CB electrode were also studied by constant current charge/discharge. It was showed that the rectangular CV curves and linear potential-time curves exhibited typical capacitive behavior of CB electrode. The specific capacitance was nearly irrelevant to the scan rate. The CB electrode also showed high power characteristics and excellent cyclic life.

File: 1_abstract_scrape/abstract/2-s2.0-17444366934.txt
Polyaniline (PANi) particles with hierarchy are prepared by adding (NH 4)2S2O8 dropwise into aqueous solution containing aniline monomer and HCl acid at 0°C under nitrogen atmosphere with stirring. SEM images show that the resulted PANi particles are composed of their primary particles, which are composed of multi-layer flakes. Symmetric redox supercapacitor (prototype) is assembled with the PANi particles as active electrode materials and 2 mol·L-1 H 2SO4 aqueous solution as electrolyte. The electrochemical performances of the supercapacitor are tested with cyclic voltammetry, galvanostatic charge-discharge and electrochemical impedancespectroscopy. When the charge-discharge current is 7 mA, the specific energy and specific power of the supercapacitor can reach 6.35 Wh·kg-1 and 132 W·kg-1 (based on the mass of PANi), respectively; the capacitance of PANi electrode is about 408 F·g-1. When the charge-discharge current is 20 mA, the specific energy and specific power of the supercapacitor can reach 4.39 Wh·kg-1 and 328 W·kg-1 (based on the weight of PANi), respectively; the capacitance of PANi electrode is about 324 F·g-1. During 100 charge-discharge cycles, the discharge capacity of the supercapacitor is constant, and the charge-discharge efficiency is 95%. The results show that the PANi supercapacitor with hierarchial particles as active electrode material can store a great deal of charge and energy in H2SO4 solution.

File: 1_abstract_scrape/abstract/2-s2.0-18744393764.txt
In order to enhance the performance of carbon nanotubes (CNTs) supercapacitor, two methods were used. One was to activate the CNTs to increase its specific surface area. The other was to coat the CNTs with MnO2 to introduce pseudocapacitance. The samples were analyzed by TEM, BET, cyclic voltammetry and gal-vanostatic charge/discharge. The results show that activation and MnO2 deposition can enhance the performance of the CNTs supercapacitors effectively. At a current density of 5 mA/cm2, the specific capacitance of CNTs was 46 F/g, while the activated CNTs and CNTs/MnO2 composite reach a specific capacitance of 87 F/g and 150 F/g, respectively. And supercapacitors based on activated CNTs and CNTs/MnO2 composite keep fairly excellent power performance.

File: 1_abstract_scrape/abstract/2-s2.0-21444432361.txt
A novel pseudo-solid polymer electrolyte membrane (PSPEM) has been prepared for activated carbon electric double-layer capacitor. The membrane was characterized as a combination of polymer hydrogel and solid polymer electrolyte. The capacitor with pseudo-solid polymer electrolyte exhibited almost the same capacitance and power characteristics as that with KOH aqueous electrolyte. The cyclic voltammetry, charge-discharge cycle tests and impedance spectroscopic measurement suggested that the electrolyte membrane is stable under this charge-discharge voltage condition, and the capacitor with the pseudo-solid polymer electrolyte membrane showed a better reversibility and cycle ability.

File: 1_abstract_scrape/abstract/2-s2.0-22044441446.txt
A supercapacitor based on charge storage at the interface between a high surface area carbon nanotube electrode and a Li-ClO4/PC electrolyte was assembled. The performance of the capacitor depends on not only the material used in the cell but also the construction of the cell. From a constant charge-discharge test, the capacitance of 60 F was obtained. The performance of the power capacitor for pulse power sources was described. The specific energy (0.8 W·kg-1) and the specific power (0.75 kW·kg-1) of the power supercapacitor were demonstrated with a cell of the maximum operating voltage of 2.5 V. A hybrid power source consisting of a lithium ionic battery and the 60 F supercapacitor was demonstrated to power successfully a simulated power load encountered in GSM portable communication equipment. The addition of the supercapacitor to the power train of a cellular phone results in significantly more energy from the battery being used by the load. The experiments indicate that more than 33.8% energy is utilized by load and less stored energy is dissipated within the battery for each charge-discharge cycle.

File: 1_abstract_scrape/abstract/2-s2.0-22844444946.txt
A technical software platform with friendly interface specialized for the simulation of the hybrid electric vehicle (HEV) with synergic electric power supply (SEPS) system was established by redevelopment of HEV simulation software based on Advisor. The redeveloped software overcame the shortcoming of the Advisor which can not simulate the performance of the HEV with SEPS system composed of storage batteries and supercapacitors. The performance simulation was performed for the HEV with SEPS system and the simulated results were compared with those of the HEV with electrically supplied only by batteries or supercapacitors. Results showed that both the dynamic performance and the fuel economy of the HEV with SEPS system are improved.

File: 1_abstract_scrape/abstract/2-s2.0-23944436847.txt
The performance of a standard, production VRLA cell has been improved by paralleling with combinations of supercapacitors. The supercapacitors act to lower the source impedance of the combination providing a much-enhanced performance. Transient voltage swings are suppressed and the rms voltage is supported. Low-temperature performance may also be improved due to the characteristics of the supercapacitor. These enhancements are described for various combinations of cell and supercapacitor under realistic hybrid vehicle power demands. A simple model is proposed and used to demonstrate supercapacitor size requirements for optimal current in the parallel cell. © 2005 Elsevier B.V. All rights reserved.

File: 1_abstract_scrape/abstract/2-s2.0-23944481817.txt
An acidification-hydrothermal method was developed to synthesize α-MnO2 nanowires, which was subsequently treated with ethanol, resulting in γ-Mn2O3 nanowire bundles on a large scale. The electrochemical characterization was carried out by cyclic voltammetry, which indicated that the α-MnO2 nanowires in 0.5 mol L-1 Na2SO4 aqueous electrolyte was of an excellent electrode material for supercapacitor at the scan rate of 10 mV S -1 in the range of 0.0-0.85 V. © 2005 Elsevier Ltd. All rights reserved.

File: 1_abstract_scrape/abstract/2-s2.0-2442603522.txt
The use of ionic liquids based on 1-buthyl-3-methyl-imidazolium as electrolytes in an activated carbon//poly(3-methylthiophene) hybrid supercapacitor was investigated. Preliminary results of the electrochemical characterization of electrodes sized for practical use in the supercapacitor and of a laboratory scale cell are reported and compared to those with propylene carbonate-tetraethylammonium tetrafluoroborate as electrolyte. © 2004 Elsevier B.V. All rights reserved.

File: 1_abstract_scrape/abstract/2-s2.0-2442698029.txt
The behavior of two types of mesoporous carbons with different pore structures (i.e. unimodal and bimodal) as electrode material in an electrochemical double-layer capacitor has been analyzed. The carbon samples were prepared using mesostructured silica materials (MSM) as templating agents. The unimodal mesoporous carbon has a BET surface area of 1550m2g -1, and a pore volume of 1.03cm3g-1; the porosity is mainly made up of structural mesopores of ca. 3nm that exhibit a narrow pore size distribution (PSD). The bimodal carbon shows larger surface area (1730m2g-1) and larger pore volume (1.50cm 3g-1); the porosity is composed of two types of mesopores: structural (size around 3nm) and complementary (size around 16nm) mesopores. Both carbons show a disordered 3-D pore structure. Heat treatments at high temperatures (1000°C) for long times (11h) do not significantly change the pore structure with respect to the two synthesised carbons (800°C). From the synthesized and heat-treated carbons, electrodes were processed as composites in which the carbons, polivinilidene fluoride (PVDF) and carbon black (CB) were the components. The effect of the heat treatment and relative CB content on specific capacitance, energy density and power density were studied. We found a specific capacitance of 200Fg-1 for low current density (1mAcm -2) and 110Fg-1 for high current density (150mAcm -2). Moreover, the curve of the specific capacitance versus current density shows three regimes, which are related to the three types of pore: micropores, structural mesopores and complementary mesopores. An energy density of 3Whkg-1 at a power density of 300Wkg-1 was obtained in some particular cases. © 2004 Elsevier B.V. All rights reserved.

File: 1_abstract_scrape/abstract/2-s2.0-24644475883.txt
Conducting polymers demonstrate effective capacitances of more than 100 Farads per gram, 5 orders of magnitude higher than traditional capacitors. However polymer discharge times tend to be on the order of seconds, as opposed to the milli or microseconds of conventional capacitors, so that the overall power density is still at least an order of magnitude lower. The polypyrrole devices are essentially electrolytic capacitors in which charging times appear to be limited by rates of ionic mass transport and RC charging times. Electrochemical impedance measurements suggest diffusion time constants of 33 ms in 158 nm thick polypyrrole films with volumetric capacitances of 10 7 F/m3. The impedance of a highly porous polypyrrole/carbon composite was measured to investigate the achievement of similarly fast response times in much thicker materials. It is shown that increasing the polypyrrole content of the film increases capacitance up to 60 F/g, but also increases the charging time constant. Analysis of the rate limiting factors suggests a method of optimizing capacitor geometry in order to maximize rates, including the prediction of device geometries that will lead to power delivery matching those of traditional capacitors. © 2005 Elsevier B.V. All rights reserved.

File: 1_abstract_scrape/abstract/2-s2.0-24944488369.txt
We reported an asymmetric supercapacitor technology where RuO 2/TiO2 nanotube composite was used as positive electrode and the activated carbon as negative electrode in 1 mol/L KOH electrolyte solution. The electrochemical capacitance performance of the asymmetric supercapacitor was tested by cyclic voltammetry, electrochemical impedance spectroscopy and galvanostatic charge-discharge tests. The results show that the asymmetric supercapacitor has electrochemical capacitance performance within potential range 0-1.4 V. A power density 1207 W/kg was obtained with an energy density of 5.7 W h/kg at a charge-discharge current density of 120 mA/cm 2. The supercapacitor also exhibits a good cycling performance and keep 90% of initial capacity over 1000 cycles. © 2005 Elsevier Ltd. All rights reserved.

File: 1_abstract_scrape/abstract/2-s2.0-25144464052.txt
LiNi0.5Mn1.5O4 is the most promising 5 V cathode material for Li-ion batteries because of its high voltage and good cycling behavior. We introduced LiNi0.5Mn1.5O4 as a positive electrode for a hybrid electrochemical supercapacitor with an active carbon negative electrode in 1.0 M LiPF6 ethylene carbonate/dimethyl carbonate (1:2 in volume) solution. It has a sloping voltage profile from 2.8 to 1.5 V, delivers a capacity of 55 Wh/kg based on the total active materials, and shows a good cycling profile with capacity retention of 80% over 1000 cycles. © 2005 The Electrochemical Society. All rights reserved.

File: 1_abstract_scrape/abstract/2-s2.0-25444490913.txt
The preparation of carbon nanotubes (CNT)-polyaniline (PANI) nanocomposite and its application as electrode material for supercapacitor were analyzed. Carbon nanotubes were produced catalytically with Ni particles as the catalyst. Nitric acid treatment was employed to remove the catalyst particles before use. For the preparation of CNTs-PANI nanocomposte, a solution of 1 mole 1 -1 HCL containing CNTs was sonicated at room temperature. The results show that PANI addition is a simple, cheap, and effective method to increase the specific capacitance of the CNTs.

File: 1_abstract_scrape/abstract/2-s2.0-2642562026.txt
Polypyrrole (PPY) composite powders doped with RuCl3· x H2O of variable mass were prepared by a way of in situ chemical polymerization. Their electrochemical properties were investigated with cyclic voltammetry, charge-discharge tests and ac impedance spectroscopy in 1 M NaNO3. Morphology and crystalline structure of these Ru-doped PPY powders were examined by transmission electron microscopic (TEM). The PPY/Ru composite electrodes show much higher specific capacitance than pure PPY electrode so that they are more promising for application in supercapacitor. © 2004 Elsevier B.V. All rights reserved.

File: 1_abstract_scrape/abstract/2-s2.0-26844547834.txt
Energy-storing supercapacitors which have electrical parameters and occupy a functional position between ordinary capacitors and batteries are used as power sources or reserves. Concentrating on the high-power end of the supercapacitor spectrum, Epcos brands its products 'UltraCaps' and recently introduced a second-generation series of products. Panasonic's GoldCaps comprise several ranges of pc-board-mounting capacitors with values of 0.1 to 2F at 2.3 or 5.5V, targeting a variety of data-retention and -backup functions. The company recently added the Ultra-Power (UP-Cap) device, which it aims at emerging 42V automotive applications.

File: 1_abstract_scrape/abstract/2-s2.0-27544499164.txt
TiO2 and RuO2 have many applications in the field of photocatalysis, environmental protection, high charge storage capacity devices etc. In the present investigation, nanocrystalline TiO2 and RuO 2 thin films have been electrodeposited from aqueous baths. The morphological studies of these films have been carried out using scanning electron microscopy and transmission electron microscopy. The morphology of these films and their device performance are closely related. The TiO 2 films showed a compact morphology, useful in covering CdSe semiconductor in photoelectrochemical cells. The porous morphology of RuO 2 film is useful in improving supercapacitor performance. © 2005 Elsevier B.V. All rights reserved.

File: 1_abstract_scrape/abstract/2-s2.0-27644522871.txt
Fullerene-activated carbon composite electrodes were prepared and their charge/discharge characteristics were studied for use in a high power electric double-layer capacitor. The capacitance of the C60-loaded activated carbon fiber (ACF) electrodes became greater than that of the unloaded ACF at charge/discharge current densities above 50 mA/cm2. In order to obtain a highly dispersed C60-loaded electrode, an ultrasonic treatment was performed. The size of the C60 agglomerate decreased from 1-2 to 0.1 μm or less, and the capacitance of the C60-loaded ACF electrodes increased with an increase in the ultrasonic treatment time. A higher capacitance of 172 F/g was obtained at 50 mA/cm2 on a 1 wt% C60-loaded electrode with ultrasonic treatment, and the C 60-loaded ACF electrode also showed a higher cycle performance. © 2005 Elsevier Ltd. All rights reserved.

File: 1_abstract_scrape/abstract/2-s2.0-27944509670.txt
Ruthenium oxide was electrodeposited onto a carbon nanotube (CNT) film substrate with a three-dimensional porous structure at the nanometer scale. For comparison, ruthenium oxide was prepared on a Pt plate and carbon paper substrate. Microstructures of the ruthenium oxide-based electrodes examined by scanning and transmission electron microscopy showed that the ruthenium oxide layers (∼3 nm thickness) were electrochemically deposited on the surface of the multiwalled CNT. The ruthenium oxide on CNT film substrate showed not only a much higher specific capacitance of 1170 F/g, but also an improved rate capability, compared with the ruthenium oxide layers on a Pt plate and carbon paper substrate. The improved specific capacitance and rate capability of ruthenium oxide on CNT film substrate are attributed to its electrode construction comprising a very thin film of the electroactive material on a conductive CNT film substrate with a three-dimensional nanoporous structure. © 2005 The Electrochemical Society. All rights reserved.

File: 1_abstract_scrape/abstract/2-s2.0-28044432325.txt
A large-area network of polyaniline nanowires was potentiostatically deposited on a stainless steel electrode at the potential of 0.75 V and characterized in 1 M H 2SO 4 electrolyte for a redox supercapacitor. The specific capacitance of 742 F g -1 and specific power of 16 kW kg -1 was obtained at the charge-discharge current density of 6 mA cm -2. A long charge-discharge cyclic stability of the polyaniline nanowires is observed. © 2005 The Electrochemical Society.

File: 1_abstract_scrape/abstract/2-s2.0-28044449619.txt
Nanocrystallines CO3O4 with the particle diameter of 3 nm are prepared and tested as active electrode material for an electrochemical supercapacitor. The results of characterization indicate that the grain size of this material is very small; the specific surface area is very high (192 m 2/g); the distributions of pore diameter are desirable and effective; furthermore, the agglomeration problem among small particles was solved to a certain extent. The electrochemical tests show that the electrode prepared with the Co3O4 exhibits distinct characteristic of capacitance and very high specific capacitance of 365-401 F/g. Additionally, the main attribute of capacitance, namely supercapacitance, was also testified.

File: 1_abstract_scrape/abstract/2-s2.0-28844473916.txt
The present knowledge regarding the reasons why solutions of conductive polymers (ICP) can not be made and the most recent status of insight into feasibility and properties of dispersions is being reviewed. Dispersions are now available with conductivity values exceeding 200 S/cm. New applications in the supercapacitor field are becoming accessible.

File: 1_abstract_scrape/abstract/2-s2.0-2942654980.txt
The composite material silica-ruthenium dioxide was prepared through thermolytic oxidation for the film electrodes of supercapacitor, taking RuCl3·xH2O mixed with TEOS as raw material and Ti slide as substrate. The surface morphology of film electrode was observed by SEM, and the capacitive property of that was studied through cyclic voltammetry to analyze how the mixing ratio of TEOS to RuCl3·xH2O and the sintering temperature/time affect the capacitive property. The results show that the film electrode made from the composite material has excellent capacitive property, e.g., the specific capacitance can be up to 137 mF/cm2 if the mixing ratio is 5:2 with sintering temperature/time at 350°C and for 1 h, which means near three orders of magnitude are available to increase greatly the specific capacitance in comparison with the results as shown in reference.

File: 1_abstract_scrape/abstract/2-s2.0-30144436038.txt
The charge storage mechanism of manganese oxide and activated carbon has been studied in aqueous medium in order to optimise an asymmetric (or hybrid) supercapacitor based on these two materials as positive and negative electrode, respectively. Amorphous manganese oxide can be polarised up to potentials of 1.2 V in neutral medium. Under negative polarisation, a pseudocapacitive behaviour of activated carbon has been demonstrated, that is related with reversible hydrogen adsorption in the pores. It allows carbon to be polarised at potential values far from the thermodynamic decomposition of the electrolyte. Balancing the mass of these two materials with pseudocapacitive properties results in a practical cell voltage of 2 V in aqueous medium, with energy densities close to the values obtained with electric double layer capacitors working in organic electrolytes, while avoiding their disadvantages. © 2005 Elsevier B.V. All rights reserved.

File: 1_abstract_scrape/abstract/2-s2.0-30544449253.txt
In order to address power demands of mobile electronics, engineers have been relegated to the incorporation of energy storage technologies with wide disparities in energy and power performance. This paper will review and present alternative non aqueous chemistries and enabling electroactive materials that have the potential to fill a critical void in the power/energy spectrum and enable the design of new and/or improved devices. Incorporating one of the first uses of inorganic intercalation nanomaterials in energy storage, the asymmetric hybrid technology was developed in order to significantly increase the energy density of the supercapacitor, while maintaining the power and most importantly the robustness. The technology delivers 10-15 Wh/kg at 1000-2000 W/kg for over 450000 full discharge cycles. For certain applications, cycle life is not a key specification but rather high power and energy. New composites were developed to address these needs and were optimized to result in systems with 30-45 Wh/kg at upwards of 3000 to 5000 W/kg,while maintaining excellent low temperature performance and fast recharge capability. The performance of these and other alternative systems are presented relative to the active materials, composition of electrodes and electrolytes, failure modes, characterization, and cell design.

File: 1_abstract_scrape/abstract/2-s2.0-3142677302.txt
Pseudocapacitive manganese oxide films have been synthesized by anodic oxidation of metallic films deposited by sputtering. Results are presented from an electrochemical investigation into properties of these thin sputtered manganese films. Mn films with thickness ranging from 20 to 200nm have been sputtered onto Pt coated Si wafers in an Argon atmosphere. Electrochemical oxidation converts the metal film into a porous, dendritic structure which displays significant pseudocapacitance. We have observed a specific capacitance (Cs) of 700F/g when cycled very slowly at a constant current density of 160μA/cm2. The same films probed by cyclic voltammetry (CV) at a rate of 5mV/s yielded a lower specific capacitance of 400-450F/g. Post-oxidation material loading was measured to be in the range of 25-75μg/cm2. © 2004 Elsevier Ltd. All rights reserved.

File: 1_abstract_scrape/abstract/2-s2.0-33344454866.txt
The fabrication of activated carbon laminated stacked supercapacitor electrodes and their electrochemical properties are described. The material cost can be reduced to a commercially acceptable level by using activated carbon. In addition, the introduction of continuous spread technology for preparing activated carbon electrodes provides mass production capability. Supercapacitors with good electrochemical performance were confirmed by experimental charge-discharge with low internal resistance and leakage current. The energy density of the supercapacitors with KOH as electrolyte is 1.16 Wh/Kg and the capacitance decay less than 20% after over 50000 cycles is obtained under large discharge current condition. They can work at temperatures from-20°C to 80°C. After 500 days on the shelf, the capacitance remains unchanged.

File: 1_abstract_scrape/abstract/2-s2.0-33644748078.txt
Theory and application of new type compensator of active power variability are presented. Proposed compensator includes reversible power electronic converter with supercapacitor energy storage. The goal of the compensator operation is to stabilise source power whereas the load power is very variable. The parallel compensator controls the supply current according to average load. The running average current is calculated and source current control law is formulated. A difference between the load current and running average is used to determine the reference compensator current. Simulation results and laboratory tests of the system confirms the compensator operation.

File: 1_abstract_scrape/abstract/2-s2.0-33646210946.txt
The proceedings contains 15 papers from the conference on micro power sources - proceedings of the international symposium. The topics discussed includes: thin film supercapacitor with ruthenium oxide and solid electrolyte; electrolyte and electrode passivation for thin film batteries; cu-doped vanadium oxide(CVO) thin film cathode for microbatteries; si thin-film anode for microbatteries; chemical and electrochemical lithiated hopg and carbon fibers; high power-density polymer-electrolyte fuel cells by microfabrication and structural and electrochemical properties of vanadium oxide deposited by d.c. and r.f. reactive sputtering at room temperature.

File: 1_abstract_scrape/abstract/2-s2.0-33646869022.txt
Polyaniline/single-wall carbon nanotube (PANI/SWCNT) composites were prepared by in situ potentiostatic deposition of PANI onto SWCNTs at the potential of 0.75 V versus SCE, with the aim to investigate the influence of microstructure on the specific capacitance of PANI/SWCNT composites. It was found that the specific capacitance of the PANI/SWCNT composites is strongly influenced by their microstructure, which is correlated to the wt.% of the PANI deposited onto the SWCNTs. The optimum condition, corresponding to the highest specific capacitance, 463 F g-1 (at 10 mA cm-2), was obtained for 73 wt.% PANI deposited onto SWCNTs. The specific capacitance of the PANI/SWCNT composite electrode was highly stable, with a capacitive decrease of 5% during the first 500 cycles and just 1% during the next 1000 cycles, indicative of the excellent cyclic stability of the composite for supercapacitor applications. © 2005 Elsevier B.V. All rights reserved.

File: 1_abstract_scrape/abstract/2-s2.0-33745189595.txt
The Ru/C nanocomposites with Ru loadings of 20∼60 wt.% were prepared by the polyol process in the presence of XC-72 carbon. TEM observations indicated that Ru nanoparticles were uniform with the average size of about 3.1∼3.5 nm, and highly dispersed on the carbon surface. After electrochemically oxidization from Ru nanoparticles to the pseudocapacitive oxide-hydroxide form, the specific capacitances of these composites were calculated by cyclic voltammetry. It was found that these composites exhibited much higher specific capacitances in comparison with the XC-72 carbon. © 2006 Elsevier B.V. All rights reserved.

File: 1_abstract_scrape/abstract/2-s2.0-33746273162.txt
In the nanocomposite of multiwalled carbon nanotubes (MWNTs) and RuO 2 for supercapacitor electrode materials, upon immersion of the purified MWNT into a RuCl 3 solution, Ru metal having no contribution to pseudocapacitance was unexpectedly formed on the MWNT surface by spontaneous reduction, because of the higher Fermi level of MWNT than the absolute energy level of Ru/RuCl 3 pair. In contrast, no such phenomenon was observed for oxidized MWNT, because of lowered Fermi level and the surface carboxyl groups as protector against charge transfer. The oxidation treatment of MWNT is therefore not optional but rather is an essential process in nanocomposite. © 2006 American Institute of Physics.

File: 1_abstract_scrape/abstract/2-s2.0-33746520717.txt
A hybrid supercapacitor based on poly(3-methyl thiophene), activated carbon, and a gel polymer electrolyte (GPE) was fabricated and characterized. GPE was synthesized from poly(ethylene oxide)-tetra ethyl ammonium tetra fluoro borate (Et4NBF4)-propylene carbonate-ethylene carbonate-nanoclay. The supercapacitor was characterized by cyclic voltammetry, charging/discharging cycle, and electrochemical impedance spectroscopy. Capacitance of 18.54 F/g was obtained from discharging curve of supercapacitor. The energy density and the power density of the supercapacitor were 10.2 Wh/kg and 96.2 W/kg, respectively, at a discharge current density of 16 A/m 2. The cycling studies showed a considerable decrease in capacitance during initial cycles followed by a slower decrease during later cycles. © 2006 The Electrochemical Society.

File: 1_abstract_scrape/abstract/2-s2.0-33747385745.txt
Uniform and adherent cobalt oxide thin films have been deposited on glass substrates from aqueous cobalt chloride solution, using the solution spray pyrolysis technique. Their structural, optical and electrical properties were investigated by means of X-ray diffraction (XRD), scanning electron micrograph (SEM), optical absorption and electrical resistivity measurements. Along with this, to propose Co 3 O 4 for possible application in energy storage devices, its electrochemical supercapacitor properties have been studied in aqueous KOH electrolyte. The structural analysis from XRD pattern showed the oriented growth of Co 3 O 4 of cubic structure. The surface morphological studies from scanning electron micrographs revealed the nanocrystalline grains alongwith some overgrown clusters of cobalt oxide. The optical studies showed direct and indirect band gaps of 2.10 and 1.60 eV, respectively. The electrical resistivity measurement of cobalt oxide films depicted a semiconducting behavior with the room temperature electrical resistivity of the order of 1.5 × 10 3 Ω cm. The supercapacitor properties depicted that spray-deposited Co 3 O 4 film is capable of exhibiting specific capacitance of 74 F/g. © 2005 Elsevier B.V. All rights reserved.

File: 1_abstract_scrape/abstract/2-s2.0-33747395446.txt
Ni(OH)2 ultrafine powders were synthesized by precipitation transformation method. Nanosized NiO was prepared by calcining the as prepared Ni(OH)2 ultrafine powders. The samples were analyzed by thermal gravity (TG), X-ray diffraction (XRD), transmission electron microscopy (TEM), N2 adsorption, cyclic voltammetry and galvanostatic charge/discharge. The results show that particle size of the NiO is about 10 nm, the BET specific surface area is 186.3 m2/g with an appropriate pore size distribution. The working voltage of the NiO pseudocapacitor is 0.35 V. At a current density of 60 mA/g, the NiO has a specific capacitance of 243 F/g. By using NiO and mesoporous AC as the positive and negative electrode materials, respectively, an hybrid capacitor was fabricated. The working voltage of the hybrid capacitor is 1.5 V and it has a much better power performance and an energy density of 16.03 Wh/kg, which is 17.2 times larger than that of the NiO pseudocapacitor.

File: 1_abstract_scrape/abstract/2-s2.0-33748075820.txt
Poly(3,4-ethylenedioxythiophene)/polypyrrole composite electrodes were prepared by electropolymerization of 3,4-ethylenedioxythiophene (EDOT) on the surface of polypyrrole (PPy) modified tantalum electrodes. The electrochemical capacitance properties were investigated with cyclic voltammetry (CV), galvanostatic charge-discharge and electrochemical impedance spectroscopy (EIS) techniques with two- or three-electrode cell configuration. The data showed that the specific capacitance of composite electrodes, due to the synergic effect of poly(3,4-ethylenedioxythiophene) (PEDOT) and PPy, is much higher than the values of either pure PEDOT or pure PPy electrodes. Moreover, the composites prepared on the surface of PPy with horn-like structure allow the specific capacitance up to more than 200 F g-1 and have a good cycleability. This implies that PEDOT/PPy composites are promising to be used as electrode material of supercapacitors. © 2006 Elsevier B.V. All rights reserved.

File: 1_abstract_scrape/abstract/2-s2.0-33748980398.txt
Rutile-type Ru1-xVxO2 nanoparticles possessing high surface area were prepared by a polymerizable-complex method and its electrochemical supercapacitor behavior was studied. X-ray diffractometry, energy-dispersive X-ray analysis, and N2 adsorption/desorption measurements were used to characterize the structure of the products. The electrochemical supercapacitor behavior of thick and thin films was studied by cyclic voltammetry in various acidic, neutral, and alkaline electrolytes. Ru1-xVxO2 exhibited extremely enhanced supercapacitive properties compared to pure RuO2. The highest surface redox activity was achieved with an acidic electrolyte. Ru1-xVxO2 showed negligible surface redox activity in neutral electrolytes. © 2006 Elsevier B.V. All rights reserved.

File: 1_abstract_scrape/abstract/2-s2.0-33749138898.txt
In this paper, MnO2·xH2O/carbon aerogel (CRF) composite electrode materials were prepared by a chemical co-precipitation method. The structure and morphology of MnO2·xH2O/CRF were characterized by X-ray diffraction (XRD) and scanning electron microscopy (SEM). The results showed that carbon aerogel was an amorphous material with a pearly network structure, the MnO2·xH2O powders possessed, a nanoscaled structure, and thus the MnO2·xH2O/CRF composite materials were nano-sized particles with a relatively high specific surface area. Electrochemical performance of the composite electrodes with different ratio's was studied by cyclic voltammetry and galvanostatic charge/discharge measurements. The results indicated that MnO2·xH2O/CRF composite electrodes had good electrochemical performance, high reversibility and high charge-discharge properties. Moreover, when the loading amount of MnO2·xH2O was 60%, the composite material has a high specific capacitance of 226.3 F g-1, while the capacitance of carbon aerogel electrode alone was 112 F g-1. Besides, MnO2·xH2O/CRF composite supercapacitors showed a stable cycle life in the potential range of 0-1.0 V and retained 90% of initial capacitance over 400 cycles. © 2006 Elsevier B.V. All rights reserved.

File: 1_abstract_scrape/abstract/2-s2.0-33749519843.txt
This paper presents a transformer-coupled three-port triple-half-bridge bidirectional dc-dc converter controlled by phase shift in combination with pulse-width-modulation (PWM). A typical application of the proposed converter is a fuel cell system with a supercapacitor/battery as the storage. The boost-half-bridge that connects to the supercapacitor plays a key role in accommodating the wide operating voltage of the supercapacitor. With this technique, the zero-voltage-switching (ZVS) operating range is extended to the entire phase shift region. Furthermore, both the current stress and the conduction losses of the power switches are reduced compared to other methods. In addition, a control scheme employing multiple PI regulators for this converter is presented. A prototype has been built. Simulation and experimental results show the effectiveness of the proposed converter and the control scheme. © 2006 IEEE.

File: 1_abstract_scrape/abstract/2-s2.0-33749563156.txt
Some new current feedback amplifier (CFA)-based active Resistance- Capacitance (RC) circuits are presented for the realization of an ideal grounded supercapacitor (Y(s)∈= ∈s<sup>2</sup>D) type Frequency Dependent Negative Resistance (FDNR). The D-element is then resonated with additional RC sections to derive multifilter function circuits. The filter function have been tested for continuous resonant frequency (f0) tunability in a range of 30∈KHz∈-∈f0∈-∈300∈KHz with high quality (1∈<∈ Q∈<∈10) response. Analysis assuming non-ideal CFA devices with finite port errors indicate that the circuits are practically active-insensitive. Experimental verification of the circuit characteristics had been carried out with both hardware implementation using Analog Devices (AD) 844 CFA-chip and by PSPICE macromodel simulation.
