Repository: tikam24/supercapacitor_database

# supercapacitor_database
 Supercapacitor database generated from scientific literature

File: 1_abstract_scrape/abstract/2-s2.0-33750550451.txt
Recently, a new hybrid supercapacitor, integrating both the advantages of supercapacitors and lithium-ion batteries, was proposed and rapidly turned into state-of-the-art energy-storage devices with a high energy density, fast power capability, and a long cycle life. In this paper, a new hybrid supercapacitor is fabricated by making use of the benefits of ID nanomaterials consisting of a carbon nanotube (CNT) cathode and a TiO2-B nanowire (TNW) anode, and the preliminary results for such an energy-storage device operating over a wide voltage range (0-2.8 V) are presented. The CNT-TNW supercapacitor is compared to a CNT-CNT supercapacitor, and discussed with regards to available energy densities, power capabilities, voltage profiles, and cycle life. On the basis of the total weight of both active materials, the CNT-TNW supercapacitor delivers an energy density of 12.5 W h kg-1 at a rate of 10 C, double the value of the CNT-CNT supercapacitor, while maintaining desirable cycling stability. The combination of a CNT cathode and a TNW anode in a non-aqueous electrolyte is proven to be suitable for high-performance hybrid supercapacitor applications; this can reasonably be assigned to the interesting synergistic effects of the two nanomaterials. It is hoped that the results presented in this study might renew interest in the design of nanomaterials that are applicable not only to hybrid supercapacitors, but also to energy conversion and storage applications of the future. © 2006 WILEY-VCH Verlag GmbH & Co. KCaA, Weinheim.

File: 1_abstract_scrape/abstract/2-s2.0-33750921157.txt
α-MoO3 powders for the application of supercapacitor active material was prepared by using (NH4)6Mo7 O24·4H2O and HAc as raw materials. Carbon aerogel was prepared by the polycondensation of resorcinol (R) with formaldehyde (F), and sodium carbonate was added as a catalyst (C). The physical properties of α-MoO3 and carbon aerogel were characterized by X-ray diffractrometry (XRD) and scanning electron microscopy (SEM). The electrochemical performances of α-MoO3/CRF composite electrodes with different ratios were studied. The good electrochemical performances of carbon aerogel electrode and α-MoO3 /CRF composite electrodes were confirmed by cyclic voltammetry and galvanostatic charge/discharge measurement. The results indicate that the specific capacitance of carbon aerogel electrode is approximately 110.8 F/g. However, when the loading quantity of MoO3 is 10%, the specific capacitance of α-MoO3/CRF can reach 279. 8 F/g, and the specific capacitance of the supercapacitor is 47.6 F/g.

File: 1_abstract_scrape/abstract/2-s2.0-33750948553.txt
MnFe2O4-carbon black (CB) composite powders synthesized by a co-precipitation method have been characterized and optimized for their electrochemical properties for supercapacitor applications. The composite shows pseudocapacitance in electrolyte solutions of alkali and alkaline chlorides, sulfates and sulfites. For the chlorides and sulfates electrolytes, the pseudocapacitance has been identified, by in situ X-ray absorption near-edge spectroscopy study, to involve charge-transfer at both the Mn and Fe sites of the ferrite. In 1 M NaCl(aq), the composite electrode exhibits an operating potential window of 1.0 V with a maximum leakage current of 0.3 mA F-1, and it exhibits far superior cycling stability to amorphous MnO2 electrode. Both the specific capacitance and self-discharge behavior of the composite electrode depend strongly on the composite composition. The optimum capacitance occurs at ferrite:CB weight ratio of 7:3, which gives reduced self-discharge rate as compared with CB. The composite electrode also demonstrates capability of high-power delivery. © 2006 Elsevier B.V. All rights reserved.

File: 1_abstract_scrape/abstract/2-s2.0-33751217451.txt
The effect of PTFE addition was investigated for the electrophoretic deposition (EPD) of hydrous ruthenium oxide electrodes. Mechanical stability of electrode layers, together with deposition yield, was enhanced by using hydrous ruthenium oxide/PTFE dispersions. High supercapacitor performance was obtained for the electrodes prepared with 2% PTFE and 10% water. When PTFE content was higher, the rate capability became poor with low electronic conductivity; higher water content than 10% resulted in non-uniform depositions with poor cycleability and power capability. When electrodes were heat treated at 200 °C for 10 h, the specific energy was as high as 17.6 Wh/kg based on single electrode (at 200 W/kg); while utilizable energy was lower with heat treatment time of 1 and 50 h, due to the high resistance and gradual crystallization, respectively. With PTFE addition and heat treatment at 200 °C for 10 h, the specific capacitance was increased by 31% (460 → 599 F/g at ca. 0.6 mg/cm2) at 10 mV/s, and the deposition weight was increased up to 1.7 mg/cm2 with initial capacitance of 350 F/g. © 2006 Elsevier Ltd. All rights reserved.

File: 1_abstract_scrape/abstract/2-s2.0-33751244233.txt
Nano-thin polypyrrole (PPy) layers with thickness from ∼5 nm to several 10s nm were deposited on vapor grown carbon fibers (VGCF) by an in situ chemical polymerization. Using different concentrations of the pyrrole could control the thicknesses of deposited PPy layers. Surface morphology and thickness of the deposited PPy layers were confirmed by means of scanning electron microscopy and scanning transmission emission microscopy. Pseudo-capacitive behavior of the deposited PPy layers on VGCF investigated by means of cyclic voltammetry. Then, the PPy/VGCF composites were mixed with activated carbons (AC) at various mixing ratios. For the PPy/VGCF/AC composite electrodes, characteristics of specific capacitance and power capability were examined by half-cell tests. As results of this study, it was investigated that nano-thin PPy layer below ∼10 nm deposited on VGCF had high pseudo-capacitance and fast reversibility. Its specific capacitance per averaged weight of active material (PPy) was obtained as ∼588 F g-1 at 30 mV s-1 and maintained as ∼550 F g-1 at 200 mV s-1 of scan rate. Also, from the mixing 60 wt.% of the PPy/VGCF with 25 wt.% of AC, the PPy/VGCF/AC composite electrode exhibited higher power capability maintaining the specific capacitance per active materials of PPy and AC as ∼300 F g-1 at 200 mV s-1 in 6 M KOH. © 2006 Elsevier Ltd. All rights reserved.

File: 1_abstract_scrape/abstract/2-s2.0-33845234593.txt
Electrode materials for supercapacitors are at present commonly evaluated and selected by their mass specific capacitance (CM, F g-1). However, using only this parameter may be a misleading practice because the electrode capacitance also depends on kinetics, and may not increase simply by increasing material mass. It is therefore important to complement CM by the practically accessible electrode specific capacitance (CE, F cm-2) in material selection. Poly[3,4-ethylene-dioxythiophene] (PEDOT) has a mass specific capacitance lower than other common conducting polymers, e.g. polyaniline. However, as demonstrated in this communication, this polymer can be potentiostatically grown to very thick films (up to 0.5 mm) that were porous at both micro- and nanometer scales. Measured by both cyclic voltammetry and electrochemical impedance spectrometry, these thick PEDOT films exhibited electrode specific capacitance (CE, F cm-2) increasing linearly with the film deposition charge, approaching 5 F cm-2, which is currently the highest amongst all reported materials. © 2006 Elsevier B.V. All rights reserved.

File: 1_abstract_scrape/abstract/2-s2.0-33845355466.txt
We report the direct observation of solid phase electrolyte products resulting from decomposition of the acetonitrile solvent on the mesoporous activated carbon positive electrode of a nonaqueous asymmetric hybrid supercapacitor by C13, H1, and N15 solid-state nuclear magnetic resonance (NMR). At least two of the observed NMR signals can be assigned to acetamide and a lithium-based carbon derivative, which suggests that the Li-salt interacts with the acetonitrile solvent, leading to accumulation of the decomposition products on the electrode particle surface. These results may find practical applications in evaluating the design and performance of high-voltage electrochemical double layer capacitors and lithium-ion batteries. © 2006 The Electrochemical Society.

File: 1_abstract_scrape/abstract/2-s2.0-33846609659.txt
LiMn2O4 was synthesized by high temperature solid-state reaction. Results of X-ray diffraction show that spinel LiMn 2O4 powder is obtained at 800°C. The supercapacitive performances of LiMn2O4 electrode materials were studied in terms of the charge-discharge curves, cyclic voltammetry and alternating current (AC) impedance in 2 mol·L-1(NH4) 2SO4 solution. The results of cyclic voltammetric curves show that LiMn2O4 represents rectangular shape performance in the potential range of 0-1 V. The charge-discharge curves are linear and represent regularly symmetrical triangle, the specific capacity reaches 141 F·g-1 at 5 mA·cm-2. The electrode exhibits excellent charge-discharge efficiency and stability. The results of AC impedance testing also show that LiMn2O4 electrode has typical capacitance impedance performance.

File: 1_abstract_scrape/abstract/2-s2.0-33846617740.txt
Present work explored a room temperature, simple and low cost chemical route for the preparation of hydrophilic cobalt oxide films from alkaline cobalt chloride (CoCl 2 :6H 2 O) and double distilled water precursor solutions. As-deposited cobalt oxide films showed amorphous nature, which is one of the prime requirements for supercapacitor, as confirmed from X-ray diffraction studies. Changes in direct band gap energy and electrical resistivity of as-deposited cobalt oxide films were confirmed after annealing. Spherical grains of about 40-50 nm diameters were uniformly distributed over the substrate surface. Surface wettability studied in contact with liquid interface, showed hydrophilic nature as water contact angle was <90°. Finally, presence of cobalt-oxygen covalent bond was observed from Raman shift experiment. © 2006 Elsevier B.V. All rights reserved.

File: 1_abstract_scrape/abstract/2-s2.0-33846781478.txt
Coconut shell activated carbon (AC) and apricot shell activated carbon (LAPC) were modified by liquid-phase oxidation method using concentrated nitric acid as oxidant, and then were made into the electrodes of supercapacitors in KOH electrolyte to study the influence of oxygen functional groups on the electrochemical performance of electrode material in alkaline electrolyte. The four modified samples were characterized by using N2 adsorption, X-ray photoelectron spectra (XPS) and Fourier transform infrared spectroscopy (FTIR). The results showed that, with high concentration HNO2 treatment, the surface area and pore volume of the carbons decreased, while the surface oxygen content increased and the content of oxygen functional groups changed. Under 50 mA/g, after 100 times charge-discharge the specific capacitance of the oxides of AC and LAPC reached 193 F/g and 150 F/g respectively, which are both 30% higher than those of the original samples. According to the results of XPS, the increase of capacitance is mainly due to the increase of hydroxyl. Moreover, it was found that with the increase of current density, the decreasing amplitude of discharge capacitance of the modified carbon samples was much lower than that of unmodified samples.

File: 1_abstract_scrape/abstract/2-s2.0-33846838612.txt
Significant enhancement in supercapacitor performance has been achieved via a new RuO2 nanocomposite materials prepared by direct ruthenium sputtering on arrayed multi-walled carbon nanotubes supported by Ti-buffered Si wafer. XPS, HRTEM and SAED analyses reveal that as-prepared nanoparticles have a crystalline Ru metal core with RuO2 oxide coating. The nanocomposites convert to RuO2-CNx NTs with subsequent electrochemical cycling. At present, well-dispersed and strongly adhered RuO2 NPs have been densely populated on CNx NTs to obtain the overall specific capacitance (1380 F/g-RuO2), charging-discharging rate (up to 600 mV/s) and operation stability (5000 cycles). Thus, RuO2-CNx NTs nanocomposites would make a promising candidate for use in next-generation high efficiency miniaturized supercapacitors directly fabricated on Si substrate. © 2006 Elsevier B.V. All rights reserved.

File: 1_abstract_scrape/abstract/2-s2.0-33847032529.txt
The physical properties of polyaniline (PAn) powder, doped by nucleophilic doping of dimethyl sulfate (DMS), were characterized, as well as its electrochemical behaviors, to investigate the possibility of a power source device adopting the PAn-DMS electrodes. It is shown that the nucleophilic addition of DMS into PAn concurrently resulted in an increase of the charge transport properties (e.g., electrical conductivity) and enhanced the processability (e.g., lowering of the melting point). The surface structure of PAn-DMS electrodes showed that the compactness of the electrode surface was helpful in increasing the capacity of lithium rechargeable batteries, whereas the porous behavior was valuable to improve the capacitance of a redox supercapacitor. Depending on the power source devices using the lump- and sheet-type PAn-DMS electrodes, the following optimized performances were obtained: more than 80 mA h g-1 after 50 cycles for lithium secondary battery use and ∼115 F g-1 initially and ∼94 F g -1 after 5000 cycles at a current density of 2.5 m A cm-2 for application as a redox supercapacitor, which were the highest reported performances for all PAn-based electrodes. © 2007 American Chemical Society.

File: 1_abstract_scrape/abstract/2-s2.0-33847665109.txt
Chemically prepared polyaniline is tested for its supercapacitive behaviour in an aqueous electrolyte of 1.0 M H2SO4. In order to improve the cycleability of the polyaniline electrode, it is made into a composite with Nafion. This composite electrode shows improved cycleability and higher specific capacitance compared with a pure polyaniline electrode. It is therefore used as a matrix for the electrochemical deposition of hydrous RuO2. The resulting ternary composite electrode has a high specific capacitance of 475 F g-1 at 100 mV s-1 and 375 F g-1 at 1000 mV s-1 in the voltage range of -0.2 to 0.8 V versus Ag/AgCl. All three types of electrode are characterized by cyclic voltammetry and impedance anaylsis. © 2007 Elsevier B.V. All rights reserved.

File: 1_abstract_scrape/abstract/2-s2.0-33847751061.txt
This paper proposes a hybrid energy system, which consists of a diesel-engine generator and a supercapacitor, for improving performance of a Rubber Tyred Gantry Crane (RTGC). The supercapacitor contributes to the energy recovery associated with regenerative braking in 'Hoist-Down' braking operation and to the rapid energy consumption related with acceleration in 'Hoist-Up' operation of the RTGC. Hence it does save energy, which is conventionally wasted by a braking resistor. In addition, the large engine generator is replaced by the much smaller one, for the supercapacitor reduces high power demands away from it. For power conversion between the supercapacitor and the DC link, a 3 legs bidirectional DC-DC converter, which has the same structure as the commercially available 3-phase inverter, is used. Two kinds of simulations are performed to study the behaviors of the proposed system under the worst operating conditions. The performance of the proposed hybrid energy system is evaluated through several experiments with a real RTGC. © 2005 IEEE.

File: 1_abstract_scrape/abstract/2-s2.0-33947258897.txt
Mn/Pb composite oxides were prepared by solid-state reaction by KMnO 4 with manganese acetate and lead acetate at low temperature. The products were characterized by XRD and TEM. The results show that the composite oxides are nano-size and amorphous structure. Electrochemical characterizations were performed by cyclic voltammetry (CV) and constant current charge-discharge in a three-electrode system. The potential windows of Mn/Pb composite oxides electrode are increased. With increasing the ratio of Pb, the specific capacitance goes through a maximum at 20% mol Pb. The specific capacitance of pure MnO2 is 158 F/g and is improved to 180 F/g for the Mn 0.8Pb0.2Ox composite oxide by constant current discharge.

File: 1_abstract_scrape/abstract/2-s2.0-33947648073.txt
This paper presents the design, realization and power management of an Auxiliary Power Unit (APU) dedicated to vehicle applications. The proposed APU is based on a parallel arrangement of a Polymer Electrolyte Fuel Cell (PEFC) and a supercapacitor bank. Using such an arrangement, the PEFC provides only the mean power to a 42V DC embedded bus, whereas the supercapacitors bank is sized to respond to the electrical power requirements during transients.

File: 1_abstract_scrape/abstract/2-s2.0-33947650783.txt
The performance of a standard, production valve regulated lead acid (VRLA) cell has been improved by paralleling with combinations of supercapacitors. The supercapacitors act to lower the source impedance of the combination providing a much-enhanced performance. Transient voltage swings are suppressed and the rms voltage is supported. Low temperature performance may also be improved due to the characteristics of the supercapacitor. These enhancements are described for various combinations of cell and supercapacitor under realistic hybrid vehicle power demands. A simple model is proposed and used to demonstrate supercapacitor size requirements for optimal current in the parallel cell.

File: 1_abstract_scrape/abstract/2-s2.0-34147209104.txt
Manganese oxide/carbon powders have been prepared by reduction of acidic KMnO4 by carbon. The influence of the type of carbon [active carbon (AC), meso-carbon microbeads (MCMB), and flexible graphite (FG)] as well as the presence of Ni2+, Co2+ or Er2+/Er3+ ions on the structure and electrochemical properties of the resulting manganese oxide/carbon powders was investigated. The structure and surface morphology of the manganese oxide/carbon powders were examined by X-ray diffraction and scanning electron microscopy. It was shown that AC has a higher reducing power than either FG or MCMB. Results of CV experiments showed that the manganese oxide/carbon powders possess excellent capacitive properties, with the specific capacitance measured by cyclic voltammograms reaching a maximum of 117 F/g before doping. After doping with Ni2+ and Co2+ ions, the specific capacitance showed an increased value of 185 F/g.

File: 1_abstract_scrape/abstract/2-s2.0-34247239291.txt
This paper describes a supercapacitor-operated, solar-powered wireless sensor node called Everlast. Unlike traditional wireless sensors that store energy in batteries, Everlast's use of supercapacitors enables the system to operate for an estimated lifetime of 20 years without any maintenance. The novelty of this system lies in the feedforward, PFM (pulse frequency modulated) converter and open-circuit solar voltage method for maximum power point tracking, enabling the solar cell to efficiently charge the supercapacitor and power the node. Experimental results show that Everlast can achieve low power consumption, long operational lifetime, and high transmission rates, something that traditional sensor nodes cannot achieve simultaneously and must trade-off. Copyright 2006 ACM.

File: 1_abstract_scrape/abstract/2-s2.0-34247344997.txt
Cathodic electrosynthesis has been utilized for the fabrication of nanostructured MnOx films, containing chitosan additive as a binder. The films were studied by differential thermal analysis, thermogravimetric analysis, X-ray photoelectron spectroscopy, X-ray diffraction analysis and scanning electron microscopy. Cyclic voltammetry (CV) and chronopotentiometry data for the films tested in 0.1 M Na2SO4 solutions showed high specific capacitance (SC) in the voltage window of 0-0.9 V versus SCE. The capacitive properties of the films were enhanced within the first few cycles of testing. SEM investigations revealed changes in the film morphology during initial cycling. The highest SC of ∼400 F g-1 was obtained for a film of mass 50 μg cm-2 heat-treated at 300 °C at a CV scan rate of 5 mV s-1. The SC decreased with increasing film mass and scan rate. Ragone plots indicated that the obtained films possessed good power-energy density characteristics, with a highest power density of 45 kW kg-1 for the 50 μg cm-2 MnOx film. Excellent cycling behavior was observed for the films, with no loss in SC during 1000 cycles. © 2007 Elsevier B.V. All rights reserved.

File: 1_abstract_scrape/abstract/2-s2.0-34247610329.txt
RuO2·xH2O nanoparticulates in different crystal sizes with various water contents were prepared via a hydrothermal synthesis route, successfully demonstrating the independent control of crystal size and water content of RuO2xH2O. The crystalline and hydrous nature of hydrothermally derived RuO2·xH2O particulates not only reduces the proton diffusion resistance but also enhances the electronic conductivity for the redox transitions of active species. Novel and unique properties of hydrothermally derived RuO2· xH 2O, i.e., effective inhibition of crystallite coalescence upon annealing, relatively high thermal stability, and maintenance of the original nanostructure, are attributable to the coalescence barrier of RuO 2·xH2O crystallites due to the lattice energy. Maintaining/fine-tuning the original nanostructure of annealed RuO 2·xH2O crystallites with high mesoporosity favors the penetration of electrolytes into the whole oxide matrix. This effect of not only reducing the proton diffusion resistance but also improving the electron pathways promotes the utilization of RuO2·xH2O in supercapacitor applications. © 2007 American Chemical Society.

File: 1_abstract_scrape/abstract/2-s2.0-34248353930.txt
The factors influencing the electrochemical behaviour of a supercapacitor have been partly examined in this work. The effects of so-called intrinsic parameters, i.e. exchange current density, unit cell length and double layer (DL) capacitance; as well as the so-called application parameters, i.e. cell current, on the cell potential discharge time have been considered. The contributions of each type of capacitors, DL capacitor and faradaic supercapacitor under various states of operation and material have been analyzed, and the competing (compensating) effects of the two types of capacitors as regards to the discharge and power characteristics manifested by current-potential and energy-power (Ragone plots) are elucidated. © Springer-Verlag 2007.

File: 1_abstract_scrape/abstract/2-s2.0-34250167872.txt
We have explored electrochemically deposited pervoskite nanocrystalline porous bismuth iron oxide (BiFeO3) thin film electrode from alkaline bath for electrochemical supercapacitors. The pervoskite BiFeO3 nanocrystalline thin film electrode showed comparable specific capacitance of 81 F g-1 and electrochemical supercapacitive performance and stability in an aqueous NaOH electrolyte to that of commonly used ruthenium based pervoskites. © 2007 Elsevier B.V. All rights reserved.

File: 1_abstract_scrape/abstract/2-s2.0-34447269215.txt
Mechanochemical synthesis of α-MnO2 was carried out with KMnO4 and Mn(CH3COO)2 in 1:1 mole ratio. The electrochemical performance of MnO2 electrode was investigated by cyclic voltammograms and alternating current impedance. The charge-discharge process of MnO2 supercapacitor in 6 mol/L KOH was studied within 1.2 V at 200 mA/g, suggesting that it displays double-layer capacibility in low potential scope and pseudo-capacitance properties in high potential scope. It is found that Mn3O4, an electrochemical inert, mainly forms in the initial 40 charge-discharge cycles. During cycling, the pseudo-capacitance properties disappear and the discharge curves are close to ideal ones, indicating double-layer capability. The maximum capacitance of MnO2 electrode is as high as 416 F/g, and retains 240 F/g after 200 cycles. The equivalent series resistance increases from 17 to 41 Ω. © 2007 The Nonferrous Metals Society of China.

File: 1_abstract_scrape/abstract/2-s2.0-34447563738.txt
We have characterized symmetric solid-state supercapacitors in swagelok cells using film electrodes made of novel hybrid materials based on multiwalled carbon nanotubes (CNT) and phosphomolybdate polyanion (Cs-PMo12) with PVA as binder. These hybrid materials were carried out by Cs-PMo12 adhesion onto previously functionalized CNT, in order to disperse both components at a molecular level and use Cs-PMo12 as energy density enhancer in supercapacitor cells. Our results show high capacitance values (up to 285 F/g at I = 200 mA/g) due to the contribution of Cs-PMo12, which was revealed on the higher energy density values compared to pure CNT electrodes. Additionally, good stability was observed during 500 charge-discharge cycles for most hybrid electrodes. These preliminary results show a new approach to enhance energy density of double layer supercapacitor cells through the introduction of Cs-PMo12, whereas from a material science point of view these materials are innovative, and open the way to search for diverse applications aside from supercapacitors (sensors, catalysts, photovoltaic cells, etc.). © 2007 Elsevier B.V. All rights reserved.

File: 1_abstract_scrape/abstract/2-s2.0-34547372876.txt
New energy storage technologies based on flywheels, supercapacitors and superconducting coils could reduce the demand for energy by ensuring that it is used only when needed. Energy storage could extend the capability of intermittent energy sources such as solar cells, wind turbines and other renewables by allowing the electricity they generate to be stored and then fed into the electrical grid at periods of high demand. NASA's carbon-composite flywheels, which are an order of magnitude higher those made out of steel, can store 10 times as much energy per unit mass as a conventional chemical battery. Similarly, supercapacitors have proved useful in storing energy whenever a variable amount of power is required because they can rapidly discharge to make up any power shortfalls and recharge when there is excess power. Another technology named superconducting magnetic energy storage (SMES) can store energy in the magnetic field created by an electric current flowing in a superconducting coil cooled to near absolute zero.

File: 1_abstract_scrape/abstract/2-s2.0-34547849612.txt
A highly oriented and densely packed Co-Al layered double hydroxides (LDHs) nanosheets thin-film electrode has been successfully fabricated by drying a transparent colloidal suspension of Co-Al LDHs nanosheets on a pretreated indium tin oxide-coated glass plate substrate. The electrochemical investigations show that this thin-film electrode has good supercapacitor behavior with a high specific capacitance of up to 2000 F cm3 (667 Fg), a good electrochemical stability, and a high-rate capability. These excellent electrochemical properties obtained can be attributed to the special microstructure of the thin-film electrode. This thin-film electrode may be a potential electrode for thin-film supercapacitors. © 2007 The Electrochemical Society.

File: 1_abstract_scrape/abstract/2-s2.0-34548496457.txt
Edge-oriented MoS2 films synthesized by single source precursor chemical vapor deposition exhibit a high density of nanowalls, which can potentially exhibit excellent electrochemical charge storage properties. The electrochemical double-layer capacitance of layered, nanowalled MoS2 film has been investigated in this work using electrochemical impedance spectroscopy. We show that edge-oriented MoS2 thin films can behave as a supercapacitor at alternating current frequencies up to 100 Hz. The supercapacitor performance is comparable to that of carbon nanotube array electrodes. In addition to double-layer capacitance, diffusion of the ions into the films at slow scan rates gives rise to faradaic capacitance, which enhances the capacitance significantly. The real and imaginary part of the capacitance of the MoS2 films was analyzed as a function of frequency, in order to obtain information on the relaxation time constant and frequency dependence of the supercapacitor properties. © 2007 The Electrochemical Society.

File: 1_abstract_scrape/abstract/2-s2.0-35748964434.txt
Fast charging-discharging performances of well-dispersed RuO2 nanoparticles (NPs) on N-doped carbon nanotubes (CNTs) have been demonstrated. As regards the structural properties, the N 1s x-ray photoelectron spectroscopy spectrum shows two characteristic bonding peaks of N within CNTs. Cross-sectional scanning electron microscope images show that N-doped CNTs provide good support for uniform distribution of RuO2 NPs. As regards the capacitive behavior, N-doped CNTs covered with well-dispersed RuO 2 NPs lead to a high charging-discharging property performed at the scan rate of 2000 mV s-1. The role of N doping is to create preferential sites of CNTs for capturing RuO2 NPs. Such a fast sweep capability established by the N-incorporation method is very useful in supercapacitor applications. © IOP Publishing Ltd.

File: 1_abstract_scrape/abstract/2-s2.0-36248938301.txt
A novel asymmetric hybrid capacitor using LiMn2O4 and manganese oxide (MnO2)/carbon nanotube (CNT) nanocomposite as the positive and negative electrode materials, respectively, and 1 M LiClO4 in propylene carbonate (PC) as the electrolyte has been developed. To the best of our knowledge, this is the first reported assembly of an asymmetric hybrid capacitor with metal oxides for both electrode materials, and, especially, with MnO2 as the negative electrode material. The discharge profile of the asymmetric hybrid capacitor shows a typical capacitive behavior with a linear slope. The asymmetric hybrid capacitor was able to deliver a specific energy as high as 56 Wh/kg at a specific power of 300 W/kg, based on the total weight of LiMn2O4 and MnO2/CNT nanocomposite in both electrodes. These results clearly demonstrated a superior performance of this new type of capacitor with a higher specific energy compared to other types of asymmetric hybrid capacitors. © 2007 Elsevier B.V. All rights reserved.

File: 1_abstract_scrape/abstract/2-s2.0-36348935657.txt
The nano-sized columned β-FeOOH was prepared by the hydrolysis process and its electrochemical capacitance performance was evaluated for the first time in Li2SO4 solution. A hybrid supercapacitor based on MnO2 positive electrode and FeOOH negative electrode in Li2SO4 electrolyte solution was designed. The electrochemical tests demonstrated that the hybrid supercapacitor has a energy density of 12 Wh kg-1 and a power density of 3700 W kg-1 based on the total weight of the electrode active materials with a voltage range 0-1.85 V. This hybrid supercapacitor also exhibits a good cycling performance and keeps 85% of initial capacity over 2000 cycles. © 2007 Elsevier B.V. All rights reserved.

File: 1_abstract_scrape/abstract/2-s2.0-36448972010.txt
Nanostructured Mn O2 was synthesized at ambient condition by reduction of potassium permanganate with aniline. Powder X-ray diffraction, thermal analysis (thermogravimetric and differential thermal analysis), Brunauer-Emmett-Teller surface area, and infrared spectroscopy studies were carried out for physical and chemical characterization. The as-prepared Mn O2 was amorphous and contained particles of 5-10 nm diameter. Upon annealing at temperatures >400°C, the amorphous Mn O2 attained crystalline α -phase with a concomitant change in morphology. A gradual conversion of nanoparticles to nanorods is evident from scanning electron microscopy and transmission electron microscopy (TEM) studies. High-resolution TEM images suggested that nanoparticles and nanorods grow in different crystallographic planes. Capacitance behavior was studied by cyclic voltammetry and galvanostatic charge-discharge cycling in a potential range from -0.2 to 1.0 V vs SCE in 0.1 M sodium sulfate solution. Specific capacitance of about 250 F g-1 was obtained at a current density of 0.5 mA cm-2 (0.8 A g-1). © 2007 The Electrochemical Society.

File: 1_abstract_scrape/abstract/2-s2.0-36749031648.txt
The need to improve fuel economy and reduce the emission of CO2 and other harmful pollution from internalcombustion-engine vehicles has led to engine downsizing. However, downsized turbocharged engines exhibit a relatively low torque capability at low engine speeds. To overcome this problem, an electrical torque boost may be employed while accelerating and changing gear and to facilitate energy recovery during regenerative braking. This paper describes the operational requirements of a supercapacitor-based torque-boost system, outlines the design and sizing of the electrical drive-train components, and presents experimental characterization of a demonstrator system.

File: 1_abstract_scrape/abstract/2-s2.0-36949015832.txt
The power of the atomic pair density function method to study the local atomic structure of dispersed materials is discussed for three examples (I) supercapacitor hydrous ruthenia, (II) electroctalyst platinum-iron phosphate and (III) nanoparticle gold catalyst. Hydrous ruthenia appears to be amorphous, but was found to be nanocomposite with RuO2 nanocrystals supporting electronic and hydrous boundaries protonic conductivity. A platinum-iron phosphate electrocatalyst, that exhibits activity for the oxygen reduction reaction has platinum in a nonmetallic state. In catalysts comprised of gold nanoparticles supported on TiO2, atomic correlations in the second atomic shell were observed suggesting interaction with the support that could modify gold chemical activity. © by Oldenbourg Wissenschaftsverlag.

File: 1_abstract_scrape/abstract/2-s2.0-37049014886.txt
As a new technology, supercapacitor can attain greater energy density than those of conventional capacitors and greater power density than those of batteries. As a result, supercapacitors may become an attractive power solution for an increasing number of applications. In this paper, after a brief introduction of supercapacitor components, a supercapacitor based ride-through system for industrial drive applications is presented. The design details are discussed and experimental results are given. © 2007 IEEE.

File: 1_abstract_scrape/abstract/2-s2.0-37349030229.txt
Supercapacitor impedance spectra were found using AC currents for two types of supercapacitor: one containing a carbon aerogel and having a capacitance of 10 F and a maximum voltage of 2.5 V, and one containing activated carbon and an organic electrolyte and having a capacitance of 10 F and a maximum voltage of 2.3 V. Particular attention was paid to the region between 100 Hz and 100 kHz. This data was corrected by subtracting the impedance of the cables connecting the supercapacitor to the measurement hardware. The supercapacitor impedance was also measured using currents with both DC and AC components. The lowest impedance, and therefore the most efficient operating point, was found to be 10 kHz. This work has helped to identify an optimal working frequency for a power electronic converter to utilize a supercapacitor pack in an electric vehicle application.

File: 1_abstract_scrape/abstract/2-s2.0-37349035621.txt
Polyaniline/activated carbon (PANI/AC) composites have been synthesized by in situ polymerization of aniline on the surface of activated carbon. The morphology of the composites was examined by scanning electron microscopy (SEM). The performance of undoped and Li-doped PANI/AC composites as the electrode in supercapacitors was investigated by cyclic voltammery, galvanostatic charge-discharge and electrochemical impedance spectrometry in 6 mol/L KOH solution using Hg/HgO as reference electrode. It was found that doping the PANI/AC composite with Li led to a significant enhancement in capacitance from 372 to 466 F/g, an increase of 25.3%. Furthermore, doping with Li led to an increased ability to retain high capacitance after a large number of cycles.

File: 1_abstract_scrape/abstract/2-s2.0-37349071489.txt
Supercapacitors (electrochemical double layer capacitors) are energy storage devices, akin to batteries, but with different energy storage mechanisms. They demonstrate fast charging, reliability, and large number of recharge cycles (>100,000). They also have the ability to deliver much more power than batteries and store more energy than traditional solid state capacitors. With novel materials being available and their energy storage mechanisms being better understood, they may well find themselves positioned as the key energy storage technology of tomorrow. In supercapacitors, positive and negative electrodes are typically made from high surface area carbon immersed in an electrolyte solution. By either increasing the size of the electrode/electrolyte interface (increasing the surface area of the electrodes) or decreasing the separation between the ions and electrode the capacitance stored increases. High-performance activated carbons are currently used in commercial supercapacitors. However, the question remains - which material can provide the highest performance? To answer this, it is necessary to understand how different active material factors (pore size, surface area, surface chemistry, graphitization, etc.) affect performance. Capacitance increases with increasing accessible surface area, so research is largely aimed at maximizing this area. In a given volume, decreasing the pore size has the direct effect of increasing the surface area, so finding an optimal pore size has been the goal of most researchers. Finding a low-cost but high-performing porous carbon material is seen as optimal. Carbon nanotubes are also being widely studied. These and other materials used in supercapacitor electrodes will be reviewed in the presentation.

File: 1_abstract_scrape/abstract/2-s2.0-37349126740.txt
Binary Mn-Co oxide electrodes were prepared by anodic deposition at 25 °C in a mixture of manganese acetate and cobalt acetate aqueous solutions. It was found that the Mn-to-Co content ratio in the oxide could be easily controlled by adjusting the composition of the plating solution. The chemical states of the oxides produced were analyzed using an X-ray photoelectron spectroscope, and the deposition mechanism was thus explored in this study. Chronopotentiometry was also performed to evaluate the pseudocapacitive characteristics of the oxide electrodes. The experimental results indicated that an appropriate amount of Co addition could effectively inhibit the anodic dissolution of Mn and consequently improve the electrochemical reversibility and stability of the oxide electrode. However, it was also confirmed that high Co content caused a significant reduction in the specific capacitance of the oxide. © 2007 Elsevier B.V. All rights reserved.

File: 1_abstract_scrape/abstract/2-s2.0-37749054323.txt
Proton Motor Fuel Cell GmbH has developed a prototype triple-hybrid forklift that combines a fuel cell, battery, and a supercapacitor. The hybrid power system is designed to integrate hydrogen fuel cells, batteries, and supercapacitors that provide optimal performance and fuel efficiency. Proton Motor also has developed its own fuel cells and combined them with other components for the creation of integration-ready fuel cell and hybrid systems. PM Basic is a complete, integration-ready fuel cell system with Proton Motor fuel cell stacks, which has dedicated components such as gas, air, and water management. The company is also targeting its products at back-to-base applications, which are compatible with more markets as they do not need an extensive network of filling stations.
