Repository: tikam24/supercapacitor_database

# supercapacitor_database
 Supercapacitor database generated from scientific literature

File: 1_abstract_scrape/abstract/2-s2.0-38149007121.txt
The paper presents stand alone variable speed generating system. The generating system consists of three phase permanent magnet generator and controlled energy storage system. The paper shows performance of generating system with controlled energy storage system during transient states. Energy storage consists of supercapacitor bank.

File: 1_abstract_scrape/abstract/2-s2.0-38149085904.txt
Activated carbon (AC) samples as electrode materials were prepared by means of simultaneous physical-chemical activation using walnut shells as precursors. The porosity and surface chemistry of the resultant AC samples were studied by the nitrogen adsorption at 77 K, and FTIR spectrum. The testing supercapacitors were assembled with resultant carbon electrode and electrolyte of 6 mol·L-1 KOH solution. Their electrochemical properties were investigated by charge-discharge of constant current, cyclic voltammogram, impedance spectrum and so on. The results showed that the capacitor had low inner resistance, low leakage current, high stability, and capacitance retainability. The specific capacitance of AC increased with increasing BET specific surface area. The specific capacitance of the AC sample with a specific area of 1197 m2·g-1 could be as high as 292 F·g-1. At a discharge current of 80 mA, the corresponding specific energy density, power density, and maximum power of the supercapacitor are 7.3 Wh·kg-1, 770 W·kg-1, and 5.1 W·g-1, respectively. © 2008 Chinese Chemical Society and College of Chemistry and Molecular Engineering, Peking University.

File: 1_abstract_scrape/abstract/2-s2.0-38349193672.txt
Here we describe a model for lithium titanate spinel paired with an activated carbon electrode: an asymmetric hybrid supercapacitor. The model is compared to experimental results. The performance of this system is compared to a lithium titanate spinel/lithium iron phosphate battery. The model is used to study the performance of these chemistries and to assist in cell optimization. A Ragone plot is generated for various cell designs in order to assess the ability of the chemistries to achieve the U.S. Department of Energy goals for hybrid-electric vehicles. The specific energy of a cell is maximized by optimizing the design for a fixed time of discharge. The thickness and porosity of both electrodes are varied, while holding constant the capacity ratio for the two electrodes, as well as the properties of the separator. The capacity ratio can also be optimized for each time of discharge. A 41% increase in specific power is seen when one optimizes the capacity ratio of a lithium titanate spinel/iron phosphate battery. The optimized designs derived here can be used as a starting point for battery manufacturers and to help decrease the time to commercialization. © 2008 The Electrochemical Society.

File: 1_abstract_scrape/abstract/2-s2.0-38749132839.txt
The electrochemical characteristics of polypyrrole doped with either perchlorate or Nafion are determined. Polypyrrole doped with Nafion ions or perchlorate ions exhibits a specific capacitance of 344 or 355 F g-1, respectively. Cycle life experiments reveal that the Nafion-doped material retains 98% of the original capacitance after 3000 cycles whereas that doped with perchlorate retains only 70% over this period. Scanning electron microscopy (SEM) before and after long-term cycling, reveals some mechanical degradation. © 2008.

File: 1_abstract_scrape/abstract/2-s2.0-39149122221.txt
3D-assembles of silica spheres were used as hard template to synthesize porous carbon materials with large mesopores to be included as current collectors in supercapacitors and developing large surface areas reaching up to 900 m2/g. Birnessite-type MnO2 was deposited by a co-precipitation method in the porous network. Electrochemical performances of resulting MnO2/C nanocomposites were evaluated by cyclic voltammetry and showed an initial capacitance and a retained capacitance after 500 cycles for the nanocomposite at 6 wt% MnO2 in C of about 660 and 490 F/g, respectively. © 2007 Elsevier Inc. All rights reserved.

File: 1_abstract_scrape/abstract/2-s2.0-39149141874.txt
Ruthenium oxide (RuO 2 ) thin films have been prepared using single step chemical method containing Ru(III) Cl 3 solution in an aqueous medium at low temperature. The structural, morphological and optical properties have been investigated using X-ray diffraction (XRD), scanning electron microscopy (SEM), transmission electron microscopy (TEM) and optical absorption technique. The XRD study revealed the formation of amorphous RuO 2 thin film. The surface examination by SEM showed formation of nano-porous material on the substrate. The TEM study revealed the formation of nanostructured material. The optical absorption studies showed the presence of direct band transition with band gap equal to 2.2 eV. The RuO 2 has proved its applicability in supercapacitor showing 50 F/g specific capacitance in 0.5 M H 2 SO 4 at 20 mV/s scan rate. © 2007 Elsevier B.V. All rights reserved.

File: 1_abstract_scrape/abstract/2-s2.0-40949147462.txt
Preparation of carbon-supported nano-MnO2 composite (MnO2/C) by microemulsion process is reported. As evidenced by high-resolution transmission electron microscopy (HR-TEM) micrographs, highly dispersed MnO2 nanorods over carbon surface with clear inter-phase boundaries are obtained. X-ray diffraction results of as grown composite powder confirm the αMnO2 phase of manganese oxide that on annealing at elevated temperatures undergo oxidative transformation to Mn3O4 and Mn2O3 phases. The small size and high dispersion of MnO2 nanorods in the composite material exhibited high capacitance of 165 Fg-1 for MnO2/C and 458 Fg-1 for pure MnO2. © 2007 Elsevier B.V. All rights reserved.

File: 1_abstract_scrape/abstract/2-s2.0-41049099873.txt
The charge storage mechanism of nanostructured hydrated manganese dioxide, as a supercapacitor electrode, was investigated with respect to the role of amount of hydrates on the electrolyte cations diffusion. The MnO2 materials (γ- and layered types), prepared by a novel ultrasonic aided procedure. Thermal gravimetric analysis (TGA), differential scanning calorimetry (DSC) and Fourier transform infrared (FT-IR) spectroscopy were employed to characterize the water content of the samples. The samples then were heat-treated in air for 2 h at 70, 100 and 150 °C to prepare different γ- and L-series of electrodes with various amounts of hydrates. To determine the role of the protonic conduction on the charge storage mechanism, the electrochemical properties of the electrodes were investigated in two different electrolyte pH values of 3.3 and 6. Compared to γ25, the higher specific capacitance of L25, especially in more acidic electrolytes, is attributed to the higher amount of physically adsorbed water molecules and their contribution in diffusion process. Furthermore, it is clearly demonstrated that the total electrochemical performance of the systems under consideration is also influenced by the crystalline structure of the prepared electrodes, especially when the size of the tunnels limits the intercalation of cations. Analyzing the results of cyclic voltammetry and electrochemical impedance spectroscopy for both series of the electrodes, revealed that, increasing the heat-treatment temperature makes the charge-transfer resistance increase and the Warburg impedance decrease. This effect can be attributed to the more amount of surface physisorbed water lost by the higher heat-treatment temperatures. © 2007 Elsevier Ltd. All rights reserved.

File: 1_abstract_scrape/abstract/2-s2.0-41049114581.txt
The following paper presents an adjustable speed stand alone generating system. The system - also called variable speed generating system is a modern technique that has a great number of advantages over a conventional synchronous generator driven with constant speed. In the adjustable speed generating system the prime mover drives a permanent magnet generator producing variable frequency and amplitude AC voltage. The variable voltage is conditioned by an AC/AC power electronic converter providing high quality multiphase AC constant frequency sinusoidal voltage. Decoupling the speed of the generator and output voltage frequency provides a new way for optimizing prime mover like reducing its rated power, weight, emission and size. In such generating systems the prime mover speed control strategy is essential subject of investigation. The paper discusses the design and performance of a laboratory rig which is used to test and to evaluate different adjustable speed generating system topologies and control strategies. The built test rig is designed in such a way that is easy to implement these topologies and control strategies. Therefore the test rig is called "simulator". The paper shows the methods of speed control and performance of the stand alone adjustable speed generating system according to the implemented methods. The generating system has also been equipped with an additional controlled energy storage system made of supercapacitor bank. The energy provided by the supercapcitors can help achieve good transient performance. Preliminary tests validated methods of speed control. Presented laboratory tests results with/without supercapacitor controlled energy storage system validate the quality of the output voltage during transient states caused by steps of load of the adjustable speed generating systems.

File: 1_abstract_scrape/abstract/2-s2.0-41649084827.txt
Hydrothermal method was used to prepare MnO2 powders with two diverse morphologies of urchin sphere and nanowire. The microstructure and supercapacitor properties of MnO2 powders were characterized by XRD, SEM, CV, AC impedance. The results show that MnO2 powders prepared using different reacted agents have different morphologies under the same condition; the pure γ-MnO2 phase shows urchin sphere morphology with the diameters from 1 to 10μm, while the pure α-MnO2 shows nanowire morphology with the diameter of 50 nm and the length more than 1μm. MnO2 powders with two different morphologies have excellent capacitance behaviors in 2 mol/L (NH4) 2SO4 solution. The specific capacitance is 244 F/g for urchin sphere-structured MnO2, and 159 F/g for nanowire-structured MnO2 at the current of 2 mA/cm2. The results of AC impedance indicate that urchin sphere-structured MnO2 has better capacitive properties than nanowire-structured MnO2.

File: 1_abstract_scrape/abstract/2-s2.0-41649088618.txt
Ruthenium oxide/ordered mesoporous carbon composites materials were prepared by impregnating an ordered mesoporous carbon CMK-3 with RuCl3 · xH2O solution followed by annealing in nitrogen atmosphere from 80 to 400 °C. The content of ruthenium oxide in the composites ranged from 10.0 to 30.7 wt.%. X-ray diffraction (XRD), thermogravimetric analysis (TGA), nitrogen adsorption measurement and transmission electron microscopy (TEM) were used to characterize the composites. The results showed that the ruthenium oxide deposited on CMK-3 mesoporous carbon was hydrous and amorphous when annealed up to 400 °C. The specific capacitance of the composites was determined by cyclic voltammetry. Such composites had high specific capacitance, which was derived from the high specific surface area of CMK-3 mesoporous carbon and the pseudo-capacitance of amorphous RuO2. In addition, the specific capacitance depended on the annealing temperature and the RuO2 content. As the temperature increased, the specific capacitance decreased. In contrast, the specific capacitance increased with higher RuO2 content and reached 633 F/g with a heavy content. However, as the RuO2 content increased, its contribution to the pseudo-capacitance became poorer. The rate capability of the composite electrodes also decreased as a function of RuO2 content, due to an increase in the equivalent series resistance (ESR) and the overall capacitance. © 2007 Elsevier Inc. All rights reserved.

File: 1_abstract_scrape/abstract/2-s2.0-41949107557.txt
Nickel oxide and cobalt oxide of active material in supercapacitor were prepared using spherical Ni(OH)2 on which 7% Co(OH)2 was encapsulated as raw materials. Physical properties of the mixture were examined by scanning electron microscopy (SEM), X-Ray diffraction (XRD), thermogravimetric analysis (TG) methods. The electrochemical performance of the (NiO + CoO)/AC (actived carbon) composite electrodes with different contents of (NiO + CoO) was studied in 6 mol/L KOH electrolyte by cyclic voltammograms (CV) and galvanostatic charge/discharge measurement. The results indicate that the capacitance of electrodes increases with the mass fraction of (NiO + CoO) mixture. When the mass fraction of (NiO + CoO) is 6%, the specific capacitance of composite electrode is up to 240 F/g which increases by 50%, compared with pure AC electrode. The composite electrode has a good reversibility and electrochemical property.

File: 1_abstract_scrape/abstract/2-s2.0-42649140914.txt
Nano-sized Fe3O4 powder was prepared through an oxygenation-hydrothermal method. The structure and morphology of the product were characterized by IR, XRD and SEM. Results show that the as-prepared powder has regularly spherical morphology, and the average size of product is about 25 nm. Electrochemical properties of Fe3O4 electrode were performed by galvanostatic charge/discharge, cyclic voltammeter (CV) and electrochemical impedance spectrometry (EIS). The results indicate that the Fe3O4 electrode shows good capacitive behaviour and cycling stability in 1 mol·L-1 Na2SO3 electrolyte with the potential range of -1.2-0.2 V (vs SCE). The specific capacitance of the material as a single electrode is 113.01 F·g -1 at the current density of 100 mA·g-1, and 72.9% discharge specific capacitance is maintained after 1000 cycles.

File: 1_abstract_scrape/abstract/2-s2.0-43249091366.txt
Mesoporous manganese dioxide (MnO2) films have been successfully electrodeposited from hexagonal structured lyotropic liquid crystalline phases with polyoxyethnlene surfactant. The liquid crystalline templates are characterized by low-angle X-ray diffraction (XRD) and polarized-light optical microscopy (POM). The mesoporous MnO2 films are characterized by low-angle XRD, wide-angle XRD, scanning electron microscopy (SEM) and transmission electron microscopy (TEM). The mesoporous MnO2 films heat-treated at 200 °C were characterized by cyclic voltammetry (CV) in 0.5 M Na2SO4 electrolyte for supercapacitor application. The mesoporous MnO2 films exhibit ideal capacitive behavior between -0.1 and 0.9 V, and a specific capacitance of 460 Fg-1 is obtained at the scan rate of 10 mV s-1. These results indicate that mesoporous MnO2 films electrodeposited from lyotropic liquid crystalline phases provide promising applications in supercapacitors. © 2007 Elsevier Inc. All rights reserved.

File: 1_abstract_scrape/abstract/2-s2.0-43549085581.txt
The purpose of this paper is to present Solectria's approach to the design and realization of a high power, nonisolated DC-to-DC power converter for supercapacitors. The study focuses on supercapacitor specific design rules and on how to integrate the unit into a system with other energy storage devices and converters. Two applications are presented to illustrate the validity of the suggested approach: an electric vehicle with supercapacitor load leveling, and a 50 kW pulsed power source. © 2001 IEEE.

File: 1_abstract_scrape/abstract/2-s2.0-43549093510.txt
The supercapacitor is a high efficient and green energy storage component that offers intensive charging and discharging current and performs a perfect reliability and cycling ability. In this paper, three topics are discussed for supercapacitor-based system research and application. Firstly, a comparison among several parameter models of the supercapacitor is presented. In the same time, the characteristics of ESR (Equivalent Series Resistance) and EPR (Equivalent Parallel Resistance) are described and studied. Secondly, the methods of voltage sharing and overvoltage protection for series connected supercapacitors are discussed, and their advantages and disadvantages are compared with each other. Thirdly, a radiation experiment is taken to examine the supercapacitor in its anti-radiation ability for spaceflight application. © 2006 IEEE.

File: 1_abstract_scrape/abstract/2-s2.0-43549115228.txt
Supercapacitors present many advantages in the energy storage field in comparison with batteries and electrostatic capacitors. To obtain an optimal solution for energy saving, combination schemes of supercapacitors and batteries are worthy of discussion. This paper describes the discharging process of the supercapacitors and some key problems to be solved in applications. Moreover, two methods for designing supercapacitor-battery hybrid systems are presented and compared. Furthermore, voltage balancing and overvoltage protection are discussed in this paper to improve the efficiency of the system and size the system optimally and economically. © 2006 IEEE.

File: 1_abstract_scrape/abstract/2-s2.0-43549120005.txt
The proceedings contain 552 papers. The topics discussed include: development of superconducting fault current limiters; an online temperature system based wireless communication technology; research on energy efficiency of supercapacitor energy storage system; modeling of the transformer windings under VFTO based on transfer function; very fast transient oscillation measurement at three Gorges left bank hydro power plant; research of LCL resonant inverter in wireless power transfer system; a novel on-line monitoring device of stray current in DC rail transit systems; corona phenomena of various high voltage shielding types; special requirements on gas-insulated, metal-oxide surge arresters; power grounding safety: copper grounding systems vs. steel grounding systems; contribution of distributed generation to voltage regulation under stochastic attribute of renewable energy resources; and analysis and support policy recommendation of renewable energy sources in Western China.

File: 1_abstract_scrape/abstract/2-s2.0-43849087328.txt
AmbiMax is an energy harvesting circuit and a supercapacitor based energy storage system for wireless sensor nodes (WSN). Previous WSNs attempt to harvest energy from various sources, and some also use supercapacitors instead of batteries to address the battery aging problem. However, they either waste much available energy due to impedance mismatch, or they require active digital control that incurs overhead, or they work with only one specific type of source. AmbiMax addresses these problems by first performing maximum power point tracking (MPPT) autonomously, and then charges supercapacitors at maximum efficiency. Furthermore, AmbiMax is modular and enables composition of multiple energy harvesting sources including solar, wind, thermal, and vibration, each with a different optimal size. Experimental results on a real WSN platform, Eco, show that AmbiMax successfully manages multiple power sources simultaneously and autonomously at several times the efficiency of the current state-of-the-art for WSNs. © 2006 IEEE.

File: 1_abstract_scrape/abstract/2-s2.0-43849093796.txt
Supercapacitors or electrochemical double-layer capacitors (EDLCs) have capacitance value up to thousands of Farads at the same size as for conventional capacitors. At such capacitance value EDLCs are of interest for electrical energy storage. The specific energy of commercial supercapacitors is limited to 5-6 Wh/kg, whereas for batteries the lower limit is 35-40 Wh/kg. Nonetheless other advantages of supercapacitors make them already useful in conjunction with batteries in power applications. Main results related to supercapacitor performance improvement available in literature are presented. Research efforts have been done to increase the specific capacitance of supercapacitor electrodes based on activated or porous carbon material, already used in commercial products. By using available activated carbon with a specific surface area reaching 3000 m2/g, specific capacitance values up to 300 F/g have been reported for the investigated experimental supercapacitors. Nonetheless, further optimization of activated carbon properties and its use in supercapacitor electrodes is required for 300 F/g and higher value. By addition of metallic oxides or conductive polymers in the activated carbon used for EDLC electrodes, specific capacitance enhancement takes place. Carbon nanotubes used in experimental supercapacitor electrodes resulted in specific capacitance as high as 180 F/g but higher electrical conductivity and consequently, specific power than in the case of activated carbon was observed. Addition of a small percent of carbon nanotubes in the activated carbon for electrodes results in performance improvement (higher capacitance and conductivity). Nevertheless, high cost of carbon nanotubes prevents their use in commercial products. © 2007 Elsevier B.V. All rights reserved.

File: 1_abstract_scrape/abstract/2-s2.0-43949115186.txt
This paper provides new insight on the charge storage mechanism in crystallized Mg-doped sodium birnessite-type manganese dioxide used as active supercapacitor electrode material that involves the intercalation/ deintercalation of cations between the sheets during electrochemical reduction/oxidation, respectively. An increase of the interlayer spacing from 0.710 to 0.720 nm upon electrochemical oxidation in the presence of Na + cations in the electrolyte is associated with the deintercalation of Na+ and the intercalation of H2O between the layers. A progressive crystallinity loss of the material is also observed upon potential cycling between the oxidized and reduced states. Despite these structural changes, the birnessite electrode exhibits a stable capacitance of 145 F/g over 1100 cycles. © 2008 American Chemical Society.

File: 1_abstract_scrape/abstract/2-s2.0-44449089398.txt
This paper describes an efficient charging method for a supercapacitor-operated, solar-powered wireless sensor node called Everlast. Unlike traditional wireless sensors that store energy in batteries, Everlast's use of supercapacitors enables the system to operate for an estimated lifetime of 20 years without any maintenance. The novelty of this system lies in the feed-forward, pulse frequency modulated converter and open-circuit solar voltage method for maximum power point tracking (MPPT), enabling the solar cell to efficiently charge the supercapacitor and power the node. Experimental results show that by its low-complexity MPPT, Everlast can achieve over 89% conversion efficiency with lower power overhead than the state-of-the-art by two orders of magnitude, while enabling charging a supercapacitor up to 400% faster than direct charging. This makes Everlast particularly applicable to miniature-scale, high-impedance energy harvesting systems. © 2008 IEEE.

File: 1_abstract_scrape/abstract/2-s2.0-45249105519.txt
A new class of polymer gel electrolyte (PGE) was synthesized using acrylamide as host polymer and LiClO4 as dopant. The polymer gel was subjected to electrochemical AC impedance analysis and thermal analysis. The polymer has conductivity in the order of 10-3 S cm-1 at ambient temperature. Thermogravimetric analysis (TGA) revealed the effect of dopant on host polymer matrix. A supercapacitor was fabricated using acrylamide based polymer gel electrolyte with activated carbon as electrode material and it was subjected to various electrochemical techniques like cyclic voltammetry, electrochemical AC impedance analysis and galvanostatic charge-discharge tests at various current densities. From cyclic voltammetry a specific capacitance of 28 F/g was obtained at a scan rate of 10 mV/s. The capacitor had good self-discharge behavior and good cycle life of more than 10,000 cycles. The coulombic efficiency was more than 95%. These results indicate that this acrylamide-based polymer gel electrolyte doped with LiClO4 is a potential electrolyte for electric double-layer capacitors (EDLCs). © 2008 Springer-Verlag.

File: 1_abstract_scrape/abstract/2-s2.0-45749101259.txt
The electrochemical performances of raw and surface-fluorinated graphite powders used as anode in Li-ion battery have been studied. The fluorination obtained from F2 gas mainly concerns the surface of the particles for TF2≤300°C For higher temperature, important modifications of the bulk structure were observed. When they are used as anode in Li-ion battery, fluorinated graphite powders exhibit better electrochemical performances than raw graphite notably due to an increase of the surface area and surface defects which allow the storage of a higher amount of lithium into the host lattice. These results have been confirmed by impedance measurements performed in delithiated state: a drastic decrease of both the charge transfer resistance and the resistance related to the SEI layer was observed for TF2 ≤300°C. copyright The Electrochemical Society.

File: 1_abstract_scrape/abstract/2-s2.0-45749108237.txt
3-D ordered macroporous carbon having wall composed of mesosized pores was prepared by colloidal crystal templating method. Colloidal crystals consisting of monodisperse polystyrene (PS) sphere (204 nm diameter) and silica particles (10-20 nm) were carbonized in Ar, and the silica was removed by etching in HF, and then porous carbon with bimodal porous structure was obtained. The specific surface area of the prepared carbon was 1003 m2 g-1, and the pore sizes of macropores and mesopores corresponded to the sizes of PS and silica particles, respectively. The electrochemical properties of the carbon were investigated as an electrode material for electric double layer capacitor in organic electrolytes. Specific double-layer capacitance of the prepared carbon in propylene carbonate containing 1 mol dm-3 (C 2H5)4NBF4 was 94 F g-1 and showed relatively good rate capability. copyright The Electrochemical Society.

File: 1_abstract_scrape/abstract/2-s2.0-45749116548.txt
work uses the Wagner Factor as a qualitative means of explaining the effects that perturbing the oxygen content in Lai-xSr xMnO3±δ (LSM) cathodes has on their O 2 redox activity and as well as the emergence of pseudo-capacitive characteristics under low pO2 atmospheres. The Wagner Factor correlates the rate constant of the O2 redox reaction in mixed conducting perovskites (kchem, Dchem) to changes in the oxide's oxygen concentration. The emergence of an oxygen under-stoichiometric (3-8) state under low O2 partial pressures and/or at high cathodic overpotentials is believed to lead to the observed electrochemical capacitive behavior. copyright The Electrochemical Society.

File: 1_abstract_scrape/abstract/2-s2.0-45749130196.txt
We have developed a new family of sub-fluorinated carbon fluoride materials, CFx (x<1) that show a good tradeoff between energy density and power density, together with excellent low temperature (down to -60°C) performances in lithium primary batteries application. The starting carbon materials consist of synthetic graphite and carbon multi-wall nanotubes. The outstanding CFx electrode kinetics may be related to its unique nano-composite crystal structure having intimately mixed fluorinated and unfluorinated carbon domains, as evidenced by x-ray diffractometry and electron microscopy studies. copyright The Electrochemical Society.

File: 1_abstract_scrape/abstract/2-s2.0-45949086483.txt
A series of walnut shells-based activated carbons were prepared by chemical activation method with different ratios of ZnCl2/carbon to produce electrode materials for supercapacitor. The prepared carbon samples were characterized by N2 adsorption at 77 K and FTIR to evaluate surface area, porosity and surface properties. The resultant carbons were of high microporous materials with numbers of oxygen functional groups on the carbons surface. The electrochemical behavior of the carbon electrode-based capacitors using KOH as electrolyte was investigated by cyclic voltammetry and galvanostatic charge-discharge. The results show that the capacitors have excellent electrochemical properties: High specific capacitance of 271.0 F/g, low leakage current of 0.25 mA, small equivalent series resistance (ECR) of 0.39 Ω, high current efficiency over 98% and excellent stability. After 5000-cycle test of charge-discharge, the capacitance can be maintained by 88%.

File: 1_abstract_scrape/abstract/2-s2.0-45949098603.txt
In this paper, carbon aerogel was synthesized by ambient pressure drying. The electrochemical properties of carbon aerogel ware studied. The results showed that carbon aerogel electrodes exhibited excellent electrochemical behavior. Compared to the commercial super activated carbon imported from Japan, carbon aerogels had better mass specific capacitance at high sweep rate (100 mV/s) and electric double layer (EDL) specific capacitance (89 F/g and 21 μF/cm2 respectively).

File: 1_abstract_scrape/abstract/2-s2.0-46149126173.txt
Bamboo-shaped multiwall carbon nanotubes (BS-MWCNTs) activated by KOH with different KOH/CNT mass ratio are applied as electrodes for supercapacitors. The electrochemical capacitance of activated bamboo-shaped multiwall carbon nanotubes (ABS-MWCNTs) with KOH/CNT mass ratio 3:1 and 7:1 is 1.5 and 3 times that of the normal BS-MWCNTs, respectively. The activated materials still possess nanotubular morphology with many defects on the outer walls and open tips that give a significant increase of micropore volume, while keeping a noticeable mesoporosity. Both BS-MWCNTs and ABS-MWCNTs are characterized by transmission electron microscopy (TEM) and high-resolution transmission electron microscopy (HRTEM). Capacitance of the electrodes has been estimated by constant-current charge and discharge cycles experiments. © 2006 IEEE.

File: 1_abstract_scrape/abstract/2-s2.0-46549083440.txt
The impedance behavior of supercapacitors is not only a key issue for the parameterize modeling of the supercapacitor, but also an important factor for the design processes of an intelligent energy-management system which monitors the state of the supercapacitor and predicts its performance. In this paper, a simple equivalent circuit model and convolution algorithm based on impedance analysis were presented to assess state-of-charge, terminal voltage and charge/discharge capability of supercapacitors. Furthermore, an impedance function based on the equivalent impedance model was established to simulate the dynamic performance of a supercapacitor. The results can be used to control the reliable prediction of supercapacitors performance in electric vehicles, hybrid electric vehicles, fuel cell vehicles and classical automotive applications. © 2008 Elsevier B.V. All rights reserved.

File: 1_abstract_scrape/abstract/2-s2.0-47849114304.txt
This paper describes the complete design and implementation procedures of a low-cost digital controller for a High Efficiency LED driver, using supercapacitors as the primary power sources. The main advantages of these Power LEDs are the high luminosity, high efficiency and long operating life. Due to these improved behaviour, the number of LED-based applications is continuously increasing. Nowadays, the cost of digital processors is constantly decreasing, and the trend is that still lower costs will be achieved in the future. In addition, digital processors offer extra features, e.g. communication protocols, software protections, and so on. Therefore, this study has an evident practical interest. © 2007 IEEE.

File: 1_abstract_scrape/abstract/2-s2.0-48949120895.txt
Chemical and electrical engineers at the University of Nottingham in UK are working on batteries for renewable energy sources such as solar panels and wind turbines. Use of renewable energy is growing in a bid to fight global warming. Yet a significant drawback of most renewable sources is their intermittency, solar panels only work when the sun is shining, and a wind turbine only turns when there is the right amount of wind. Better batteries, therefore, are crucial. Nottingham's two teams, led by George Chen in the University's School of Chemical and Environmental Engineering and Christian Klumpner in the School of Electrical and Electronic Engineering, are betting on a so-called "supercapattery", which combines the properties of both a supercapacitor and a battery, as the next big thing in energy storage technology. Constructed from carbon nanotubes and with a large dash of traditional battery materials, the supercapatteries are currently used for powering portable electrical devices such as laptops. The Nottingham team hopes to stack the devices for large-scale storage. The goal of the team is to develop something that will bring together the best of both worlds, the high electrical energy storage capacity of a battery and the fast charge/discharge rates of a supercapacitor. Eon is funding the research with a $2.2 million grant.

File: 1_abstract_scrape/abstract/2-s2.0-49649091120.txt
The supercapacitor is an emerging technology in the area of energy storage and is also a promising device for certain applications. The Supercapacitor is a very complex device that is best represented by a distributed parameter system. This paper proposes a new equivalent circuit of asymmetric hybrid supercapacitor(AHS). The asymmetric hybrid supercapacitor equivalent circuit consists of the battery equivalent circuit and the electric double layer capacitor equivalent circuit. A method to identify the circuit parameters, which is called two-electrode method, is presented. Measurements of asymmetric hybrid supercapacitors for power applications are presented, analyzed. At last, the results are compared between Matlab simulation results and experimental results. © 2008 DRPT.

File: 1_abstract_scrape/abstract/2-s2.0-49749089376.txt
In this paper, it is reported that energy capacitor system (ECS), which combines power electronic devices and electric double-layer capacitor, can significantly decrease voltage and power fluctuations of grid-connected fixed-speed wind generator. The proper selection of wind farm output power reference is still a problem for smoothing the wind farm output power. This paper proposes exponential moving average to generate the reference output power of a grid-connected wind farm. The objective of the control system is to follow the line power reference by absorbing or providing real power to or from the ECS. Moreover, the necessary reactive power can also be supplied to keep the wind farm terminal voltage at the desired reference level. Real wind speed data were used in the simulation analyses, which validate the effectiveness of the proposed control strategy. Simulation results clearly show that our proposed ECS can be suitable for wind power application. Copyright © 2007 John Wiley & Sons, Ltd.

File: 1_abstract_scrape/abstract/2-s2.0-50149093149.txt
This paper presents the supercapacitor data acquisition systems with high-level and low-level control structures. The main principles are proposed for such systems. The block diagrams and technical specifications are presented and analyzed for both control structures. ©2007 IEEE.

File: 1_abstract_scrape/abstract/2-s2.0-50149122258.txt
The article deals with PSIM simulation results of the regenerative energy storage process with supercapacitors installed on the renewed Tatra T3A tramcars. Bidirectional supercapacitor's current controller is connected to the filter capacitor of the tram DC converter and in the tram braking mode operates as a buck converter. The control scheme of the buck converter is suggested with two PID control loops: with filter capacitor voltage and supercapacitor current feedback. The results of PSIM simulation of tramcar braking process are given with and without overhead current fluctuations. Simulation results show the control system's stability in both synchronous and asynchronous operation modes of the tram DC converter and supercapacitor's current controller. © 2008 IEEE.

File: 1_abstract_scrape/abstract/2-s2.0-51049104009.txt
Reliability is the key issue concerning ultracapacitor applications. In several power applications ultracapacitors are charged and discharged at high current which causes ultracapacitors heating. This paper presents ultracapacitor ageing according to the temperature. To investigate this effect, a test bench of accelerated ageing of ultracapacitor is carried out. Experimental tests are realized at constant temperature when the ultracapacitors are polarized at the maximum voltage. To quantify the ultracapacitor ageing, the equivalent series resistance (ESR) and the equivalent capacitance (Cequi) are measured using Electrochemical Impedance Spectroscopy (EIS). The cause of this ageing is the degradation of the electrolyte and the activated carbon. The electrolyte decomposes during the oxydoreduction phenomena which creates by-products. This degradation leads to an increase of the Equivalent Series Resistance. These by-products deteriorate also the surface of the activated carbon which generates the reduction in the capacitance. After these tests, the ultracapacitor lifetime is obtained versus temperature for the fixed voltage. With the use of the law of Arrhenius the ultracapacitor lifetime is generalized at all the temperatures but always for an extreme voltage which is the nominal voltage of the component. Finally, other tests on various ultracapacitors are made to generalize the lifetime of the ultracapacitor according to the temperature.

File: 1_abstract_scrape/abstract/2-s2.0-51049121345.txt
Paper describes development of a three-phase bidirectional Z-source inverter (ZSI) interfacing an energy storage and supply network. Idea of bidirectional operation of ZSI is presented and simply solution of the capacitor voltage overboost problem is proposed. Issue of correct selection of voltage levels and minimum storage voltage for grid-connected inverter is discussed. Selection of the suitable PWM method and design process with special attention on Z-network passive elements is done in reference to comparable system of VSI supported by DC/DC converter. Finally, considerations are illustrated by laboratory test results of grid-connected three phase bidirectional Z-source inverter.

File: 1_abstract_scrape/abstract/2-s2.0-51149087914.txt
MnO2 powders were prepared by the molten salt method at different temperatures. X-ray diffraction results indicate that the MnO2 powders consist of α-MnO2 and γ-MnO2. Moreover, the crystallinity of MnO2 powder becomes higher with the increasing of reaction temperature. An experimental electrode was prepared by mixing MnO2 with graphite, acetylene black, polytetrafluoroethylene and carboxymethyl cellulose at a mass ratio of 75:10:10:2:3, and pressed under 10 MPa. The electrochemical properties of the electrode were measured by a three-electrode system in 2 mol/L (NH4)2SO4 solution. The results show that the supercapacitor performance of the electrode sample with MnO2 powder is greatly affected by the reaction temperature of MnO2 preparation. The sample with the MnO2 powder prepared at 450°C has the best supercapacitor performance. The results of cyclic voltampere curves show that the sample represents rectangular shape performance in the potential range of 0-1.0 V. Alternating current impedance measurement shows that the sample has typical capacity impedance characterization; its equivalent series resistance is 0.064Ω and the electrode reaction resistance is 2.825Ω. When charged and discharged at a constant current of 2 mA/cm2, the discharge specific capacity of the MnO2 electrode sample can reach 246.46 F/g.
