Repository: tikam24/supercapacitor_database

# supercapacitor_database
 Supercapacitor database generated from scientific literature

File: 1_abstract_scrape/abstract/2-s2.0-51249109135.txt
The proceedings contain 131 papers. The topics discussed include: direct electric in-wheel driving of a bicycle using reluctant motors; comparison of three different electric powertrains for the use in high performance electric go-kart; a control algorithm of AC-brushless driven for railways traction application; a novel on-line state-of-charge estimation algorithm for valve-regulated lead-acid batteries used in hybrid electric vehicles; a novel ultra compact surface mountable 1A/500V rated intelligent power module (IPM) utilizing silicon on insulator (SOI) technology; energy-retaining snubbers for an AC arc welding machine; a robust control of dynamic voltage restorer using fuzzy logic; minimum supercapacitor choice to provide current step variation in FC PEM; and state variables analysis of passive filters.

File: 1_abstract_scrape/abstract/2-s2.0-51349160510.txt
Currently the appearance of really low power wireless transceivers is motivating the use of renewable energies to power embedded wireless sensor nodes in many applications. Nevertheless, energy storage and its degradation still keep on being the main issues in the design of any battery powered device. We present an autonomous power source based on a new system architecture, which uses the energy scavenging to replenish two different rechargeable energy buffers instead of the conventional single one. Combining appropriately a degradable large backup battery (Lithium-Ion) and a shorter but non degradable storage element (Supercapacitor), the lifetime of the group can be widely extended to what we can call near perpetual operation, for such a changing technology. This paper analyses and describes the keys of the design and the optimal hardware selection to implement an inexhaustible power source. Finally we implement a real one that takes advantage of the sunlight energy and intelligently manages both energy buffers, without the human intervention and without depending on any programmable device like microcontrollers. ©2008 IEEE.

File: 1_abstract_scrape/abstract/2-s2.0-51849118745.txt
Energy storage is an important issue in today's technology development and also a key for using alternative energy sources. Thus, a great responsibility lies with the Universities who educate researchers and scientists for the future. Every young scientist or electrical engineer should have at least a basic knowledge of modern energy storage technologies. An innovative teaching topic of ultracapacitors was worked out at Tallinn University of Technology. This paper explains the idea behind the topic and describes the structure of the teaching topic. Finally, a sample laboratory work is presented. ©2008 IEEE.

File: 1_abstract_scrape/abstract/2-s2.0-52349115912.txt
This paper deals with flatness based control of a multi-source/multi-load electrical hybrid system (EHS) composed of a fuel cell and a supercapacitor (SC) as the main and auxiliary source, respectively. The proposed method does not contain any commutation algorithm whereas the different operating modes (normal mode and overload mode) exist in the system. This DC-power source supplies two independent 5V and 12V loads which are connected to a DC link through the buck converters. An observer system based on monitoring the supercapacitor voltage is also designed and proposed to estimate the output V-I characteristic of fuel cell which varies with some physical and environmental parameters like temperature, humidity, etc. Experimental results prove validity of the proposed approach. ©2008 IEEE.

File: 1_abstract_scrape/abstract/2-s2.0-52949142189.txt
Various porous carbons were prepared by CO2 activation of ordered mesoporous carbons and used as electrode materials for supercapacitor. The structures were characterized by using X-ray diffraction, transmission electron microscopy and nitrogen sorption at 77 K. The effects of CO2 treatment on their pore structures were discussed. Compared to the pristine mesoporous carbons, the samples subjected to CO2 treatment exhibited remarkable improvement in textural properties. The electrochemical measurement in 6 M KOH electrolyte showed that CO2 activation leads to better capacitive performances. The carbon CS15A6, which was obtained after CO2 treatment for 6 h at 950 °C using CMK-3 as the precursor, showed the best electrochemical behavior with a specific gravimetric capacitance of 223 F/g and volumetric capacitance of 54 F/cm3 at a scan rate of 2 mV/s and 73% retained ratio at 50 mV/s. The good capacitive behavior of CS15A6 may be attributed to the hierarchical pore structure (abundant micropores and interconnected mesopores with the size of 3-4 nm), high surface area (2749 m2/g), large pore volume (2.09 cm3/g), as well as well-balanced microporosity and mesoporosity. © 2008 Elsevier Ltd. All rights reserved.

File: 1_abstract_scrape/abstract/2-s2.0-54149107609.txt
MnO2 nanowires were electrodeposited onto carbon nanotube (CNT) paper by a cyclic voltammetric technique. The as-prepared MnO2 nanowire/CNT composite paper (MNCCP) can be used as a flexible electrode for electrochemical supercapacitors. Electrochemical measurements showed that the MNCCP electrode displayed specific capacitances as high as 167.5 F g-1 at a current density of 77 mA g-1. After 3000 cycles, the composite paper can retain more than 88% of initial capacitance, showing good cyclability. The CNT paper in the composite acted as a good conductive and active substrate for flexible electrodes in supercapacitors, and the nanowire structure of the MnO2 could facilitate the contact of the electrolyte with the active materials, and thus increase the capacitance. © 2008 Elsevier B.V. All rights reserved.

File: 1_abstract_scrape/abstract/2-s2.0-55849125809.txt
We report on the synthesis of copper-ferrite (CuFe2O4) thin films with tiny grain size (150 Å) by a spray-pyrolysis method, which may be suitable for supercapacitor applications. The films show specific capacitance (SC) value of 4 F/g, and their redox reaction active sites are investigated by calculating inner and outer charges. Densely compact surface morphology and calculated results, i.e., total charge and redox active sites show that the degree of ion diffusion into CuFe2O4 matrix is dependent on the porous and amorphous structure of thin films. © 2008 Elsevier B.V. All rights reserved.

File: 1_abstract_scrape/abstract/2-s2.0-56249087239.txt
Safety is the main concern for energy storage-system application in hybrid-electrical vehicles (HEVs) and ionic liquids (ILs) of low vapor pressure and high thermal stability represent a strategy to meet this key requisite. The use of solvent-free ILs in supercapacitors enables the high cell voltages required for increasing supercapacitor energy up to the values for power-assist application in HEVs. In order to exploit the wide electrochemical stability window of ILs, tailored electrode materials and cell configurations have to be used. The performance of asymmetric double-layer carbon supercapacitors (AEDLCs) and carbon/poly(3-methylthiophene) hybrid supercapacitors operating with different pyrrolidinium-based ILs are reported and compared. This study demonstrates that a design-optimized AEDLC operating with safe, solvent-free IL electrolyte meets cycling stability and the energy and power requisites for power-assisted HEVs at the investigated temperatures. © 2008 Elsevier B.V. All rights reserved.

File: 1_abstract_scrape/abstract/2-s2.0-56449128262.txt
Storage of energy is one of the main problem of contemporary technology. Currently used manners of the energy store are listed below: the magnetic accumulator - the energy is kept in the magnetic field of superconductive inductor, the accumulator with supercapacitors. The low voltage (1,6-2,5V) is the fault of this one, the accumulator with lead-acid or alkaline accumulator. The fault of this solution is very low charging and discharging efficiency, the electromechanical accumulator. Flywheels store energy mechanically in the form of kinetic energy. In this article the flywheel energy storage will be described precisely and compared with other energystorage technologies. © 2008 IEEE.

File: 1_abstract_scrape/abstract/2-s2.0-56649088375.txt
In this paper it is presented and discussed some of the typical power conditioning structures used for alternative renewable resource technologies. In particular, an array of photovoltaic (PV) panels (solar cell panels) is employed as an alternative renewable resource (ARR) technology to provide clean electric energy to remote rural residential or critical industrial loads. Typical dc-dc converters are discussed which operate to power-conditioning any particular ARR technology (solar, wind, fuel cell, etc.). It is also discussed a new proposed dc-dc converter which is employed to increase the output dc voltage delivered by the PV panels. The new approach employs a series-combined connected boost and buck-boost dc-dc converter for power conditioning of the dc-voltage provided by a photovoltaic panel array. Analysis of the two series-combined dc-dc converters is presented along with simulation and experimental results. In addition, a scheme is introduced to interconnect a supercapacitor (ultracapacitor) module as an energy storage technology (EST) along with photovoltaic panels in order to help in maintaining a critical load under uncertain environmental conditions. © 2008 IEEE.

File: 1_abstract_scrape/abstract/2-s2.0-56649108095.txt
Nanocrystalline iron-added manganese oxide powders were prepared by spray pyrolysis (SP) from manganese acetate and iron nitrate solutions at 400 °C. The as-obtained powders were subsequently deposited onto graphite substrates via an electrophoretic deposition technique (EPD). The as-prepared powders were examined by transmission electron microscopy (TEM) and X-ray diffractometry (XRD); the electrochemical properties of the coatings were further examined by cycling voltammetry (CV). Structural investigation by TEM and XRD revealed that the as-deposited coatings exhibited Mn3O4 phase with nanocrystalline structure. CV examinations showed that the iron addition significantly improved the electrochemical properties of the Mn-oxide powder coatings. The specific capacitance of as-deposited Mn-oxide coating was increased from 202 F/g to 232 F/g when 2 at.% of iron was added. Even after 1200 cycles of life test, the iron-added coatings exhibited higher cycling efficiency (~ 78% of the initial maximum capacitance) than that unadded one (~ 60% of its maximum value). © 2008 Elsevier B.V. All rights reserved.

File: 1_abstract_scrape/abstract/2-s2.0-56749153909.txt
Hydrous ruthenium oxide, which exhibits both protonic and electronic conduction, is incorporated in the cathode electrocatalyst layer of the membrane electrode assembly for polymer electrolyte fuel cells (PEFCs). The supercapacitive behavior of ruthenium oxide helps realize a fuel cell-supercapacitor hybrid. Platinum (Pt) nanoparticles are deposited onto carbon-supported hydrous ruthenium oxide and the resulting electrocatalyst is subjected to both physical and electrochemical characterization. Powder X-ray diffraction and transmission electron microscopy reflect the hydrous ruthenium oxide to be amorphous and well-dispersed onto the catalyst. X-ray photoelectron spectroscopy data confirm that the oxidation state of ruthenium in Pt anchored on carbon-supported hydrous ruthenium oxide is Ru4+. Electrochemical studies, namely cyclic voltammetry, cell polarization, intrinsic proton conductivity, and impedance measurements, suggest that the proton-conducting nature of hydrous ruthenium oxide helps extend the three-phase boundary in the catalyst layer, which facilitates improvement in performance of the PEFC. The aforesaid PEFC operating with hydrogen fuel and oxygen as oxidant shows a higher power density (0.62 W cm2 @ 0.6 V) in relation to the PEFC comprising carbon-supported Pt electrodes (0.4 W cm2 @ 0.6 V). Potential square-wave voltammetry study corroborates that the supercapacitive behavior of hydrous ruthenium oxide helps ameliorate the pulse-power output of the fuel cell. © 2008 The Electrochemical Society.

File: 1_abstract_scrape/abstract/2-s2.0-56849130789.txt
Amorphous V2O5 sample was prepared by a melt quenching method. The hybrid supercapacitor was fabricated with V2O5 positive electrode and activated carbon (AC) negative electrode in various aqueous electrolytes. Its electrochemical properties were determined by cyclic voltammetry, charge/discharge test and electrochemical impedance spectroscopy. The results showed that species of aqueous electrolyte, current density, potential range and the active mass ratio of AC to V2O5 had great effect on the capacitive properties. In the potential range of (-0.3 to 0.7) V, the hybrid capacitor delivered the specific capacitance of 32.5 F g-1 at a current density of 200 mA g-1 in 2 mol L-1 NaNO3 solution when the mass ratio of AC to V2O5 was 1:1, and simultaneously exhibited excellent capacity retention. The specific capacitance only slightly decreased with the increasing current density. When the mass ratio of AC to V2O5 was increased to 3:1, the capacitance of the AC/V2O5 hybrid capacitor was similar to that of the V2O5/V2O5 symmetric cell. © 2007 Elsevier B.V. All rights reserved.

File: 1_abstract_scrape/abstract/2-s2.0-57249088965.txt
In this work, we reported an asymmetric supercapacitor in which active carbon (AC) was used as a positive electrode and carbon-coated LiTi2(PO4)3 as a negative electrode in 1 M Li2SO4 aqueous electrolyte. The LiTi2(PO4)3/AC hybrid supercapacitor showed a sloping voltage profile from 0.3 to 1.5 V, at an average voltage near 0.9 V, and delivered a capacity of 30 mAh g-1 and an energy density of 27 Wh kg-1 based on the total weight of the active electrode materials. It exhibited a desirable profile and maintained over 85% of its initial energy density after 1000 cycles. The hybrid supercapacitor also exhibited an excellent rate capability, even at a power density of 1000 W kg-1, it had a specific energy 15 Wh kg-1 compared with 24 Wh kg-1 at the power density about 200 W kg-1. © 2008.

File: 1_abstract_scrape/abstract/2-s2.0-57649201516.txt
Zinc oxide/carbon (ZnO/C) composite is synthesized by self-propagating solution combustion method using dextrose as fuel and carbon source. By this method, carbon is added in-situ to the metal oxide. The powders are characterized by XRD, SEM, CHNS analysis and cyclic voltammetry. Electrochemical capacitive behavior of ZnO/C is studied in aqueous KNO3 solution. In dilute 0.1 M KNO3 solution, ZnO/C showed a specific capacitance of 21.7 Fg-1 at a scan rate of 50 mVs-1 and further increase in concentration of electrolyte solution decreased the electrochemical capacitances. A comparative evaluation of ZnO/C with pure nano ZnO (synthesized) and commercial ZnO (microsize particles) is also done. © 2008 by ESG.

File: 1_abstract_scrape/abstract/2-s2.0-57649203203.txt
Modification of multi-walled carbon nanotubes with ultra-thin films of oxocyanoruthenium structures resulted in their improved capacitive characteristics, as evident from increased specific capacitances and energy densities determined using diagnostic charging-discharging electrochemical experiments (involving cyclic voltammetry, galvanostatic and AC impedance methods). The largest specific capacitance (123 F g-1) was found when the oxocyanoruthenium modified carbon nanotubes were further covered or linked with conducting polymer, namely poly(3,4- ethylenedioxythiophene) or PEDOT, structures. Among important issues are high stability of both inorganic and organic components, attractive electrostatic interactions between negatively charged oxocyanoruthenate and positively charged PEDOT, fast redox transitions of oxocyanoruthenium and high dynamics of charge propagation in PEDOT species, as well as ability to improve distribution of charge by multi-walled carbon nanotubes. ©The Electrochemical Society.

File: 1_abstract_scrape/abstract/2-s2.0-57749179731.txt
A novel acidic cellulose-chitin hybrid gel electrolyte including binary ionic liquids (ILs) with an aqueous H2SO4 solution was prepared for an electric double layer capacitor (EDLC). Its electrochemical characteristics were investigated by galvanostatic charge-discharge measurements. The test cell with a hybrid gel electrolyte shows a specific capacitance of 162 F g-1 at room temperature, which is higher than that for a cell with an H2SO4 electrolyte, 155 F g-1. This hybrid gel electrolyte exhibits excellent high-rate discharge capability in a wide range of current densities as well as an aqueous H2SO4 solution. The discharge capacitance of the test cell can retain over 80% of its initial value in 100,000 cycles even at a high current density of 5000 mA g-1. © 2008 Elsevier B.V. All rights reserved.

File: 1_abstract_scrape/abstract/2-s2.0-57749180167.txt
Hydrothermal synthesis has been introduced to fabricate NiO precursor at different temperatures, then nanostructured NiO with a distinct flake-like morphology was obtained via heating at low temperature. The NiO nanoflakes are 50-80 nm in width and 20 nm in thickness. The electrochemical capacitive characterization of the as-prepared NiO was studied in 2 M KOH electrolyte solution. The as-prepared NiO exhibits excellent cycle performance and keeps 91.6% initial capacity over 1000 charge-discharge cycles. Electrochemical impedance spectroscopy study reveals that the NiO electrode is controlled by the mass transfer limitation, and its internal resistance is 0.2 Ω. A specific capacitance approximate to 137.7 F g-1 could be achieved at the current density of 0.2 A g-1 in the potential window of 0-0.46 V in 2 M KOH electrolyte solution, due to higher surface area of NiO nanoflakes, which facilitates transport of electrolyte ions during rapid charge/discharge process. Due to higher surface area of NiO nanoflakes, which facilitates transport of electrolyte ions during rapid charge/discharge process. © 2008 Elsevier Ltd. All rights reserved.

File: 1_abstract_scrape/abstract/2-s2.0-57749181295.txt
Exceptional electrochemical behavior of carbon/iodide interface has been demonstrated and successfully used in supercapacitor application. This efficient charge storage is based on specific sorption of iodide ions as well as stable reversible redox reactions connected with various possible oxidation states of iodine from -1 to +5. An intriguing effect of iodide ions has been observed for positive electrode operating in a narrow range of potential and giving extremely high capacitance values exceeding 1840 F/g. As opposed to typical pseudocapacitance effects, which are often characterized by some diffusion limitations and observed only at moderate regimes, our two-electrode system can be loaded until 50 A/g supplying still 125 F/g. Amazing capacitance of carbon/iodide interface has also been confirmed during long-term cycling (over 10 000 cycles). For the first time, such an innovative electrochemical system was successfully used for supercapacitor performance. The iodide ions play a useful dual role, i.e. electrolytic solution with a good ionic conductivity as well as a source of pseudo-capacitive effects. © 2008 Elsevier B.V. All rights reserved.

File: 1_abstract_scrape/abstract/2-s2.0-57849106400.txt
The modeling of energy components in Wireless Sensor Network (WSN) simulation is important for obtaining realistic lifetime predictions and ensuring the faithful operation of energy-aware algorithms. The use of supercapaeitors as energy stores on WSN nodes is increasing, but their behavior differs from that of batteries. This paper proposes a model for a supercapacitor energy store based upon experimental results, and compares obtained simulation results to those using an 'ideal' energy store model. The proposed model also considers the variety and behavior of energy consumers, and finds that contrary to many existing models, the energy consumed depends on the store voltage (which varies considerably during supercapacitor discharge). Furthermore, energy models in a node's embedded firmware are shown to be paramount for providing energy-aware operation. © 2008 IEEE.

File: 1_abstract_scrape/abstract/2-s2.0-57849109069.txt
This article will assess the installation of stationary super capacitor based Energy Storage Systems (ESS) along a metro line for energy savings purposes. The influence of the ESS size and distribution along the line will be studied taking into account different traffic conditions. The ESSs will be configured with regards to energy content, voltage variation, maximum current and power losses. To carry out the study, an 'effect-cause' or 'backwards looking' model of the light rail vehicles and the electric network has been developed in Matlab/Simulink. A power flow controller to handle the energy flow in function of the network voltage and ESS state of charge will be proposed. © 2008 IEEE.

File: 1_abstract_scrape/abstract/2-s2.0-57849126788.txt
This paper focuses on the use of modeling and simulation for the renewable energy. An energy storage system for improving performance of electric vehicles is presented. The supercapacitor contributes to the rapid energy recovery associated with regenerative braking in electric vehicles. This power system allows the acceleration and deceleration of the vehicle with minimal loss of energy. Short-distance passenger traffic on electrified lines is a domain where brake energy recuperation might reduce the total energy consumption significantly. In this paper the results of simulation model by Matlab-Simulink for an urbanmetro railcar and the method for reduce the need value of capacitance are presented. © 2008 IEEE.

File: 1_abstract_scrape/abstract/2-s2.0-58049144586.txt
Room temperature molten salts or ionic liquids are promising "solvent-free" electrolytes for high-voltage double layer supercapacitors. In this work, a novel binary room temperature molten salt electrolyte based on LiBOB and acetamide has been prepared. The electrolyte shows excellent thermal stability, high ionic conductivity and a wide electrochemical stability window, especially at higher temperatures. The temperature dependence of conductivity for the electrolytes follows the VFT equation, which demonstrates a solvent-assisted ionic conductivity mechanism. The EDLC with the LiBOB-acetamide complex electrolyte at molar ratio of 1:6 can be charged up to 2.5 V with better rate performance. The specific capacitance based on activated carbon electrodes can reach 103.1 F g-1. It is reasonable to assume that LiBOB-acetamide complex system has advantages as electrolyte for EDLCs with high energy density. © by Oldenbourg Wissenschaftsverlag,.

File: 1_abstract_scrape/abstract/2-s2.0-58149100770.txt
In this paper, a study has been performed for optima] design and development of dynamic voltage compensation system using supercapacitor to solve voltage sag which are considered the dominant disturbances affecting power quality. Supercapacitor is employed to compensate dynamically for the voltage sag of system with sensitive load. With the prolific use of semiconductor devices in electrical equipment, modern-day loads are becoming increasingly sensitive to the sags and the disturbances prove to be costly to industries. As a technology -driven custom power installation, the Dynamic Voltage Compensation System is recognized to be most effective equipment that can be used to counter the voltage sag problem. Hence, this paper proposes the high-performance optimal design of Dynamic Voltage compensation system which can efficiently compensate the instantaneous voltage sag and instantaneous interruption of the utility voltage source. This DVR system consists of a dynamic voltage converter in series with the supply voltage and high-efficiency controller of energy storage device using Supercapacitor. Recently, in energy storage systems, the Supercapacitor is paid attention as a new environmentally friendly energy storage element. This capacitor stores higher energy density than the conventional electrolytic capacitor. Also, this capacitor has a lot of advantages such as maintenance-free, longer life cycle and faster charge-discharge time than the conventional battery system. However, the Supercapacitor for Dynamic Voltage Compensation System must have each charge-discharge controller to control, a series-parallel switching circuit to use energy effectively with application of several compensation techniques for optimal operating. Therefore, in this paper, optimal development of On-line type Dynamic Voltage Compensation Systems is proposed. © 2008 IEEE.

File: 1_abstract_scrape/abstract/2-s2.0-58149101558.txt
Recently it is widely conducted about the usage of regenerative energy produced during brake periods of railway vehicles. The storage system for regenerative energy using super-capacitor (EDLC:Electric Double Layer Capacitor) is one of those research areas. In the storage systems of the regenerative energy, super-capacitor (EDLC) is used for storage device of modular energy. It is critical to estimate the proper replacement moment for the existed super-capacitor (EDLC) due to the safety of the system. However, there is no standard method to predict the expected life of super-capacitor (EDLC). In this paper, therefore, we propose the method to estimate expected life of super-capacitor by evaluating of internal heating which caused by regenerative current pattern of railway vehicles. With that, we improve the reliability of whole system. Furthermore, it is also addressed to prove that our research is reasonable. © 2008 IEEE.

File: 1_abstract_scrape/abstract/2-s2.0-58149145459.txt
A manganese oxide material was synthesised by an easy precipitation method based on reduction of potassium permanganate(VII) with a manganese(II) salt. The material was treated at different temperatures to study the effect of thermal treatment on capacitive property. The best capacitive performance was obtained with the material treated at 200 °C. This material was used to prepare electrodes with different amounts of polymer binder, carbon black and graphite fibres to individuate the optimal composition that gave the best electrochemical performances. It was found that graphite fibres improve the electrochemical performance of electrodes. The highest specific capacitance (267 F g-1 MnOx) was obtained with an electrode containing 70% of MnOx, 15% of carbon black, 10% of graphite fibres and 5% of PVDF. This electrode, with CB/GF ratio of 1.5, showed a higher utilization of manganese oxide. The results reported in the present paper further confirmed that manganese oxide is a very interesting material for supercapacitor application. © 2008 Elsevier B.V. All rights reserved.

File: 1_abstract_scrape/abstract/2-s2.0-58149234328.txt
Arrays of polypyrrole nanorods were fabricated using an anodized aluminum oxide (AAO) template for use as supercapacitors. Gold was deposited on one side of the AAO template by thermoevaporation for use as an electrode and pyrrole was electrochemically polymerized, causing it to grow from the gold electrode into the AAO template. The length of the PPy nanorods was controlled by adjusting the applied charge, and nanorods with three different lengths were prepared: 1.2 μm for 0.5 C-cm -2, 2.4 μm for 1.0 C-μm -2, and 4.6 μm for 2.0 C-cm -2. After the removal of the AAO template in alkali solution, a well-arranged polypyrrole (PPy) nanorod electrode structure having an extremely large surface area was produced. The morphology of the PPy nanorods was monitored by SEM. The capacitive performances of the PPy nanorod array electrodes were investigated by cyclic voltammetry (CV) as well as the galvanostatic charge/discharge test. Greatly enhanced capacity performance was observed in the nanorod electrodes. Also, a higher specific capacitance was observed in the longer nanorod electrode having a larger surface area. Copyright © 2008 American Scientific Publishers All rights reserved.

File: 1_abstract_scrape/abstract/2-s2.0-58149299782.txt
In present study, the porous amorphous copper oxide thin films have been deposited from alkaline sulphate bath. The cathodic electrodeposition method was employed to deposit copper oxide film at room temperature on stainless steel substrate. Their structural and surface morphological properties were investigated by means of X-ray diffraction (XRD) and scanning electron micrograph (SEM), respectively. To propose this as a new material for possible application in the supercapacitor, its electrochemical properties have been studied in aqueous 1 M Na2SO4 electrolyte using cyclic voltammetry. The structural analysis from XRD pattern showed the formation of amorphous copper oxide film on the substrate. The surface morphological studies from scanning electron micrographs revealed the formation of porous cauliflower-like copper oxide film. The cyclic voltammetric curves showed symmetric nature and increase in capacitance with increase in film thickness. The maximum specific capacitance of 36 F g-1 was exhibited for the 0.6959 mg cm-2 film thickness. This shows that low-cost copper oxide electrode will be a potential application in supercapacitor. © 2008 Elsevier B.V. All rights reserved.

File: 1_abstract_scrape/abstract/2-s2.0-58649110207.txt
A hybrid battery-supercapacitor (LiMn2O4 + AC)/Li4Ti5O12 using a Li4Ti5O12 anode and a LiMn2O4/activated carbon (AC) composite cathode was built. The electrochemical performances of the hybrid battery-supercapacitor (LiMn2O4 + AC)/Li4Ti5O12 were characterized by cyclic voltammograms, electrochemical impedance spectra, rate charge-discharge and cycle performance testing. It is demonstrated that the hybrid battery-supercapacitor has advantages of both the high rate capability from hybrid capacitor AC/Li4Ti5O12 and the high capacity from secondary battery LiMn2O4/Li4Ti5O12. Moreover, the electrochemical measurements also show that the hybrid battery-supercapacitor has good cycle life performance. At 4C rate, the capacity loss in constant current mode is no more than 7.95% after 5000 cycles, and the capacity loss in constant current-constant voltage mode is no more than 4.75% after 2500 cycles. © 2008 Elsevier B.V. All rights reserved.

File: 1_abstract_scrape/abstract/2-s2.0-58849088374.txt
Nanostructured SnO2 was prepared by the sol-gel method. Aniline monomer was polymerized in the suspension of nanocrystalline SnO2 to form inorganic-organic composite materials, in which SnO2 nanoparticles were embedded within netlike polyaniline (PANI). Structural and morphological characterizations of SnO2 and PANI/SnO2 were carried out using power X-ray diffraction (XRD) and field emission scanning electron microscopy (FESEM). Their electrochemical properties were also investigated using cyclic voltammetry, galvanostatic charge-discharge, and electrochemical impedance spectroscopy. The as-prepared composites had excellent properties in the capacitance, and its specific capacitance was up to 305.3 F g-1 with a specific energy density of 42.4 Wh kg-1 and a coulombic efficiency of 96%. The results indicated that the PANI/SnO2 had a synergistic effect of the complementary properties of both components. © 2009.

File: 1_abstract_scrape/abstract/2-s2.0-59049089498.txt
Vanadium nitride (VN) powder was synthesized by calcining V2O5 xerogel in a furnace under an anhydrous NH3 atmosphere at 400 °C. The structure and surface morphology of the obtained VN powder were characterized by X-ray diffraction (XRD) and scanning electron microscopy (SEM). The supercapacitive behavior of VN in 1 M KOH electrolyte was studied by means of cyclic voltammetry (CV), constant current charge-discharge cycling (CD) and electrochemical impedance spectroscopy (EIS). The XRD result indicates that the obtained VN belongs to the cubic crystal system (Fm3m [2 2 5]) with unit-cell parameter 4.15 Å. SEM images show the homogeneous surface of the obtained VN. The CV diagrams illustrate the existence of fast and reversible redox reactions on the surface of VN electrode. The specific capacitance of VN is 161 F g-1 at 30 mV s-1. Furthermore, the specific capacitance remains 70% of the original value when the scan rate increases from 30 to 300 mV s-1. CD experiments show that VN is suitable for CD at high current density, and the slow and irreversible faradic reactions exist during the charge-discharge process of the VN electrode. The experimental results indicate that VN is a promising electrode material for electrochemical supercapacitors. © 2008 Elsevier Ltd. All rights reserved.

File: 1_abstract_scrape/abstract/2-s2.0-59649084833.txt
Nanocrystalline manganese oxide powder prepared by spray pyrolysis (SP) was mixed with multi-walled carbon nanotubes (MWCNTs) in a suspension and subsequently co-coated onto graphite substrates via an electrophoretic deposition technique (EPD). The deposited coatings with or without CNTs mix were examined by X-ray diffractometry (XRD); the coatings were examined by cycling voltammetry (CV) and charge/discharge tests. Structural investigation by XRD revealed that the as-deposited Mn-oxide powder exhibited Mn3O4 phase with nanocrystalline structure. The CNTs/Mn-oxide coatings exhibited a porous structure with some hollow or fractured Mn-oxide particles inserted and possessed a high surface area for the electrochemical redox reactions. CV examination showed that the porous CNTs/Mn-oxide coatings exhibited the high specific capacitance of 260 F/g which was higher than the value (234 F/g) of Mn-oxide coatings without CNTs mix at a scan rate of 25 mV/s. After 500 cycles of CV tests, the specific capacitance decreased to 228 F/g, showing a comparatively good efficiency of 88%. The high CV cycling stability of CNTs/Mn-oxide mixture is due to the fact that the CNTs network existent in between the Mn-oxide particles inhibits the structural breakdown of Mn-oxide particles during the repetitive insertion-expulsion of cations from aqueous electrolyte. © 2008 Elsevier B.V. All rights reserved.

File: 1_abstract_scrape/abstract/2-s2.0-60449097033.txt
Soluble conducting polyaniline composites with low-level loadings of Fe3O4 have been synthesized and characterized. The composites are dispersible in many solvents including water and soluble in polar organic solvents, such as chloroform, N -methylpyrrolidone, and methanol. The conductivity of the sample increases with increase in Fe3O 4 loading and typically is in the range of 0.042-0.42 Scm. The composites are bifunctionally useful in detecting dopamine electrochemically in the concentrations range 1-50 μM and also work as electrode materials for supercapacitor application. © 2009 The Electrochemical Society.

File: 1_abstract_scrape/abstract/2-s2.0-60749085155.txt
Supercapacitor behavior has been reported in a number of oxides including reduced BaTiO3 ferroelectric ceramics. These so-called giant properties are however not easily controlled. We show here that the continuous coating of individual BaTiO3 grains by a silica shell in combination with spark plasma sintering is a way to process bulk composites having supercapacitor features with low dielectric losses and temperature stability. The silica shell acts both as an oxidation barrier during the processing and as a dielectric barrier in the final composite. © 2009 American Institute of Physics.

File: 1_abstract_scrape/abstract/2-s2.0-61949327162.txt
We prepared the special alkali metal oxide doped cu catalyst by sol-gel combustion method. Through controlling the reaction temperature and the content of alkali metals in the catalyst, multiporous carbon nanofibers were synthesized using this kind of catalyst by thermal CVD method. Characterized by BET, TEM and Raman Spectrum method, the multiporous carbon nanofibers have specific surface are of 1162 m2/g, which was much higher than the conventional carbon nanofibers. The BET results also show that there are plenty of mid-level holes in this structure, which could break the limitation of useful area and low specific capacitance. All of these characters make the multi-porous carbon nanofibers become a potential candidate of the electrode materials. Through the test of cyclic voltammetry and charge/discharge curve using the battery instrument and the electrochemical workstation, this kind of carbon nanofibers also show excellent electrochemical behavior, reversibility, and a electrochemical capacitance of 203 F/g. These findings will be useful for studying of controlled preparation of carbon nano-materials, and also provide a supercapacitor electrode material with potential application.

File: 1_abstract_scrape/abstract/2-s2.0-62249145451.txt
Nanostructured MnO2 was synthesized by co-precipitation in the presence of Pluronic P123 surfactant and characterized by X-ray diffraction (XRD), infrared spectroscopy (IR), scanning electron microscope (SEM) and transmission electron microscope (TEM). The sample without surfactant was spherical with particle size on the submicron scale, whereas P123-assisted samples were all loose clew shapes, consisting of MnO2 nanowires, 8-20 nm in diameter and 200-400 nm in length. The electrochemical performances of the as-prepared MnO2 as the electrode materials for supercapacitors were evaluated by cyclic voltammetry and galvanostatic charge-discharge measurements in a solution of 1 M Na2SO4. The sample without surfactant exhibited a relatively low specific capacitance of 77 F g-1, whereas the nanostructured MnO2 prepared with 0.02% (wt%) P123 exhibited excellent pseudocapacitive behavior, with a maximum specific capacitance of 176 F g-1. © 2008 Elsevier Ltd. All rights reserved.

File: 1_abstract_scrape/abstract/2-s2.0-62349110572.txt
A two-step calcination synthesis, considering the potential for mass production, of lithium titanium oxide powder was carried out to fabricate a single Li4Ti5O12 phase, which is useful for anode electrode material of Li-based rechargeable battery as well as an electrode for supercapacitor. The final composition is controlled by adding more TiO2 powder into powder gained at one calcination process during the two calcination process. We investigated the influence of excess TiO 2 on the structural characteristics of lithium titanium oxide synthesized by the two-step calcination method. X-ray diffraction (XRD) and Fourier transform infrared spectroscopy (FT-IR) measurements showed that the as-synthesized powder had a spinel crystal structure as well as A composition of 4: 5: 12. In addition, a high resolution transmission electron microscopy (HRTEM) analysis revealed that the fabricated powder exhibited a single crystalline phase formation. These results indicated that the powder synthesized in the one-step calcination process showed coexistence crystalline phases, which are the Li4Ti5O12 and Li 2.39Ti3.4O8 phase. However, in the two-step calcination process, the powder synthesized showed the single crystalline Li4Ti5O12 phase. A very uniform grain size of the as-synthesized powder was shown in a field emission scanning electron microscopy (FESEM). These results suggested that the two-step calcination process can be used for synthesis of single crystalline Li4Ti 5O12 powder with uniform grain shape and provide motivation to pursue mass production of lithium titanium based oxide powder for bulk type batteries. © 2009 Springer.
