Repository: tikam24/supercapacitor_database

# supercapacitor_database
 Supercapacitor database generated from scientific literature

File: 1_abstract_scrape/abstract/2-s2.0-63049128045.txt
Supercapacitor can be used for energy storage and peak power control in order to increase the efficiency and the life cycle of the system. Recent developments in the field of supercapacitors have led to the achievement of high specific energy and high specific power devices. Due to the capacitances of several hundred farads and serial resistances of less than one milliohm, these new components are suitable for energy storage in high power electronic applications, especially in the field of management of embarked electrical power (hybrid power sources, energy recovery). This paper presents a method to identify the equivalent circuit parameters of supercapacitor by the experimental results. In order to validate this method, parameters of a Maxwell BCAP 3000F are extracted from the experiment and then the equivalent circuit model using parameters is implemented by using the PSiM software. Finally, experimental and simulation results are compared to verify the electric modeling of some supercapacitors. ©2008 IEEE.

File: 1_abstract_scrape/abstract/2-s2.0-63049131381.txt
This paper presents a power compensator for high power loads to reduce voltage fluctuations at the point of common-coupling (PCC) and to compensate the reactive power drawn from the utility grid. In addition, the device may also be used to compensate current harmonics of nonlinear loads. Since the maximum amplitude variations in the supply currents become minimized, the compensator provides a possibility for power rating reduction of the transmission system. The compensator consists of a shunt active filter and a supercapacitor (SC) bank energy storage coupled to the system dc link via a bidirectional 3-phase dcdc converter. The purpose of the equipment is to draw steady average power from the mains and to compensate the power fluctuations demanded by the load with the energy stored in the SC bank. In basic steady state operation the SC is discharged when the load power is greater than the average power. Correspondingly, the SC is charged from the mains when the load power is smaller than the average power. The control of the system is based on the p-q theory and the functionality of the system is verified by computer simulations with Matlab Simulink in a 250 kW stone crusher application. The simulation results show that the power fluctuations of the load are effectively reduced and the harmful causes, such as voltage flicker at the PCC, are expected to decrease substantially. ©2008 IEEE.

File: 1_abstract_scrape/abstract/2-s2.0-63149094628.txt
Two poly(acrylic acid)-based gel electrolytes have been characterized for their application to MnO2nH2O supercapacitors. The gel polymer electrolytes (GPEs) consist of either poly(acrylic acid) or poly (acrylic acid)-co-poly(acrylamide) with 1 M KCI aqueous solution (weight composition, polymer: KCI : H2O 9%: 6.7%: 84.3%). The GPEs show no fluidity, while possessing ionic conductivities in the order of 10-1S cm-1 The electrochemical performance of MnO2-GPE supercapacitors have been investigated, and compared with liquid electrolyte counterpart. While both GPEs can give high initial capacitance, the copolymer one gives remarkably enhanced cycled stability. © The Electrochemical Society.

File: 1_abstract_scrape/abstract/2-s2.0-63149121789.txt
The present study, conducted in the frame of the project SoS- PVi (Security of Supply PhotoVoltaic inverter), results in the development of a multi- functional grid- connected PV inverter adapted to a hybrid storage system combining a lead- acid and a supercapacitor. Two operation modes are aimed: the energy supply during network faults and the levelling of the PV production to reduce the impact on the network. This paper presents the different tests performed on the hybrid storage system in accordance with realistic use profiles. © The Electrochemical Society.

File: 1_abstract_scrape/abstract/2-s2.0-63149148241.txt
This work describes that vanadium oxide can be anodically deposited at potentials much more negative to oxygen evolution from aqueous VOSO4 solutions by adding H2O2. Vanadium oxide deposit with a 3D nanonetwork architecture has been successfully deposited from VOSO4 with the addition of H2O2. The X-ray photoelectron spectroscopic analyses reveal that this oxide deposit, mainly consisting of V5+ with minor amount V4+, shows a hydrous nature (denoted as VOx.wH2O). The VOx.wH2O deposit exhibits ideal pseudocapacitive performances in 3 M KC1. © The Electrochemical Society.

File: 1_abstract_scrape/abstract/2-s2.0-6344241948.txt
The findings from a project on re-evaluation of the architecture battery powered electric vehicles (EV) traction systems are presented. The objective is to improve both the range and the cycle life available from a particular choice of battery using appropriate energy management systems. The terminal voltage of a traction battery can vary between fully charged and discharged states. The traction drive has to be rated to cater for a wide range of operating voltages without loss in performance.

File: 1_abstract_scrape/abstract/2-s2.0-64149105257.txt
A new polymer blend electrolyte based on poly vinyl alcohol and poly styrene sulphonic acid has been studied as an electrolyte for supercapcitors. A carbon-carbon supercapacitor has been fabricated using this electrolyte and its electrochemical characteristics and performance have been studied. The conductivity has been calculated using the bulk impedance obtained through impedance spectroscopy. The real and imaginary parts of the electrical modulus of samples show a long tail feature, which can be attributed to high capacitance of the material. The super capacitor showed a fairly good specific capacitance of 40 F g- 1 and a time constant of 5 s. © 2008 Elsevier B.V. All rights reserved.

File: 1_abstract_scrape/abstract/2-s2.0-65049092177.txt
A poly(o-anisidine-co-metanilic acid)/activated carbon composite is evaluated as an active material for electrochemical supercapacitors. Poly(o-anisidine-co-metanilic acid) (PASM) is potentiodynamically deposited on an activated carbon (AC)-coated stainless-steel substrate, in a supporting electrolyte of 1.0 M H2SO4 containing dissolved o-anisidine and metanilic acid, at a sweep rate of 50 mV s-1. Scanning electron micrographs show a uniformly deposited, thick PASM film on the activated carbon. Electrochemical techniques, such as impedance analysis, cyclic voltammetry and galvanostatic experiments, are carried out to investigate the suitability of the PASM/AC electrode for supercapacitor applications. A maximum specific capacitance of 576 F g-1 is obtained for PASM/AC at a 5 mA cm-2 current density. © 2009 Elsevier B.V. All rights reserved.

File: 1_abstract_scrape/abstract/2-s2.0-65749083757.txt
Nano-sized manganese oxide (Mn2O3) was incorporated homogeneously in templated mesoporous carbon to prepare Mn2O3-carbon nanocomposites, which were used as supercapacitor electrodes. Cyclic voltammetry was employed to investigate the electrochemical properties of the composite materials in an aqueous electrolyte under different scan rates. Results showed that templated mesoporous carbon with layered graphene domains holds a great promise for high-rate supercapacitor applications. With a well-controlled homogeneous insertion of Mn2O3 nanoparticles in the carbon matrix, the electrochemical performance of the composite material was significantly improved because of the contribution of pseudocapacitance of the metal oxide. A specific capacitance of over 600 F/g was realized in term of manganese oxide in the composite materials. A volumetric specific capacitance of 253 F/cm3 was obtained on the composite electrode. Good capacity retention of over 85% was achieved by the composite electrode after 800 charge-discharge cycles. The greatly enhanced energy storage and high rate capability are attributed to the homogeneous dispersion of the nano-sized transition metal oxide together with the tailored carbon nanostructure. © 2009 Elsevier Inc. All rights reserved.

File: 1_abstract_scrape/abstract/2-s2.0-66249105349.txt
Novel and complex mesopo- rous 2D and 3D architectures of the oxide semiconductor Co3O4, including nanosheets, nearly monodisperse mi- crospheres that are self-assembled from nanosheets, and copper-coin-like nanosheets, have been synthesized through a facile binary-solution route and sequential thermal decomposition at atmospheric pressure. The influence of different reaction conditions on the morphology of the products has been discussed in detail. The results revealed that the volume ratio of H2O and etha- nolamine (EA) play a crucial role in thermal decomposition of the corresponding precursor leads to the formation of the mesoporous structure. The products have been characterized by X-ray diffraction techniques, field- emission scanning electron microscopy (FESEM), transmission electron microscopy (TEM), high-resolution TEM (HRTEM), and Raman spectroscopy. The electrochemical properties of the Co3O4 electrodes were investigated by cyclic voltammetry (CV) and galvano- static charge-discharge measurements. The electrochemical experiments revealed that the specific capacitance of the Co3O4 nanosheets was higher than that of the Co3O4 microspheres in a KOH electrolyte solution (3 M). Furthermore, the Co3O4 nanosheet electrodes exhibited good rate capabilities, and maintained 93% of the initial capacity at a current density of 5mAcm-2 in a KOH (3 M) electrolyte solution. The results show that Co3O4 nanosheets might have potential applications as electrode materials for su- percapacitors.

File: 1_abstract_scrape/abstract/2-s2.0-67049095483.txt
The evolution of the supercapacitor technology and the introduction of different types of such devices are discussed. The technology has evolved significantly with the introduction of low-voltage cylindrical devices for dc applications, such as voltage hold-up for clocks in microwave ovens and VCRs. Advancements in the technology have also led to the development and introduction of a new series of small prismatic pulse supercapacitors. The new generation of pulse supercapacitors are characterized by significantly low equivalent series resistance (ESR), enabling them to supply peak current on demand while charging from primary Li-ion or standard AA or AAA batteries. Their design enables their deployment on small CCAs where they are suited for power consuming applications, such as wireless cards and high-density data transfer in portable devices. It is being observed that supercapacitor technologies are also evolving to enable a wider range of applications.

File: 1_abstract_scrape/abstract/2-s2.0-67449086363.txt
This paper presents the utilization of a PEM fuel cell as a main power source in a distributed generation system, particularly for future electric vehicle applications. One of the main weak points of the fuel cell is its time constants dominated by temperature and fuel delivery system (pumps, valves, and in some cases, a hydrogen reformer). As a result, fast load demand will cause a high voltage drop in a short time, recognized as a fuel starvation phenomenon. Therefore, to employ a PEM fuel cell in dynamic applications, the electrical system must have at least an auxiliary power source to improve system performance when electrical loads at a dc bus demand high energy in a short time. The possibilities to use a supercapacitor or battery bank as an auxiliary source with a fuel cell main source is presented in detail. The very fast power response and high specific power of a supercapacitor or high specific energy of battery can complement the slower power output of the main source to produce the compatibility and performance characteristics needed in a load. The studies of two hybrid power systems for vehicle applications: a fuel cell/battery and a fuel cell/ supercapacitor hybrid power sources are explained. Experimental results in laboratory authenticate that energy storage devices can assist the fuel cell to meet the vehicle power demand and help achieve a better performance.

File: 1_abstract_scrape/abstract/2-s2.0-67649446228.txt
In recent years, problems in variable-speed motor drive systems have drawn more and more attention: the variable speed motor drive system will frequently absorb or regenerate large energy in short time when accelerating or decelerating respectively, which may lead to energy waste and voltage fluctuation. A solution can be easily found by using supercapacitor-based energy storage device to shave the power demand and absorb the braking energy. In order to control the bidirectional energy flow of the storage device accurately, an energy management strategy is required. In this paper, a fuzzy logic energy management strategy is presented. Using the voltage of the DC bus and its rate of changes, a set of rules are developed. It can not only enhance the ability of the energy saving but also reduce the peak power of power grid dramatically. Experimental results are presented to verify the design.

File: 1_abstract_scrape/abstract/2-s2.0-67650917896.txt
Highly-ordered and well-separated titania nanotube array was prepared by a potentiostatic anodization process. The desired nickel oxide-titania (NiO-TiO2) nanocomposites were constructed through incorporating nickel hydroxide into titania nanotubes by a one-cycle or multi-cycle alternate electrodeposition-oxidation and then a thermal dehydration process. By means of the microstructure promotion from particulate to flower-like NiO-TiO2 nanocomposite, specific capacitances were accordingly increased from 26.9 to 46.3 mF cm-2 and energy densities were also improved from 13.1 to 33.3 for mw s cm-2 in a redox supercapacitor application at a potential window of 1.2 V. The flower-like nanocomposite could keep 92.3% of initial capacitance even after 1000 cycles, presenting high operation stability in a continuous charge-discharge process. The superior energy-storage performance of flower-like nanocomposite was mostly attributed to its highly accessible redox reaction sites of three-dimensional NiO on TiO2 nanotubes. © 2009 Elsevier Ltd. All rights reserved.

File: 1_abstract_scrape/abstract/2-s2.0-68049137270.txt
Electrophoretic deposition method has been developed for the fabrication of manganese oxide films for applications in electrochemical supercapacitors. Submicrometre particles of manganese oxide were obtained by reduction of KMnO4solutions with ethanol. As prepared particles were amorphous and crystallised in a birnessite structure after annealing at 400u°C during 1 h. The use of sodium alginate as a dispersant, enabled electrosteric stabilisation of the nanoparticles in aqueous suspensions. It was shown that binding properties and pH dependent charge of alginate enabled electrophoretic deposition of crack free films. The thickness of the films prepared from stable suspensions, containing 1-10 g L21manganese oxide, was varied in the range of 2- 100 mm by variation in deposition time and applied voltage. The composition of the films can be varied by the variation in suspension composition. Cyclic voltammetry and chronopotentiometry data for the films tested in the 0?1M Na2SO4solutions showed capacitive behaviour in the voltage window of 0?9 V. The highest specific capacitance of,150 F g21was obtained at a scan rate of 2 mV s21. The deposition mechanism, kinetics of deposition and charge storage properties of the films are discussed.© 2009 Institute of Materials, Minerals and Mining.

File: 1_abstract_scrape/abstract/2-s2.0-68549104270.txt
The electrochemical performance of MnO2 nanorods prepared by a precipitation reaction was investigated in 0.5 mol/L Li2SO 2, Na2SO4, and K2SO4 aqueous electrolyte solutions. Results show that at the slow scan rates, the nanorods show the largest capacitance (201 F/g) in Li2SO4 electrolyte since the reversible intercalation/ deintercalation of Li + in the solid phase produces an additional capacitance besides the capacitance based on the absorption/desorption reaction. At fast scan rates they show the largest capacitance in the K2SO4 electrolyte due to the smallest hydration radius of K+, highest ionic conductivity, and lowest equivalent series resistance (ESR). An asymmetric activated carbon (AC)/K2SO4/MnO2 supercapacitor could be cycled reversibly between 0 and 1.8 V with an energy density of 17 Wh/kg at 2 kW/kg, much higher than those of the AC/K2SO4/AC supercapacitor and AC/Li2SO4/LiMn2O4 hybrid supercapacitor. Moreover, this supercapacitor exhibits excellent cycling behavior with no more than 6% capacitance loss after 23 000 cycles at 10C rate even when the dissolved oxygen is not removed. © 2009 American Chemical Society.

File: 1_abstract_scrape/abstract/2-s2.0-69249213438.txt
Supercapacitors, also known as ultracapacitors are based on porous activated carbon electrodes and on electrostatic charge storage mechanisms. Carbon electrodes are supposed to be chemically and electrochemically inert and the electrostatic nature of the charge storage mechanism is highly reversible. These properties should assure that supercapacitors have an infinite shelf life. But in practice, supercapacitor cells exhibit performances fading when they are used for months. The purpose of this paper is to evaluate the performances fading of supercapacitors during calendar life test which correspond to lower current solicitations than power cycling test. In case of hybrid electric vehicle, which is a key application of ultracapacitors, this ageing test is useful because long rest periods represent a significant time of the vehicle real use. The degradation method of calendar life tests consists in maintaining the cells at high voltage and temperature. A periodic characterization based on impedance spectroscopy is done in order to quantify impedance changes. The obtained results confirm that impedance real part is increasing and the capacitance is decreasing. Crown Copyright © 2009.

File: 1_abstract_scrape/abstract/2-s2.0-69449088643.txt
Carbon nanosheets are comprised of 1-7 graphene layers that are predominantly vertically oriented with respect to a substrate. The thickness and morphology of the nanosheets can vary depending on the growth precursor and the substrate temperature. They have an ultra-low in-plane resistivity. The capacitance of carbon nanosheets was measured by cyclic voltammetry in a standard electrochemical three-electrode cell, which contains a platinum counter electrode and a standard mercury/mercurous sulfate reference electrode in 6 M H2SO4 electrolyte. As a working electrode, the capacitance of carbon nanosheets per area was found to be 0.076 F cm-2. A mathematical model was used to simulate the total possible capacitance of a virtual supercapacitor cell that contains carbon nanosheets as the electrode material and found to be 1.49 × 104 F. © 2009 Elsevier B.V. All rights reserved.

File: 1_abstract_scrape/abstract/2-s2.0-69649095412.txt
In this study, exfoliated graphite and a polyaniline (PANI)-graphite nanocomposite were developed from in situ polymerization of aniline. Graphite nanosheets were synthesized from expandable graphite. The PANI-graphite nanocomposite was characterized by Fourier transform infrared, X-ray diffraction, scanning electron microscopy, and transmission electron microscopy. In addition, the electrochemical measurements, such as cyclic voltammetric curves, showed that the conductivity of the obtained nanocomposite increased. Therefore, the supercapacitor behavior of PANI improves with adding graphite. © 2009 WILEY-VCH Verlag GmbH & Co. KGaA, Weinheim.

File: 1_abstract_scrape/abstract/2-s2.0-69949180685.txt
This article will propose different energy storage systems, ranging from 0.91 kWh to 1.56 kWh, suitable for a 30 m long tram. To configure the system regarding energy content, voltage variation, maximum current and power losses, a model of the tram, network and substations power flow has been developed in a Matlab/Simulink environment. Results obtained in energy savings at substation level vary from 24% to 27,6% under the same driving profile and auxiliaries load; while at the end-of-life of supercapacitors, the range varies from 18,1% to 25,1% depending on the supercapacitor module used and vehicle load. Copyright © 2008 by ASME.

File: 1_abstract_scrape/abstract/2-s2.0-69949183984.txt
The cathodic electrophoretic deposition (EPD) method has been developed for the deposition of composite manganese dioxide - multiwalled carbon nanotube (MWCNT) films. Dopamine (DA) was shown to be an effective charging additive, which provides stabilization of manganese dioxide nanoparticles and MWCNTs in the suspensions. The influence of DA concentration on the deposition efficiency has been studied. EPD has been utilized for the fabrication of porous nanostructured films for application in electrochemical supercapacitors (ES). Obtained films were studied using Fourier transform infrared spectroscopy (FTIR), scanning electron microscopy (SEM), thermogravimetric analysis (TGA), differential thermal analysis (DTA), cyclic voltammetry (CV), and impedance spectroscopy. CV data for the films tested in the 0.5 M Na2SO 4 solutions showed capacitive behavior in the voltage window of 0-0.9 V. The highest specific capacitance (SC) of -650 Fg-1 was obtained at a scan rate of 2 mV s-1. The SC decreased with an increasing scan rate in the range of 2-100 mV s-1 . The deposition mechanism, kinetics of deposition, and charge storage properties of the films are discussed. © 2009 American Chemical Society.

File: 1_abstract_scrape/abstract/2-s2.0-70349498632.txt
Supercapacitor performance of nickel hydroxide powder electrode with different carbon conductor and nickel hydroxide/multi-walled carbon nanotube composite electrode had been studied by cyclic voltammetic method in 6 M KOH solution. Active carbon, Superp, Ketjen Black and multi-walled carbon nanotube were used as carbon conductor in nickel hydroxide powder electrode. It showed that multi-walled carbon nanotube conductor can bring good performance for nickel hydroxide powder supercapacitor electrode. Moreover, nickel hydroxide/multi-walled carbon nanotube composite was fabricated by hydrothermal method, using as supercapacitor electrode. Our findings show that 10 wt% nickel hydroxide loading on multi-walled carbon nanotube has good power performance. The capacitances for 10 wt% nickel hydroxide loading amount at high scan rate 100 and 500 mV/s were 221 and 118 F/g, respectively. Nickel hydroxide evenly loaded onto multi-walled carbon nanotube composite electrode has good conductivity and can contribute more capacitance. © 2009 Elsevier B.V. All rights reserved.

File: 1_abstract_scrape/abstract/2-s2.0-70349756988.txt
Asymmetrical supercapacitors with aqueous electrolytes were fabricated from carbon nanotubes (CNTs) individually coated with SnO2 (CNTs/SnO 2) and MnO2 (CNTs/MnO2) as the negative and positive electrodes, respectively. The CNTs/SnO2 nanocomposite is used as the negative electrode material in an asymmetrical supercapacitor. The physicochemical properties of the CNTs/ SnO2 and CNTs/MnO2 nanocomposites were examined by X-ray diffraction, scanning and transmission electron microscopy, cyclic voltammetry, and galvanostatic charge-discharge. Individually, the supercapacitors were tested for charge and discharge to a cell voltage of 1.70 V in 2.0 M KCl without noticeable water decomposition. The asymmetrical cell could reach the specific energy of 20.3 Wh/kg, which is comparable to that obtained from electric double-layer supercapacitors using organic electrolytes (17-18 Wh/kg). The maximum specific power of the cell, 143.7 kW/kg, is perhaps the highest among all reported aqueous asymmetrical supercapacitors. It also shows an exceptional stability of over 1000 cycles, with the capacity loss being less than 8%. A 10 V stack was also constructed with nine individual supercapacitors connected through bipolar electrodes of the nanocomposites and porous separators containing 1.0 M Na2SO 4. The stack exhibited remarkable capacitive behavior resulting from the individual cells. © 2009 The Electrochemical Society.

File: 1_abstract_scrape/abstract/2-s2.0-70349776085.txt
To meet the high current load requirement from the high energy density realized by metal oxide and high power density graphite, we propose a novel hybrid supercapacitor consisting of Nb2O5 and KS6 graphite in 1.0 M LiPF6-EC:DEC (1:2). This new system exhibits a sloping voltage profile from 2.7 to 3.5 V during charging and presents a high operating voltage plateau between 1.5 and 3.5 V during discharging. The cell was tested at a current density of 100 mA/g with a cut-off voltage between 3.0 and 1.0 V. This novel energy storage system delivers the highest initial discharge capacity of 55 mAh/g and exhibits a good cycle performance.

File: 1_abstract_scrape/abstract/2-s2.0-70349986633.txt
Nanostructured α-MnO 2 thin films with different morphologies are grown on the platinum substrates by a facile solution method without any assistance of template or surfactant. Microstructural characterization reveals that morphology evolution from dandelion-like spheres to nanoflakes of the as-grown MnO 2 is controlled by synthesis temperature. The capacitive behavior of the MnO 2 thin films with different morphologies are studied by cyclic voltammetry. The α-MnO 2 thin films composed of dandelion-like spheres exhibit high specific capacitance, good rate capability, and excellent long-term cycling stability. © to the authors 2009.

File: 1_abstract_scrape/abstract/2-s2.0-70350564906.txt
Fast ionic transport in microporous activated-carbon electrodes is a prerequisite for the effective energy storage in electrochemical supercapacitors. However, the quartz-crystal microbalance (QCM), a direct tool to measure ionic fluxes in electrochemical systems, has not yet been used for studying transport phenomena in activated carbons (except for an early report on carbon nanotubes). Conventional electroanalytical and suitable surface and structure-analysis techniques provide limited prognostic information on this matter. It has been demonstrated herein that the QCM response of typical microporous activated carbons can serve as a gravimetric probe of the concentration and compositional changes in their pore volume. This allowed direct monitoring of the ionic fluxes, which depended strongly on the electrodes point of zero change, pore width, ion size and cycling conditions (polarization amplitude, charge/discharge depth and so on). The information on the nature of ionic fluxes into activated carbons is critical for promoting improvements in the performance of electrochemical supercapacitors, membrane technologies and (electro/bio)chemical sensors. © 2009 Macmillan Publishers Limited. All rights reserved.

File: 1_abstract_scrape/abstract/2-s2.0-70449524576.txt
Five nanoporous carbons (NPCs) were prepared by polymerizing and then carbonizing carbon precursor of furfuryl alcohol accommodated in a porous metal-organic framework (MOF-5, [Zn4O(bdc)3], bdc = 1,4-benzenedicarboxylate) template. The Brunauer-Emmett-Teller (BET) surface areas for five NPC samples obtained by carbonizing at the temperatures from 530 to 1000 °C fall into the range from 1140 to 3040 m2 g-1 and the dependence of BET surface areas on carbonization temperatures shows a "V" shape. All the five NPC samples have a pore size distribution centered at about 3.9 nm. As electrode materials for supercapacitor, the NPC samples obtained at the temperatures higher than 600 °C display the ideal capacitor behaviors and give rise to almost constant specific capacitance (above 100 F g-1 at 5 mV s-1) at various sweep rates, which is associated with their mesoporous characteristics. However, the NPC sample with the highest BET surface area (3040 m2 g-1) obtained by carbonizing at 530 °C gives a unusually low capacitance (12 F g-1 at 5 mV s-1), which may be attributed to the poor conductivity of the carbon material due to the low carbonization temperature. © 2009 Elsevier Ltd. All rights reserved.

File: 1_abstract_scrape/abstract/2-s2.0-70449595540.txt
The synergy between batteries and capacitors has been growing, to the point where supercapacitos may soon be almost as indispensable to portable electricity as batteries are now. One very important parameter of a supercapacitor is the Equivalent Series Resistance (ESR). The energy that can be stored in a supercapacitor depends on ESR, so we intend to measure that parameter. Our tests were made on a 350F supercapacitor, 14V, produced by Econd Ltd. We have two methods: the first consist in evaluating ESR by constant current discharge, and the second method consists in a dynamic discharge cycle at a constant current. After measurements and some mathematical evaluations a real value ofESR is proposed.

File: 1_abstract_scrape/abstract/2-s2.0-71849110900.txt
A novel electrode of supercapacitor was developed with a three dimensional (3D) structure which results in a significant increase of the electrode area per unit capacitor volume. An area of 2.58 times the area of corresponding planar design was obtained. The process flow for fabricating the 3D electrode was developed compatible with microelectromechanical system technology. The key processes were high-aspect-ratio Deep Reactive Ion Etching, electroless plating and electropolymerization. Ni as the current collector was deposited on Si/SiO2 substrate by using electroless plating, Polypyrrole was galvanostatically polymerized as electroactive film. The capacitance properties of the 3D electrode were investigated. Cyclic voltammetry tests show that the specific capacitance of the 3D electrode at 100 mV/s was 0.014 F/cm2 which is comparable with the 0.013 F/cm2 for the planar design. Electrochemical impedance spectroscopy plot of the 3D electrode is well fitted by equivalent circuit, we found the specific capacitance is 0.011 F/cm 2 which is slightly larger than 0.0094 F/cm2 for similarly planar design. From the gavanostatic charge/discharge tests, the specific capacitance of the 3D electrode at 2 mA/cm2 is 0.011 F/cm2 while for planar design the corresponding value is 0.010 F/cm2. The results indicate the continuous and homogeneous Polypyrrole film with 3D structure was obtained as we designed. © 2009 Trans Tech Publications, Switzerland.

File: 1_abstract_scrape/abstract/2-s2.0-72149098113.txt
In this paper, two control strategies for two parallel hybrid fuel cell/supercapacitors power source are described. First, different hybrid architectures using fuel cells for automotive applications are analyzed. Two parallel hybrid configurations are more precisely detailed and their control strategies are explained. Then, experimental validations using a Nexa Ballard PEM-FC as main source and BOOSTCAP Maxwell supercapacitors as auxiliary source are presented to illustrate the effectiveness of the proposed control strategies. © 2009 IEEE.

File: 1_abstract_scrape/abstract/2-s2.0-72149117260.txt
The Nisshinbo electric double layer supercapacitor called the "N's Cap" that uses an ionic liquid as the electrolyte is an excellent device with high voltage and high power. A "N's Cap" with a rated voltage of 3.0V was developed by increasing the rated voltage and by reducing the internal resistance to produce a high energy density and high power density. It is used for various applications. Investigations into the life process of "N's Cap" were done to assist into further its life. A life process was suggested that after the positive and negative potentials become noble during the float charge, the positive potential was at a more noble potential with a significant energy decrease in the capacitor. As a result, it was postulated to be effective for improving the life of the capacitor the oxidation was protected as oxygen was reduced, a negative substrate was made more corrosive resistant, and the gas generating during charge was controlled. Additionally, we present a storage module assembled with "N's Caps", its lineup, and some application examinations. © EVS-22 Yokohama, Japan.

File: 1_abstract_scrape/abstract/2-s2.0-7244232898.txt
Carbon aerogel was synthesized from resorcinol and formaldehyde by sol-gel process. The structure and pore size distribution of carbon aerogel were studied. Constant current cycle was used to measure the electrochemical property of supercapacitor made of carbon aerogel electrode in NaOH electrolyte. The results showed that carbon aerogel electrode exhibited excellent high efficiency and stable electrochemical behavior. The specific capacitance was as high as 121 F/g at 0.5 mA current and the efficiency of charge-discharge achieved 95%.

File: 1_abstract_scrape/abstract/2-s2.0-72849153474.txt
This paper proposes a high-power high-energy dc distributed generation system supplied by a polymer electrolyte membrane fuel cell (PEMFC) as a main power source and storage devices: battery and supercapacitor, for future fuel cell vehicle applications. The energy in hybrid system is balanced by the dc bus voltage regulation. The principle is based on frequency approach that the FC dynamics are limited to avoid fuel starvation problems and the battery dynamics are also limited to reduce its stress. As a result, the hybrid power source will increase its lifetime. To authenticate the proposed control algorithm, a hardware system in our laboratory is realized by analog circuits and numerical calculation by dSPACE. Experimental results with small-scale devices (a PEMFC: 500-W, 50-A; a battery bank: 68-Ah, 24-V; and a supercapacitor bank: 292-F, 30-V, 500-A) corroborate the excellent control principle during motor drive cycle. © 2009 IEEE.

File: 1_abstract_scrape/abstract/2-s2.0-72949105451.txt
The energy consumption of consumer electronics while in off state is a never ending discussion and leads to always improving and more complex solutions. This paper shows our experiences with a concept completely removing such consumption while maintaining the most important remote control functionality.

File: 1_abstract_scrape/abstract/2-s2.0-73249127998.txt
Studies of the electrochemical behavior of K0.27MnO2·0.6H2O in K2SO4 show the reversible intercalation/deintercalation of K+-ions in the lattice. An asymmetric supercapacitor activated carbon (AC)/0.5 mol l-1 K2SO4/K0.27MnO2·0.6H2O was assembled and tested successfully. It shows an energy density of 25.3 Wh kg-1 at a power density of 140 W kg-1; at the same time it keeps a very good rate behavior with an energy density of 17.6 Wh kg-1 at a power density of 2 kW kg-1 based on the total mass of the active electrode materials, which is higher than that of AC/0.5 mol l-1 Li2SO4/LiMn2O4. In addition, this asymmetric supercapacitor shows excellent cycling behavior without the need to remove oxygen from the electrolyte solution. This can be ascribed in part to the stability of the lamellar structure of K0.27MnO2·0.6H2O. This asymmetric aqueous capacitor has great promise for practical applications due to high energy density at high power density. © 2009 Elsevier B.V. All rights reserved.

File: 1_abstract_scrape/abstract/2-s2.0-73249137135.txt
Arrays of oriented poly(3,4-ethylenedioxythiophene) (PEDOT) micro/nanorods are synthesized by electrochemical galvanostatic method at the current density of 1 mA cm-2 in the cetyltrimethylammonium bromide (CTAB) aqueous solution whose pH value is 1. The CTAB is used both as the surfactant and the supporting salt in the electrolyte solution. The electrochemical properties of PEDOT films are characterized by cyclic voltammetry and galvanostatic charge/discharge techniques, which indicate that the arrays of oriented PEDOT micro/nanorods can be applied as the electrode materials of supercapacitors. In addition, the cycling performance of PEDOT micro/nanorods is much better than that of traditional PEDOT particles. The effects of the concentration of CTAB, the current density, and pH value of electrolyte solutions on the morphologies and electrochemical properties of PEDOT films are investigated. The mechanism of different morphologies formation is discussed in this study as well. © 2009 Elsevier B.V. All rights reserved.

File: 1_abstract_scrape/abstract/2-s2.0-73449085186.txt
Cryogels are usually obtained by freezing and thawing or freeze drying of gels and residues. Essential morphological features of the cryogels are bimodal pore size distribution, nanosize of the primary particles (crystallites) and their low agglomeration. Widely used for a decades in the polymer science and technology, cryogels find now a growing number of applications in the electroceramic materials. Freeze casting technique based on the freeze gelation effect is proved to be useful forming method in the production of complex-shaped SiO2-containing electroceramics. Directed modification of the micromorphology by using solvent exchange schemes allows to obtain SiO 2 cryogel monoliths with density ≤ 0.05 g cm-3 and specific surface area 700-800 m2 g-1 suitable for cryogenic thermal insulation of the superconducting devices. Excellent electrocatalytic activity of the macro/mesoporous PtRu/C cryogels in the methanol oxidation reaction makes them perspective anode materials of direct methanol fuel cells. Application of the cryogel-derived starting powders promoted substantial reduction of the sintering temperatures for a number of electroceramic materials. MnO2-and V2O5-based cryogels are efficient cathode materials for secondary lithium batteries with specific capacity up to 300 mAh g-1. Recent studies demonstrated also a feasibility of cryochemical approaches to the synthesis of complex oxide-based nanocrystalline electrode materials for electrochemical supercapacitors with high specific capacity at current densities up to 50 mA cm-2. © 2008 Springer Science+Business Media, LLC.

File: 1_abstract_scrape/abstract/2-s2.0-73849100300.txt
Copolymer of aniline and pyrrole was synthesized by inverted emulsion polymerization method by oxidizing aniline and pyrrole using benzoyl peroxide in presence of sodium laurylsulphate surfactant and p-toluenesulphonic acid. Copolymer samples were characterized by infrared, X-ray diffraction and scanning electron microscopic techniques and compared their properties with the corresponding homopolymers. The optimum reaction conditions for the preparation of copolymer with reasonably good yield (1.72 g) and conductivity (7.3 × 10-2 S/cm) were established. The synthesis procedure was extended to prepare copolymer samples using various protonic acids. Electrochemical characterization such as cyclic voltammetry, charge-discharge and impedance were carried out on symmetrical supercapacitor cell consists of poly(aniline-co- pyrrole)-p-toluenesulfonic acid salt, wherein, the copolymer salt was synthesized using equal amount of aniline and pyrrole monomers. The values of specific capacitance, energy and power densities for poly- (aniline-co-pyrrole)- p-toluenesulfonic acid system (PANIPPy) were calculated from charge-discharge studies and are found to be 21 F/g, 5.7 Wh/Kg and 100 W/Kg respectively. Impedance analysis showed specific capacitance value (57 F/g) at 0.01 Hz at 0.22 V. Among the copolymer salts, copolymer prepared with sulfuric acid showed higher capacitance (66 F/g). © 2009 Wiley Periodicals, Inc.

File: 1_abstract_scrape/abstract/2-s2.0-73949133108.txt
The purpose of this paper is to present an up-to-date comprehensive overview of current research progress in the development of carbon nanotube (CNT)-ceramic nanocomposites by electrophoretic deposition (EPD). Micron-sized and nanoscale ceramic particles have been combined with CNTs, both multiwalled and single-walled, using EPD for a variety of functional, structural and biomedical applications. Systems reviewed include SiO2/CNT, TiO2/CNT, MnO2/CNT, Fe3O4/CNT, hydroxyapatite (HA)/CNT and bioactive glass/CNT. EPD has been shown to be a very convenient method to manipulate and arrange CNTs from well dispersed suspensions onto conductive substrates. CNT-ceramic composite layers of thickness in the range <1-50 μm have been produced. Sequential EPD of layered nanocomposites as well as electrophoretic co-deposition from diphasic suspensions have been investigated. A critical step for the success of EPD is the prior functionalization of CNTs, usually by their treatment in acid solutions, in order to create functional groups on CNT surfaces so that they can be dispersed uniformly in solvents, for example water or organic media. The preparation and characterisation of stable CNT and CNT/ceramic particle suspensions as well as relevant EPD mechanisms are discussed. Key processing stages, including functionalization of CNTs, tailoring zeta potential of CNTs and ceramic particles in suspension as well as specific EPD parameters, such as deposition voltage and time, are discussed in terms of their influence on the quality of the developed CNT/ceramic nanocomposites. The analysis of the literature confirms that EPD is the technique of choice for the development of complex CNT-ceramic nanocomposite layers and coatings of high structural homogeneity and reproducible properties. Potential and realised applications of the resulting CNT-ceramic composite coatings are highlighted, including fuel cell and supercapacitor electrodes, field emission devices, bioelectrodes, photocatalytic films, sensors as well as a wide range of functional, structural and bioactive coatings. © 2009 Elsevier Ltd. All rights reserved.
