Repository: tikam24/supercapacitor_database

# supercapacitor_database
 Supercapacitor database generated from scientific literature

File: 1_abstract_scrape/abstract/2-s2.0-74049153260.txt
A nanocomposite electrode of vertically aligned multi-walled carbon nanotubes (MWCNTs) on gold was fabricated to improve the specific capacitance and power density of the conventional supercapacitor. The novel supercapacitor built from MWCNTs and gold electrode showed a very high specific capacitance of 92.74 F/g using cyclic voltammetry (CV) at 10 mV/s, and 96.43 F/g was measured at 100 Hz. This nanocomposite electrode greatly enhanced the utilization efficiency of supercapacitor electrode material, low material cost and provided both high capacitance and power density. It was shown that the nanocomposite electrode based on vertically aligned carbon nanotube electrode had the characteristics of high specific capacitance.

File: 1_abstract_scrape/abstract/2-s2.0-76449113022.txt
Bicontinuous ordered mesoporous carbons (OMCs), fabricated from a KIT-6 template using aluminosilicate as catalyst and furfuryl alcohol as carbon source, were successfully prepared and studied as electrodes in supercapacitors. Their structures were characterized by transmission electron microscopy (TEM), small-angle X-ray diffraction (SAXD) and N2 cryosorption methods. Using cyclic voltammetry (CV) and electrochemical impedance spectroscopy (EIS), the capacitive performance of the OMCs was found to be strongly dependent on the mesostructure. Specific capacitance value greater than 130 F g-1 at 20 mV s-1 were obtained from an OMC that featured high surface area with the existence of additional large pores to enhance the specific capacitance at high discharge rate. For the OMC with the best performance, we found that a power density as high as 4.5 kW kg-1 at an energy density of 6.1 Wh kg-1 can be delivered when the discharge current density is 20 A g-1 and can also be continuously charged and discharged with little variation in capacitance after 2500 cycles. These results indicate that this OMC with optimized structure has potential to be used as a power component in electric vehicles. © 2010 Elsevier Ltd. All rights reserved.

File: 1_abstract_scrape/abstract/2-s2.0-77149134034.txt
MnO2 as one of the most promising candidates for electrochemical supercapacitors has attracted much attention because of its superior electrochemical performance, low cost, and environmentally benign nature. In this Letter, we explored a novel route to prepare mesoporous MnO 2/carbon aerogel composites by electrochemical deposition assisted by gas bubbles. The products were characterized by energy-dispersive spectrometry (EDS), X-ray diffraction (XRD), X-ray photoelectron spectroscopy (XPS), scanning electron microscopy (SEM), and transmission electron microscopy (TEM). The MnO2 deposits are found to have high purity and have a mesoporous structure that will optimize the electronic and ionic conductivity to minimize the total resistance of the system and thereby maximize the performance characteristics of this material for use in supercapacitor electrodes. The results of nitrogen adsorption-desorption experiments and electrochemical measurements showed that these obtained mesoporous MnO2/carbon aerogel composites had a large specific surface area (120 m2/g), uniform pore-size distribution (around 5 nm), high specific capacitance (515.5 F/g), and good stability over 1000 cycles, which give these composites potential application as high-performance supercapacitor electrode materials. © 2010 American Chemical Society.

File: 1_abstract_scrape/abstract/2-s2.0-77249125809.txt
Fuzzy nanofibrous network of polyaniline electrode is successfully electrosynthesized for supercapacitor application. The nanofibre network of polyaniline electrode is characterized using Fourier transforms infrared spectroscopy (FTIR), scanning electron microscope (SEM) and optical absorption studies. Network of polyaniline is highly porous with interconnected fuzzy nanofibres having diameter typically between 120 and 125 nm. The supercapacitive performance of polyaniline electrode is tested using cyclic voltammetry (C-V) technique in H2SO4 electrolyte within potential range of -100 to 800 mV. The effect of scan rate on the capacitance of polyaniline electrode is studied. The highest specific capacitance of 839 F g-1 at the voltage scan rate of 10 mV s-1 is achieved. Additionally stability and charging-discharging of polyaniline electrode are studied. © 2010 Elsevier B.V. All rights reserved.

File: 1_abstract_scrape/abstract/2-s2.0-77649096157.txt
We propose a new material for high power and high density supercapacitors with excellent cycle stability. Graphite oxide (PSS-GO) intercalated with poly(sodium 4-styrensulfonate) showed high performance of electric double layer capacitance (EDLC) compared to that of the pristine graphite oxide. Specific capacitance of the PSS-GO reached 190 F/g, and the energy density was much improved to 38 Wh/kg with a power density of 61 W/kg. Cycle test showed that the specific capacitance decreased by only 12% after 14860 cycles, providing excellent cyclic stability. The high EDLC performance of PSS-GO composite was attributed to the wide interlayer distance and simple pore structures accommodating fast ion kinetics. © 2010 American Chemical Society.

File: 1_abstract_scrape/abstract/2-s2.0-77949326110.txt
This paper proposes a switching power converter that allows determining the ESR value for a supercapacitor. The model proposed intends to be one ofthe future methods for charging ofthe supercapacitor tacking into account the necessary charging conditions, constant current and maximum voltage across the capacitor. Also this model of converter propose by us can be used for other types ofsupercapacitors with different limiting values and parameters such as time of charging and maximum voltage across the capacitor. ©2009 IEEE.

File: 1_abstract_scrape/abstract/2-s2.0-77949408866.txt
Nickel hydroxide was prepared by electrodeposition in Ni(NO3)2 aqueous solution for the electrode materials of supercapacitors. The structure and morphology of products were characterized using X- ray diffraction (XRD) and field emission scanning electron microscopy (FESEM), respectively. The experimental results of XRD show that the products are typical α-phase nickel hydroxide. The FESEM results reveal that the α-Ni(OH)2 displays particle-like morphology with a loosely packed structure. The component and thermal stability of the products are respectively measured by FT-IR, thermogravimetry and differential thermal analysis (TG/DTA). The electrochemical performances are investigated by cyclic voltammetry (CV) and galvanostatic charge-discharge technique in 1 M KOH electrolyte. The results show that the α-Ni(OH)2 with particle-like morphology has excellent electrochemical performances and its specific capacitance value as single electrode is up to 2595 F g-1. Furthermore, the effect of deposition conditions such as deposition potential and concentration of Ni (NO3)2 solution on the electrochemical capacitance of the deposited Ni(OH)2 films is discussed in detail. © 2009 by ESG.

File: 1_abstract_scrape/abstract/2-s2.0-77949514382.txt
A green and efficient hydrothermal technique without any catalysts is used to prepare monodispersed carbon spheres from glucose for the potential supercapacitor application. As-prepared spherical carbon materials have been characterized by transmission electron microscopy, X-ray diffraction, N2 adsorption, Fourier transition infrared spectroscopy and electrochemical techniques. After the activation treatment by molten KOH, mesoporous carbon spheres with ~2.2 nm mesopores, abundant hydrophilic functional groups and high specific surface area (1670 m2 g-1) have been obtained. Electrochemical characterization indicates a high specific capacitance (253 F g-1) for such material. Further improvement in capacitance (302 F g-1) is surprisingly found by introducing 10 wt% Pt onto mesoporous carbon spheres and a possible mechanism is proposed. © 2009 by ESG.

File: 1_abstract_scrape/abstract/2-s2.0-77950102167.txt
Microporous carbons, produced by selective etching of metal carbides in a chlorine-containing environment, offer narrow distribution of micropores and one of the highest specific capacitances reported when used in electrical double layer capacitors (EDLC) with organic electrolytes. Previously, the small micropores in these carbons served as an impediment to ion transport and limited the power storage characteristics of EDLC. Here we demonstrate, for the first time, how the preparation and application of templated carbide-derived carbon (CDC) can overcome the present limitations and show the route for dramatic performance enhancement. The ordered mesoporous channels in the produced CDC serve as ion-highways and allow for very fast ionic transport into the bulk of the CDC particles. The enhanced transport led to 85% capacitance retention at current densities up to ∼20 A/g. The ordered mesopores in silicon carbide precursor also allow the produced CDC to exhibit a specific surface area up to 2430 m2/g and a specific capacitance up to 170 F/g when tested in 1 M tetraethylammonium tetrafluoroborate solution in acetonitrile, nearly doubling the previously reported values. © 2010 American Chemical Society.

File: 1_abstract_scrape/abstract/2-s2.0-77950521110.txt
Titanium planar sheet formed by a chemical polishing process and titania nanotube array formed by an electrochemical anodization process are used as electrode substrates, on which electroactive ruthenium oxides are deposited by an electroreduction and electrooxidation process for supercapacitor applications. Morphological characterization and electrochemical properties of the electrode substrates and ruthenium oxide electrodes have been investigated. Crystalline titania nanotube array shows a much higher electric double layer capacitance than titanium planar sheet due to its high surface area of nanotube walls. Additionally, the well-defined ruthenium oxide-titania/titanium nanotube array electrode exhibits a much higher redox supercapacitance and a lower capacitance decay than ruthenium oxide/titanium planar film electrode. Such a superior energy-storage performance of ruthenium oxide-titania/titanium is ascribed to highly accessible nanotube channels for the reversible redox reaction of ruthenium oxide. The modification strategy of ruthenium oxide electrode by introducing highly ordered nanotube array structure instead of planar film structure can significantly improve specific capacitance as well as cyclic charge-discharge stability. © 2010 Elsevier B.V. All rights reserved.

File: 1_abstract_scrape/abstract/2-s2.0-77950885002.txt
This paper presents analysis and design of a high power factor AC/DC converter with an active ripple filter by using supercapacitors as energy storage. In the normal operating mode, the AC/DC converter feeds power to load and charges supercapacitors. The supercapacitors are charged from the output of the AC/DC converter through a bidirectional DC/DC converter. If supercapacitors voltage is between 70 to 90 percent of its rated value, the bidirectional DC/DC converter is controlled as an active ripple filter for reducing ripple voltage at the output end of the AC/DC converter. In case of an ac line is interrupted, the stored energy in the supercapacitors is fed to load. The later operating mode is called the backup operating mode. In this paper the proposed system is investigated by software simulation. The results from MATLAB/Simulink show the proposed system offer a fast transient response in output voltage control and a lower ripple voltage at the output end of the AC/DC converter.

File: 1_abstract_scrape/abstract/2-s2.0-77950890322.txt
Two kinds of activated carbon were obtained from phenolic resin and coal tar pitch carbon foams by vapor activation, with specific surface area of 961 and 953m2/g respectively. Their morphology and pore structure were characterized with scanning microscope and BET nitrogen adsorption instrument, while the charge discharge performance was investigated by constant current and cyclic voltammetry methods. The results showed that, the phenolic sample owns more abundant and larger micropores under 1. 0nm than the pitch's. The larger micropore size benefited its charge discharge performance especially at higher current. Working at 1.0mA, the two samples showed similar capacitance, which was 106.28 and 105.1F/g for the phenolic and the pitch's respectively. However, when working at 50mA, they performed much differently, the capacitance for the phenolic and the pitch's decreased to 41.94 and 17.23F/g respectively, showing that the micropores under 1.0nm obviously effected on the performance of the anode material. Cyclic voltammetry test showed the electrochemical window for phenolic carbon was wider than that of pitch carbon at 100mV/min.

File: 1_abstract_scrape/abstract/2-s2.0-77950995209.txt
To solve the power pollution in load side, a novel device named power quality control device (PQCD) is presented. This device combined the unified power quality conditioner (UPQC) with the fuel cell to enhance the compensation scope of the UPQC and this topology was beneficial to the miniaturization of the device, the diversification of power supply and power grid greening. The three port bidirectional converter combining the fuel cell with a supercapacitor was utilized to maintain the DC-link capacitor voltage. To deal with the distorted system voltage with multiple zero crossings, a simple and practical harmonic detection method was designed. Based on the detected reference signals, the double integration control and one cycle current control were applied to rapidly and precisely track the voltage and current references, respectively. The one cycle current control mainly contained a comparator and a RS flip-flop and the frequency of the output signal was constant, therefore it is beneficial to the design of the passive filter and practical application. The simulation results illustrate the reasonableness, effectiveness and reliability of the power quality control device's design.

File: 1_abstract_scrape/abstract/2-s2.0-77951176349.txt
We report the fabrication and characterization of conductive Pt fiber mats as the conducting core of a high rate redox supercapacitor. Electrospun Pt fiber mats calcined at 350°C exhibited a high electrical conductivity of 412 S cm-1 as well as highly porous morphologies composed of 10 nm crystalline Pt nanoparticles. The Pt fiber mats served as the conducting core for electrochemically deposited hydrous RuO2 overlayers. The hybrid electrode utilizing hydrous RuO2 -coated Pt fiber mats showed a high specific capacitance of ∼409.4 F g-1 and high rate capability with a capacity loss of only 21.4% from 10 to 1000 mV s-1. © 2010 The Electrochemical Society.

File: 1_abstract_scrape/abstract/2-s2.0-77951433766.txt
The supercapacitive properties of flexible Nafion-doped polypyrrole(PPy/Nafion) electrodes prepared using a flexible gold coated porous PVDF substrate were investigated in the presence of an ionic liquid, N-methyl-N-propylpyridinium trifluoromethanesulfonyl imide(P1,3TFSI), by means of cyclic voltammetry for supercapacitors. The PPy/Nafion showed capacitance values in the range of 350-450F/g at the scan rates of 50-300mV/s, indicating the ionic liquid is suitable for the electrolyte in supercapacitor.

File: 1_abstract_scrape/abstract/2-s2.0-77951604572.txt
Microbatteries with dimensions of tens to hundreds of micrometers that are produced by common microfabrication techniques are poised to provide integration of power sources onto electronic devices, but they still suffer from poor cycle lifetime, as well as power and temperature range of operation issues that are alleviated with the use of supercapacitors. There have been a few reports on thin-film and other micro-supercapacitors, but they are either too thin to provide sufficient energy or the technology is not scalable. By etching supercapacitor electrodes into conductive titanium carbide substrates, we demonstrate that monolithic carbon films lead to a volumetric capacity exceeding that of micro- and macroscale supercapacitors reported thus far, by a factor of 2. This study also provides the framework for integration of high-performance micro-supercapacitors onto a variety of devices.

File: 1_abstract_scrape/abstract/2-s2.0-77951926005.txt
Four porous carbon samples C-600, C-700, C-800, and C-900 were prepared by the carbonization of chitosan at 600, 700, 800, and 900 °C under N2 and had specific surface areas of 278, 461, 515, and 625 m2· g-1, respectively, based on nitrogen adsorption/desorption measurements. Their electrochemical properties were investigated by cyclic voltammetry (CV) and charge-discharge under constant current. The CV curves of C-800 have a rectangular shape and symmetrical anode and cathode processes. The capacitance of C-600, C-700, C-800, and C-900 are 96, 120, 154, and 28 F· g-1 derived from the galvanostatic charge-discharge curves at a current density of 50 mA· g-1, respectively. The C-800 composite electrode is highly stable and retains its capacitance well as the capacitance decreased by less than 2% after 1000 cycles at a current density of 1 A· g-1. Furthermore, with an increase in the concentration of the electrolyte, the shape of the CV curves of the C-800 based electrode becomes more and more rectangular and the specific current also increases. The relationship between the pore structures of the four porous carbon samples and their properties is discussed based on the experimental results. We suggest that chitosan-based porous carbon has potential application as electrochemical capacitor electrode materials. © Editorial office of Acta Physico-Chimica Sinica.

File: 1_abstract_scrape/abstract/2-s2.0-77951930050.txt
The application of composite power in hybrid electric vehicles was studied. The structure of composite power for a certain parallel hybrid electric vehicle was designed and its efficiency characteristic was researched. The strategy for control of power distribution of composite power and the strategy for the batteries to charge the supercapacitor were established. The model of a composite energy storage system was established in MATALAB/Simulink. Then, the simulation model was embedded in the ADVISOR software and was simulated on the UDDS driving cycle. The simulation results show that the supercapacitor and batteries can give full play to their respective advantages when the control strategy of composite power is adopted, so the efficiency of the vehicle energy storage system can be enhanced and a higher efficiency of the braking energy recovery can be obtained.

File: 1_abstract_scrape/abstract/2-s2.0-77951983774.txt
In order to enhance the specific capacitance and energy density of carbon-based supercapacitor, some particles of nickel oxide were loaded into activated carbon. A hybrid type electrochemical capacitor was made and tested, in which the activated-carbon loaded with nickel oxide was used as anode material and activated-carbon was used as cathode material. Results show that the BET surface area of the activated-carbon decreases due to the deposition of nickel oxide, but no obvious change is found in the pore size distribution. The specific capacitance of the capacitor is increased from 175.40 F/g to 194.01 F/g. The potential of oxygen evolution on the composite material electrode reaches 0.296 V, and it is 0.076 V higher than that on the pure activated-carbon electrode, which indicates that the hybrid capacitor has high energy density. Similar to the pure activated-carbon electrode, no obvious change appears on the specific capacitances of the composite material electrode at various discharge currents and the composite material electrode exhibits good power characteristics. The operation voltage of the hybrid capacitor is 1.2 V in the electrolyte of 6 mol/L KOH solution, which is 0.2 V higher than that of double-layer capacitor made of activated carbon. It is concluded that the specific capacitance and energy density of carbon-based supercapacitor can be enhanced by loading some nanometer-scale particles of nickel oxide into activated carbon.

File: 1_abstract_scrape/abstract/2-s2.0-77952264213.txt
Transient load power may bring damage to the proton exchange membrane fuel cell (PEMFC) and shorten the lifetime of the stack. This paper introduces a dynamic power compensation unit consisting of a bidirectional dc/dc converter and a supercapacitor pack, used for compensating the slow dynamic response of the PEMFC and guaranteeing the operation safety of the fuel cell (FC) during load transitions. In this paper, the characteristics of PEMFC are first studied by an experiment, and then, the target of the dynamic power compensation is set based on the experimental results. Subsequently, an analysis on the dynamic power compensation and derivation of the design target is presented. The controller and the filter design based on these analyses are given. With regard to the hardware realization, the bidirectional dc/dc converter is then introduced. Finally, the experimental results on a 5-kW FC power system with dynamic power compensation are given to verify the theoretical analysis and the design. With the dynamic power compensation unit, the FC only needs to supply a slowly changing output power during the sharp load transition process. A more reliable operation condition can be achieved for the FC. © 2006 IEEE.

File: 1_abstract_scrape/abstract/2-s2.0-77952270488.txt
The polyaniline coated multi-walled carbon nanotubes (PANI/CNTs) composites were synthesized by in situ polymerization. The microstructure and component of the composites were characterized by scanning electron microscope (SEM), Fourier transfer infrared spectroscopy (FTIR), X-ray diffraction (XRD), and N2 adsorption BET. The electrochemical performances of the samples were tested by cyclic voltammogram (CV), electrochemical impedance spectroscopy (EIS) and galvanostatic charge/discharge. The results showed that the thickness of PANI layer on the surface of CNTs was ca. 50 nm. The specific capacitance of the obtained composite material was about 305. 3 F g-1, which was much better than the specific capacitance of the pure CNTs (31 F g-1). © 2010 Science in China Press and Springer Berlin Heidelberg.

File: 1_abstract_scrape/abstract/2-s2.0-77952314049.txt
In this paper the authors propose a reliability approach analyzing the degradation of supercapacitor based on the activated carbons and organic electrolyte technology. This approach uses the experimental measurements to develop an electric equivalent circuit model and uses the reliability analysis tools to evaluate the lifetime of the supercapacitor. The causal tree analysis is adopted to present the different possible combinations of the events involving the supercapacitor degradation. Then, the experimental identification of the circuit parameters variation intervals according to each degradation mode is presented. Therefore a diagnosis system allowing the description of failure modes and degradation states of the supercapacitor is developed. © 2010 Praise Worthy Prize S.r.l. - All rights reserved.

File: 1_abstract_scrape/abstract/2-s2.0-77952377124.txt
Mesoporous carbons with large uniform pore sizes and high surface areas are of great interest due to their potential applications in electrochemical double layer capacitors (EDLCs), hydrogen storage, separation and catalysis. Here, we report a facile synthesis approach to highly ordered mesoporous carbon nanofiber arrays (MCNAs) by combining surfactant-templating self-assembly of organic resols with a natural crab shell hard-templating process. The obtained materials consist of a mesoporous carbon nanofiber (70 nm in mean diameter and 11 nm in mesopore), an interspacing void of 70 nm between nanofibers, and 1 micrometre of pores between nanofiber arrays. The unique structure (ordered mesopores, macroporous voids and partially graphitic framework) provides a more favorable path for electrolyte penetration and transportation, good electronic conductivity, as well as possess a large specific surface area (1270 m 2 g-1) and more vacancies or defects in a graphite plane, which facilitate uniform distribution of metal nanoparticles and a synergistic effect between the nanoparticles and MCNAs, and give rise to promising electrocatalytic activity as a supporting medium for Pt in direct methanol fuel cells. The resultant materials also have excellent capacitive performance for supercapacitor application. © 2010 The Royal Society of Chemistry.

File: 1_abstract_scrape/abstract/2-s2.0-77953130508.txt
Poly 3,4-ethylenedioxythiophene (PEDOT)-based NiFe2O4 conducting nanocomposites were synthesized and their electrochemical properties were studied in order to find out their suitability as electrode materials for supercapacitor. Nanocrystalline nickel ferrites (5-20 nm) have been synthesized by sol-gel method. Reverse microemulsion polymerization in n-hexane medium for PEDOT nanotube and aqueous miceller dispersion polymerization for bulk PEDOT formation using different surfactants have been adopted. Structural morphology and characterization were studied using XRD, SEM, TEM and IR spectroscopy. Electrochemical performances of these electrode materials were carried out using cyclic voltammetry at different scan rates (2-20 mV/s) and galvanostatic charge-discharge at different constant current densities (0.5-10 mA/cm2) in acetonitrile solvent containing 1 M LiClO4 electrolyte. Nanocomposite electrode material shows high specific capacitance (251 F/g) in comparison to its constituents viz NiFe2O4 (127 F/g) and PEDOT (156 F/g) where morphology of the pore structure plays a significant role over the total surface area. Contribution of pseudocapacitance (CFS) arising from the redox reactions over the electrical double layer capacitance (CDL) in the composite materials have also been investigated through the measurement of AC impedance in the frequency range 10 kHz-10 mHz with a potential amplitude of 5 mV. The small attenuation (∼16%) in capacitance of PEDOT-NiFe2O4 composite over 500 continuous charging/discharging cycles suggests its excellent electrochemical stability. © 2010 Elsevier Ltd. All rights reserved.

File: 1_abstract_scrape/abstract/2-s2.0-77953132079.txt
Lithium-ion batteries are now considered to be the technology of choice for future hybrid electric and full electric vehicles to address global warming. LiCoO2 has been the most widely used cathode material in commercial lithium-ion batteries. Since LiCoO2 has economic and environmental issues, intensive research has been directed towards the development of alternative low cost, environmentally friendly cathode materials as possible replacement of LiCoO2. Among them, spinel LiNi0.5Mn1.5O4 material is one of the promising and attractive cathode materials for next generation lithium-ion batteries because of its high voltage (4.7 V), acceptable stability, and good cycling performance. Research advances in high voltage spinel LiNi0.5Mn1.5O4 are reviewed in this paper. Developments in synthesis, structural characterization, effect of doping, and effect of coating are presented. In addition to conventional synthesis methods, several alternative synthesis methods are also summarized. Apart from battery performance, the application of spinel LiNi0.5Mn1.5O4 material in asymmetric supercapacitors is also discussed. © 2010 Elsevier B.V.

File: 1_abstract_scrape/abstract/2-s2.0-77953135327.txt
A photo-rechargeable supercapacitor (photo-supercapacitor, or PSC) is studied using a N3-dye adsorbed TiO2 photoelectrode and PProDOT-Et2 poly(3,3-diethyl-3,4-dihydro-2H-thieno-[3,4-b][1,4]dioxepine) polymer films as supercapacitor materials for electron storage. The PSC device, comprising a dye-sensitized solar cell (DSSC) and a supercapacitor (SC), can store the photo-to-electric energy. The PProDOT-Et2 films are potentiostatically electropolymerized to form thick films (ca. 0.5 mm) with a specific capacitance of ca. 6.5 F cm-2. A symmetrical (p/p) supercapacitor, with PProDOT-Et2 coated on both electrodes, is also characterized before fabricating the three-electrode PSC. The PSC is tested under light illumination of 100 mW cm-2, and attaining a photocharged voltage of 0.75 V and a discharged energy density of 21.3 μWh cm-2. © 2010 Elsevier B.V. All rights reserved.

File: 1_abstract_scrape/abstract/2-s2.0-77953291375.txt
Cobalt oxide thin film electrode was grown on copper substrate from an aqueous alkaline bath containing cobalt chloride as a cobalt source by adopting simple and inexpensive chemical deposition method and characterized for structural and morphological studies. The supercapacitive properties of cobalt oxide electrode were studied in aqueous KOH electrolyte solution. The effect of electrolyte concentration on specific capacitance and the stability of cobalt oxide electrode were studied. The highest specific capacitance achieved with cobalt oxide films was 118 F g-1. The specific energy (E), specific power (P) and coulomb efficiency (η%) were 5.8 Wh kg-1, 0.33 kW kg-1 and 93.44%, respectively. © 2010 Elsevier B.V. All rights reserved.

File: 1_abstract_scrape/abstract/2-s2.0-77953765208.txt
This article will compare the benefits and constraints of onboard and stationary energy storage systems (ESS) with the aim of reducing the overall energy consumption on a low DC voltage metro network. A dedicated simulation tool that models a metro line with conventional or hybrid trains and stationary supercapacitor (SC)-based ESSs has been developed for this purpose. The model can simulate the energy exchange among simultaneously running vehicles of a conventional metro line and evaluate the effect of a stationary ESS when installed along the line. Different traffic scenarios are considered for the study: high, moderate, and low traffic volume as this element has a strong influence on the energy exchange among the running vehicles and therefore on the energy available for storage in the ESS. This will eventually determine the energy consumption reduction. This simulation tool is used to study the most convenient ESS alternative for the case of a Brussels metro line. When compared with a conventional metro line, the total energy consumption reduction achieved with stationary ESS varies in function of the traffic conditions, ESS size, and ESS distribution along the line. With efficient metro trains, values of energy savings up to 18.7, 25.1, and 36.4 per cent can be obtained at high, moderate, and low traffic volumes, respectively. In contrast, using onboard ESS on every vehicle, the maximum energy savings achieved vary between 27.3 and 36.3 per cent at high and low traffic volumes, respectively. Results show that even though the energy savings achieved are higher with onboard ESS, the amount of SC cells needed is lower when using stationary ESS. However, benefits such as peak power shaving, voltage drop reductions, and reduced line losses are better attained by onboard ESS.

File: 1_abstract_scrape/abstract/2-s2.0-77954057357.txt
This study reports the preparation of ultrathin, transparent graphene films for use in supercapacitor applications. The surface morphology of the films was investigated by scanning electron microscopy and transmission electron microscopy, revealing a very homogeneous surface with intimate contact between graphene sheets. Electrochemical characterization demonstrated nearly ideal electrical double layer capacitive behavior. The capacitance obtained from charge-discharge analysis is 135 F/g for a film of approximately 25 nm which has a transmittance of 70% at 550 nm and a high power density of 7200 W/kg in 2 M KCl electrolyte. © 2010 American Institute of Physics.

File: 1_abstract_scrape/abstract/2-s2.0-77954176778.txt
Porous polyaniline (PANI) is prepared by using sodium dodecylsulfate as a soft template and ammonium persulfate as an oxidant. Transmission electron microscopy and nitrogen adsorption-desorption isotherms suggest the existence of both macro/mesopores and micropores, and the specific surface area of 211m 2 g-1. As a result of its porous structure, the porous PANI exhibits highly enhanced utilization ratio during the charge-discharge cycles. This porous PANI also displays high cycle stability and rate capability. © 2010 Elsevier Ltd. All rights reserved.

File: 1_abstract_scrape/abstract/2-s2.0-77954176889.txt
The complex (2,2-dimethyl-1,3-propanediaminebis(salicylideneaminato))- nickel(II), [Ni(saldMp)], was oxidatively electropolymerized on activated carbon (AC) electrode in acetonitrile solution. The poly[Ni(saldMp)] presented an incomplete coated film on the surface of carbon particles of AC electrode by field emission scanning electron microscopy. The electrochemical behaviors of poly[Ni(saldMp)] modi-fied activated carbon (PAC) electrode were evaluated in different potential ranges by cyclic voltammetry. Counterions and solvent swelling mainly occurred up to 0.6V for PAC electrode by the comparison of D1/2C values calculated from chronoamperometry experiments. Both the Ohmic resistance and Faraday resistance of PAC electrode gradually approached to those of AC electrode when its potential was ranging from 1.2V to 0.0 V. Galvanostatic charge/discharge experiments indicated that both the specific capacitance and energy density were effectively improved by the reversible redox reaction of poly[Ni(saldMp)] film under the high current density up to 10mAcm-2 for AC electrode. The specific capacitance of PAC electrode decreased during the first 50 cycles but thereafter it remained constant for the next 200 cycles. This study showed the redox polymer may be an attractive material in supercapacitors. © 2010 Elsevier Ltd. All rights reserved.

File: 1_abstract_scrape/abstract/2-s2.0-77954772795.txt
In order to meet with the requirement of absorbing the braking energy recovery of urban rail transit system (URTS) for supercapacitors (SC) management system, a complete design, including the management system module structure, management module unit with power-bus isolation, and voltage-balancing circuits based on high-frequency transformer, was developed. It is verified that the supercapacitor management system operates steadily and accurately, and can make sure of the efficient use of supercapacitors in practical applications. This system can be also used in other high power systems.

File: 1_abstract_scrape/abstract/2-s2.0-77954783495.txt
A simple, two-step method for constructing flexible sheets of supercapacitors is described. The construction is based on painting a sheet of flexible plastic electrolyte with a composite material made of a conducting polymer and carbon nanotubes. The total capacitance of the supercapacitor consists of pseudocapacitance produced by the polymer and electrical double-layer capacitance produced by carbon nanotubes. Stacks of the capacitor sheets were used to light up a system of three light-emitting diodes. The method suggests an inexpensive and potentially high-throughput approach for making flexible supercapacitors. © 2010 Elsevier B.V.

File: 1_abstract_scrape/abstract/2-s2.0-77955432557.txt
We report the role of anthraquinone sulfonate dopants in promoting performance of electro-synthesized polypyrrole (PPy) composites for use in electrochemical supercapacitors. The incorporation of anthraquinone sulfonate species into the polymer matrix can significantly improve the surface area of PPy composites that are composed of submicron-/nano-sized particles, as evidenced from scanning electron microscopy (SEM) results. Cyclic voltammetry and galvanostatic charge-discharge measurements in 1 M KCl solution reveal that these dopants result in an improved specific capacitance, a wide working potential range and enhanced long-cycle stability as compared to ClO 4- dopant. Among the samples investigated, the resulting PPy/AQS (9,10-anthraquinone-2-sulfonic acid sodium salt) composite exhibits the highest specific capacitance of 608 F g-1 at a scan rate of 5 mV s-1 within a potential range between -0.9 and 0.5 V (vs. saturated calomel electrode, SCE). © 2010 Elsevier B.V.

File: 1_abstract_scrape/abstract/2-s2.0-77955470570.txt
Two nanostructured γ-MnO2 materials were prepared via a solid-state reaction route starting with a room-temperature solid-state grinding reaction between hydrated (NH4)2C2O 4·H2O and MnSO4·H2O or MnCl2·4H2O manganese source to obtain the manganese oxalate (MnC2O4) precursors, followed by calcination of the precursors at 400 °C, and successive acid-treatment process. Their structural and pseudocapacitive properties were characterized by X-ray diffraction, infrared spectroscopy, transmission electron microscopy and electrochemical methods. The crystallinity of the nano-MnO2 derived from MnCl2·4H2O source is lower than that derived from MnSO4·H2O source. The former MnO2 showed a lower specific capacitance, but a better charge/discharge cycle stability compared to the later. In addition, four nano-MnO2/ activated carbon hybrid supercapacitors with different active material weight ratios (positive to negative) were constructed and examined in terms of electrochemical performance. Experimental results suggested that the most appropriate active material weight ratio should be 1:1, then the best overall electrochemical performance would be achieved. © 2010 Elsevier Ltd. All rights reserved.

File: 1_abstract_scrape/abstract/2-s2.0-77955471190.txt
Supercapacitors are electrochemical energy storage devices that can find several applications in the power systems for telecommunications. The principle of these components is explained and their relative characteristics are described. Different applications are envisioned in the stationary and portable areas. Their use would allow the realization of more reliable uninterruptible power supplies and higher performance power sources for portable telecommunications.
