Repository: tikam24/supercapacitor_database

# supercapacitor_database
 Supercapacitor database generated from scientific literature

File: 1_abstract_scrape/abstract/2-s2.0-77955576242.txt
To improve wettability between electrode material and electrolyte for high-rate supercapacitor application, the surfaces of graphite nanoplatelets (GNPs) were chemically modified by concentrated acids. The functional groups were confirmed by Fourier transform infrared spectra (FTIR) and zeta potential measurement. The microstructures and morphology of composites were characterized by X-ray diffraction (XRD) and scanning electron microscopy (SEM). Electrochemical properties of the composites were characterized by cyclic voltammograms (CV), galvanostatic charge/discharge and electrochemical impedance spectroscopy (EIS). At high discharge rates, the increase of specific capacitance of electrode material was primarily attributed to the improvement in wettability between electrode material and electrolyte, which came from the attached hydrophilic functional groups, resulting in rapid proton transport and more ionaccessible surface area. © Springer Science+Business Media, LLC 2009.

File: 1_abstract_scrape/abstract/2-s2.0-77955758321.txt
The advantages of supercapacitors at the starting of internal combustion engines (ICE), as a complementary source to classical batteries, are nowadays certitudes: the significant extension of battery life span, the reduced volume and weight, meeting the environmental demands and lowering starting time and energy. The paper intends to develop a model of the electrical behavior of the assembly supercapacitor-starter driven by the ICE crankshaft, model allowing reasonable estimations of supercapacitors characteristics used for ICE starting. The development of the model was based on real signal analysis on a conventional battery-starter starting system. ©2010 IEEE.

File: 1_abstract_scrape/abstract/2-s2.0-77955766951.txt
A recent study has shown that the process of self-discharge is determined by a number of parameters such as initial voltage, temperature, and charge duration. Depending on these parameters we observed a voltage decay of 5-15% within 48 h after charging. These observations hardly affect dynamic operations for supercapacitors, but have major implications for all static setups. A complex electrical model has been established to account for the redistribution effects of ions occurring in supercapacitors. Intense experimental studies suggest that these redistribution effects are in part responsible for the measured potential decays. Extended charging allows the ions to allocate themselves more homogeneously throughout the pores and therefore the voltage decay during the rest period following the charging is greatly reduced. The introduced model is capable of predicting the effects of charge duration, initial voltage, and temperature on the open circuit voltage decay. © 2010 Elsevier Ltd. All rights reserved.

File: 1_abstract_scrape/abstract/2-s2.0-77956165193.txt
Nanotubular ruthenium oxides were prepared by using manganite nanorods as a morphology sacrificial template. Experimental results showed that the template dissolved away completely during the formation of the ruthenium oxide nanotubes. A mechanism was proposed to interpret the formation of the ruthenium oxide nanotubes. The electrochemical capacitive properties of the ruthenium oxide nanotubes were investigated using cyclic voltammetry and charge/discharge techniques with H2SO4 and Na2SO4 solutions as the electrolytes, respectively. The specific capacitance of the nanotubular ruthenium oxide electrode was measured to be as high as 860 F/g at a current density of 500 mA/g in the H2SO4 electrolyte, which was higher than that obtained in the Na2SO4 electrolyte. In addition, the ruthenium oxide nanotubes were observed to exhibit a good capacitive retention at high current loads. © 2010 American Chemical Society.

File: 1_abstract_scrape/abstract/2-s2.0-77956404158.txt
Hybrid supercapacitor electrodes with remarkable specific capacitance have been fabricated by coaxially coating manganese oxide thin films on a vertically aligned carbon nanofiber array. Ultrathin manganese oxide layers are uniformly coated around each carbon nanofiber via cathodic electrochemical deposition, likely based on water electrolysis initiated electrochemical oxidation. This results in a unique core-shell nanostructure which uses the three-dimensional brush-like vertical carbon nanofiber array as the highly conductive and robust core to support a large effective surface area and provide reliable electrical connection to a thin redox active manganese oxide shell. The pseudo-capacitance of 313 F/g in addition to the electrical double layer capacitance of 36 F/g is achieved by cyclic voltammetry at a scan rate of 50 mV/s and maintains at this level as the scan rate is increased up to 2000 mV/s. A maximum specific capacitance of 365 F/g has been achieved with chronopotentiometry in 0.10 M Na2SO4 aqueous solution with ∼7.5 nm thick manganese oxide. This hybrid core-shell nanostructure demonstrates high performance in maximum specific energy (32.5 Wh/kg), specific power (6.216 kW/kg), and cycle stability (∼11% drop after 500 cycles), which are derived from cyclic voltammetry and galvanostatic charge-discharge measurements. This new architecture can be potentially developed as multifunctional electrical energy storage devices. © 2010 American Chemical Society.

File: 1_abstract_scrape/abstract/2-s2.0-77956440349.txt
Electrochemical capacitors, also called supercapacitors, store energy in two closely spaced layers with opposing charges, and are used to power hybrid electric vehicles, portable electronic equipment and other devices. By offering fast charging and discharging rates, and the ability to sustain millions of cycles, electrochemical capacitors bridge the gap between batteries, which offer high energy densities but are slow, and conventional electrolytic capacitors, which are fast but have low energy densities. Here, we demonstrate microsupercapacitors with powers per volume that are comparable to electrolytic capacitors, capacitances that are four orders of magnitude higher, and energies per volume that are an order of magnitude higher. We also measured discharge rates of up to 200 V s -1, which is three orders of magnitude higher than conventional supercapacitors. The microsupercapacitors are produced by the electrophoretic deposition of a several-micrometre-thick layer of nanostructured carbon onions with diameters of 67 nm. Integration of these nanoparticles in a microdevice with a high surface-to-volume ratio, without the use of organic binders and polymer separators, improves performance because of the ease with which ions can access the active material. Increasing the energy density and discharge rates of supercapacitors will enable them to compete with batteries and conventional electrolytic capacitors in a number of applications. © 2010 Macmillan Publishers Limited. All rights reserved.

File: 1_abstract_scrape/abstract/2-s2.0-77956460096.txt
Two approaches-substrate nanostructuring and incorporation of sulfide-were studied with the aim to increase electrochemical capacitance of cobalt (hydro) oxide. A fiber structure of cobalt was deposited electrochemically with the fibers in the order of tens of nanometers in thickness and hundreds of nanometers in length. Cobalt hydroxide film was formed on the nanostructured substrate by anodic polarization in an alkaline solution. The hydroxide formation and its electrochemical capacitance have been studied by cyclic voltammetry in conjunction with the electrochemical quartz crystal microbalance (EQCM). An irreversible behavior was typical of the first anodic polarization cycle; it turned gradually to a reversible one during subsequent cycling. EQCM measurements indicated exponential electrode mass growth during the first cycle, with subsequent transition to a quasipassive state. The redox transitions Co(II)→Co(III)→Co(IV), which determine pseudocapacitance, did not cause remarkable electrode mass change. The electrochemical capacitance of the nanofiber sample was found up to five times higher when compared to that formed on conventional cobalt (abraded surface). Specifics of "per 1 g" evaluation of capacitance performance is discussed. Measurements showed that about 10% of the entire hydroxide structure took part in the capacitive process. The capacitance value determined per 1 g of active Co(OH) 2 was in agreement with the limiting value predicted by the Faraday's law (2,421 F g -1 ) sulfide-enhanced system with 18% CoS exhibited up to three times higher capacitance when compared to that of the sulfide-free counterpart. The system shows promise for practical applications due to its low cost and technical simplicity. © Springer-Verlag 2009.

File: 1_abstract_scrape/abstract/2-s2.0-77956463637.txt
Manganese-vanadium oxide had been synthe-sized by a novel simple precipitation technique. Scanning electron microscopy, X-ray diffraction, Brunauer-Emmett-Teller, thermogravimetric analysis/differential scanning calorimetry, and X-ray photoelectron spectroscopy were used to characterize Mn-V binary oxide and δ-MnO 2. Electrochemical capacitive behavior of the synthesized Mn-V binary oxide and δ-MnO 2 was investigated by cyclic voltammetry, galvanostic charge-discharge curve, and electrochemical impedance spectroscope methods. The results showed that, by introducing V into δ-MnO 2, the specific surface area of the mixed oxide increased due to a formation of small grain size. The specific capacitance increased from 166 F g -1 estimated for MnO 2 to 251 F g -1 for Mn-V binary oxide, and the applied potential window extended to -0.2-1.0 V (vs. saturated calomel electrode). Through analysis, it is suggested that the capacitance performance of Mn-V binary oxide materials may be improved by changing the following three factors: (1) small grain and particle size and large activity surface area, (2) appropriate amount of lattice water, and (3) chemical state on the surface of MnO 2 material. © Springer-Verlag 2009.

File: 1_abstract_scrape/abstract/2-s2.0-77956513209.txt
This paper deals with simulation and experimental verification of DC/DC converter with input active filter. Input filter design is presented and in analysis two different stabilization methods are studied. Offset method is based on stabilization of undesired current values on input choke and it is based on total change of converter switching (unplugging from the power network). Stabilization method with super-capacitor (additional energy buffer in DC link) is based on input power compensation. The super-capacitor is used as energy buffer for voltage and current drop compensation. For both methods the simulation results are compared with realized measurement. It is shown that method with super-capacitors offers advantages and higher efficiency. © 2010 IEEE.

File: 1_abstract_scrape/abstract/2-s2.0-77956628514.txt
We report a facile way to grow various porous NiO nanostructures including nanoslices, nanoplates, and nanocolumns, which show a structure-dependence in their specific charge capacitances. The formation of controllable porosity is due to the dehydration and re-crystallization of β-Ni(OH)2 nanoplates synthesized by a hydrothermal process. Thermogravimetric analysis shows that the decomposition temperature of the β-Ni(OH)2 nanostructures is related to their morphology. In electrochemical tests, the porous NiO nanostructures show stable cycling performance with retention of specific capacitance over 1000 cycles. Interestingly, the formation of nanocolumns by the stacking of β-Ni(OH)2 nanoslices/plates favors the creation of small pores in the NiO nanocrystals obtained after annealing, and the surface area is over five times larger than that of NiO nanoslices and nanoplates. Consequently, the specific capacitance of the porous NiO nanocolumns (390 F/g) is significantly higher than that of the nanoslices (176 F/g) or nanoplates (285 F/g) at a discharge current of 5 A/g. This approach provides a clear illustration of the process-structure-property relationship in nanocrystal synthesis and potentially offers strategies to enhance the performance of supercapacitor electrodes. © 2010 Tsinghua University Press and Springer-Verlag Berlin Heidelberg.

File: 1_abstract_scrape/abstract/2-s2.0-77957134057.txt
Fluorinated activated carbon cloth was prepared by impregnating a commercial activated carbon cloth in a pitch fluoride solution followed by carbonization. The surface properties of samples before and after treatment were characterized by X-ray Photoelectron Spectroscopy. Electrochemical Impedance Spectroscopy, Constant Current Charge-Discharge were employed to investigate the electrochemical properties of the samples. After the fluorination, the element fluorine was introduced to the surface of the activated carbon cloth. The electrical conductivity was improved from 2.51 to 33.21 Scm- 1. As the electrodes of a supercapacitor, the equivalent series resistance of as-prepared sample was substantially decreased compared with the pristine material. The improvement of conductivity is ascribed to the creation of ionic fluorine-carbon bonds after fluorination, indicating the high power characteristics of this material. © 2010 Elsevier B.V.

File: 1_abstract_scrape/abstract/2-s2.0-77957253361.txt
The electronic and transport properties of side-walled sulfurized (8, 0) zigzag carbon nanotube were investigated by using density functional theory coupled with a non-equilibrium Green function approach. It is found that the adsorption of the sulfur chains largely reduces the bandgap of the semiconducting (8, 0) carbon nanotube, even changing it into a metallic one. More importantly, the transmission eigenstates around the Fermi level are contributed by not only the sulfur chains but also the complex system made of the sulfur chains and the single-walled carbon nanotube. Our results provide a method to improve the conductivity and utilization rate of the surface in the electrodes of supercapacitor which are made of the carbon nanotubes. © 2010 Elsevier Ltd. All rights reserved.

File: 1_abstract_scrape/abstract/2-s2.0-77957331303.txt
Nitrogen-containing carbon nanotubes (CNTs) with open end and low specific surface area were prepared via the carbonization of polyaniline (PANI) nanotubes synthesized by a rapidly mixed reaction. On the basis of analyzing the morphologies and structures of the original and carbonized PANI nanotubes, the electrochemical properties of PANI-based CNTs obtained at different temperatures as electrode materials for supercapacitors using 30 wt.% aqueous solution of KOH as electrolyte were investigated by galvanostatic charge/discharge and cyclic voltammetry. It was found that the carbonized PANI nanotubes at 700 °C exhibit high specific capacitance of 163 F g-1 at a current density of 0.1 A g-1 and excellent rate capability in KOH solution. Using X-ray photoelectron spectroscopy measurement the nitrogen state and content in PANI-CNTs were analysed, which could play important roles for the enhancement of electrochemical performance. When the appropriate content of nitrogen is present, the presence of pyrrole or pyridone and quaternary nitrogen is beneficial for the improvement of electron mobility and the wettability of electrode. © 2010 Elsevier Ltd.

File: 1_abstract_scrape/abstract/2-s2.0-77957669824.txt
The diverse physical and chemical aspects of graphene nanosheets such as particle size surface area and edge chemistry were combined to fabricate a new supercapacitor electrode architecture consisting of a highly aligned network of large-sized nanosheets as a series of current collectors within a multilayer configuration of bulk electrode. Capillary driven self-assembly of monolayers of graphene nanosheets was employed to create a flexible, multilayer, free-standing film of highly hydrophobic nanosheets over large macroscopic areas. This nanoarchitecture exhibits a high-frequency capacitative response and a nearly rectangular cyclic voltammogram at 1000 mV/s scanning rate and possesses a rapid current response, small equivalent series resistance (ESR), and fast ionic diffusion for high-power electrical double-layer capacitor (EDLC) application. © 2010 American Chemical Society.

File: 1_abstract_scrape/abstract/2-s2.0-77957742073.txt
This paper presents the development of an energy-conditioning system for a proton exchange membrane (PEM) type fuel cell (FC). The developed system provides 230 V ac rms at 50 Hz, with a nominal output power of 1 kVA, and is able to handle sporadic high-power demands up to 5 kVA. An auxiliary power unit (APU), using a bank of supercapacitors as energy-storing device, provides this extra power during a certain amount of time. The output current ripple and step response constraints of the FC unit are considered in the design. A frequency-decoupling scheme is used, in which the FC provides only the low-frequency requirements, while the fast/high-frequency demands are supplied by the APU. A detailed description is given for its different constructive modules, their control design, and implementation. © 2010 IEEE.

File: 1_abstract_scrape/abstract/2-s2.0-77957817018.txt
This paper develops an energy-based control strategy for a lithium battery /supercapacitor hybrid energy storage system. The lithium battery set is interconnected in parallel with the supercapacitor module which is linked with a buck-boost converter downstream. The performance maps measured from experiments are utilized to form a control-based nonlinear system model. The control modes can be separated into the hybrid mode and the charging mode. Using a global explorative approach, under various conditions of battery state-of-charge, supercapacitor state-of-charge and loading power, the energy distribution (power split) control can be derived in these two modes. With such energy management, the consumed energy of this hybrid energy storage system is minimized. ©2010 IEEE.

File: 1_abstract_scrape/abstract/2-s2.0-77957827532.txt
We present a basic model of supercapacitor based on a theoretical analysis discussing the frequency dependence of the electric permittivity. Directly from the Maxwell's theory, an equivalent parallel capacitance and conductance is deduced having frequency dependence. Dynamic behavior is assessed in the frequency range up to 20 Hz which is typical for hybrid vehicle applications. In order to investigate the equivalent capacitance and conductance variation in the frequency range 1 mHz-20 Hz, an impedance spectroscopy method has been adopted. We provide a detailed description of the measurement procedure and present the results obtained on a 120 F Maxwell© double layer capacitor. Finally, the model response calculated through the Fourier analysis is tested under square and triangular waveforms; results obtained perfectly match the actual measurements. © 2010 Elsevier Ltd. All rights reserved.

File: 1_abstract_scrape/abstract/2-s2.0-77957957035.txt
It is important to maintain high efficiency when charging electrical energy storage elements so as to achieve holistic optimization from an energy generation source (e.g., a solar cell array) to an energy storage element (e.g., a supercapacitor bank). Previous maximum power point tracking (MPPT) methods do not consider the fact that efficiency of the charger varies depending on the power output level of the energy generation source and the state of charge of the storage element. This paper is the first paper to optimize the efficiency of a supercapacitor charging process by utilizing the MPPT technique and simultaneously considering the variable charger efficiency. More precisely, previous MPPT methods only maximize the power output of the energy generation source, but they do not guarantee the maximum energy is stored in the energy storage element. Note that the load device takes its energy from the storage element so it is important to maximize energy transfer from the source into the storage element. We present a rigorous framework to determine the optimal capacitance of a supercapacitor and optimal configuration of a solar cell array so as to maximize the efficiency of energy transfer from the solar cells into a bank of supercapacitors. Experimental results show the efficacy of the proposed technique and design optimization framework. Copyright 2010 ACM.

File: 1_abstract_scrape/abstract/2-s2.0-77957958736.txt
Electrical energy is a high quality form of energy that can be easily converted to other forms of energy with high efficiency and, even more importantly, it can be used to control lower grades of energy quality with ease. However, building a cost-effective electrical energy storage (EES) system is a challenging task despite steady advances in the design and manufacturing of EES elements including various battery and supercapacitor technologies. As of today, no single type of EES element fulfills high energy density, high power delivery capacity, low cost per unit of storage, long cycle life, low leakage, and so on at the same time. Unlike conventional EES systems, we introduce a HEES (hybrid EES) system comprising heterogeneous EES elements. Our proposed HEES system builds on the concepts of computer memory system architecture and management in order to achieve the attributes of an ideal EES system through appropriate allocation and organization of various types of EES elements. We also introduce a HEES design considerations which should be taken into account to optimize the amortized cost for the system, including the initial cost (cost per capacity), the operating cost (efficiency), the maintenance cost (cycle life and disposal cost), and so forth. Copyright 2010 ACM.

File: 1_abstract_scrape/abstract/2-s2.0-77958060229.txt
The electrodes mass ratio of MnO2/activated carbon supercapacitors has been varied in order to monitor its influence on the potential window of both electrodes and consequently to optimize the operating voltage. It appeared that the theoretical mass ratio (R = 2), calculated considering an equivalent charge passed across both electrodes, is underestimated. It was demonstrated that R values of 2.5-3 are better adapted for this system; the extreme potential reached for each electrode is close to the stability limits of the electrolyte and active material, allowing a maximum voltage to be reached. During galvanostatic cycling up to 2 V, the best performance was obtained with R = 2.5. The specific capacitance increased from 100 to 113 F g-1 during the first 2000 cycles, then decayed up to 6000 cycles and finally stabilized at 100 F g-1. SEM images of the manganese based electrode after various numbers of thousands cycles exhibited dramatic morphological modifications. The later are suspected to be due to Mn(IV) oxidation and dissolution at high potential values. Hence, the evolution of specific capacitance during cycling of the asymmetric capacitor is ascribed to structural changes at the positive electrode. © 2010 Elsevier B.V.

File: 1_abstract_scrape/abstract/2-s2.0-78349288529.txt
A new cationic poly(3,4-ethylenedioxythiophene)-DNA composite (P(EDOT-N)-DNA) has been prepared by in situ chemical oxidative polymerization of EDOT-N monomer in the presence of salmon DNA as template. Scanning electron microscopy shows that the P(EDOT-N)-DNA composite forms a porous pattern with a high surface area that is favorable for ion diffusion throughout the materials, which leads to improved capacitive activity. The P(EDOT-N)-DNA composite exhibits superior capacitance behavior as well as good charge-discharge reversibility. The P(EDOT-N)-DNA composite shows low cytotoxicity to living cells even at a concentration of 300 mg L1. The good biocompatibility of P(EDOT-N)-DNA imparts good potential as an environmentally friendly electrode material for energy storage devices, even in a biological environment owing to the combination of DNA with conjugated polymers. A new class of cationic poly(3,4-ethylenedioxythiophene)-DNA composite (P(EDOT-N)-DNA) has been prepared by in situ chemical oxidative polymerization of EDOT-N monomer in the presence of salmon DNA as template. It exhibits superior capacitance behavior as well as good charge-discharge reversibility, which imparts good potential as an electrode material for energy storage devices. © 2010 WILEY-VCH Verlag GmbH & Co. KGaA, Weinheim.

File: 1_abstract_scrape/abstract/2-s2.0-78349296069.txt
One important part of the electrical transportation systems is the energy-storage system. This can be based, for example, on supercapacitors. In this paper, we propose to study its behavior under constraints similar to their uses in power and railway-traction systems. We define an adequate measurement protocol for accelerated aging which is applied to supercapacitors according to two accelerated factors: effective current and temperature. We model the supercapacitors for different states of health. The modeling gives a good estimation of the variation of electrical parameters of the supercapacitor at different states. We reveal general indicators of the supercapacitor's aging, and we discuss about its life cycle. © 2010 IEEE.

File: 1_abstract_scrape/abstract/2-s2.0-78549248212.txt
A facile method is presented to prepare flower-like α-Ni(OH) 2 involving only microwave heating of nickel nitrate hydrate in ethanol solvent without any hard/soft templates or precipitate-controlling agents. After calcination procedure, hierarchical and porous NiO nanoflowers with large BET-specific surface areas and controlled pore-size distributions are readily fabricated. A possible formation mechanism is proposed based on self-assembly under microwave heating. The structure, morphology, and crystalline phase of the products are characterized by transmission electron microscopy (TEM), X-ray diffraction, thermogravimetric analysis, Fourier transform infrared spectroscopy, and N2 adsorption/desorption isotherm analysis. TEM reveals that the obtained NiO nanoflowers have uniform size and are composed of sheet-like petals that are built up from nanocrystals. The resultant NiO nanostructures present a specific capacitance as high as 277 F/g and good cycling stability. © 2010 The American Ceramic Society.

File: 1_abstract_scrape/abstract/2-s2.0-78649312670.txt
A matching design for the cooperation of super-capacitor and Lithium-ion battery in electric wheel motors is proposed in this paper. This concept is originated with anticipation of grasping the power delivery through the control of switching time between the super-capacitor and lithium-ion battery, by which the excessive energy of lithium-ion battery can be dissipated to each cell such that the battery equalizer can be reached, while the super-capacitor is meanwhile served as the energy-recycling device to accomplish the energy-saving goal. This proposed approach has been realized as the laboratory prototype, by which the simulations are validated with satisfactory test results. © 2010 SICE.

File: 1_abstract_scrape/abstract/2-s2.0-78649329824.txt
Conductivity and viscosity measurements of pyrrolidinium hydrogen sulfate, [Pyrr][HSO4], and pyrrolidinium trifluoroacetate [Pyrr][CF3COO] were performed at various temperatures over a wide temperature range (i.e., from T=273K to 353K). The results were utilized in the Stokes-Einstein equation to investigate the proton conductivity in both PILs. The self-diffusion coefficients (D) of the cation and anion species in both studied PILs were independently determined in the same temperature range by observing 1H and 19F nuclei with the pulsed-field gradient spin-echo NMR technique. With regard to the mechanism of self-diffusion, based on the values of the coefficients, a relatively large difference was observed between the two ionic liquids (ILs). Independently of the temperature, the D values indicated that the diffusion of both ions was similar, signifying that they were tightly bound together as ion pairs. Nevertheless, mobile protons attached to nitrogen atoms exhibited D values five times higher than those of the pyrrolidinium cation or hydrogenosulfate anion in [Pyrr][HSO4], and twofold those in the case of [Pyrr][CF3CO2]. In order to comment d.c. conductivities results, the self-diffusion coefficients determined by PGSE NMR were converted into charge diffusivity D by means of the Nernst-Einstein equation. In a similar way, a viscosity-related diffusivity D was calculated with the aid of the Stokes-Einstein equation. The temperature-independent cation transference number and the effective hydrodynamic radius were also deduced from these equations. Such parameters play an important role in charge and mass transports in ILs. Moreover, proton conduction follows a combination of Grotthuss- and vehicle-type mechanisms, which confirms that Brønsted acid-base ionic liquid systems are good candidates as proton conductors in fuel cells or supercapacitor electrolyte devices operating under anhydrous conditions at elevated temperatures. © 2010 Elsevier B.V.

File: 1_abstract_scrape/abstract/2-s2.0-78649506431.txt
The article considers the possibilities of saving the regenerative braking energy in Škoda 24Tr type trolleybuses by installing the onboard supercapacitor energy storage system (ESS) and improving its performance with automated switching to the autonomous traction mode. Proposed is an ESS control system with constant DC bus voltage in the supercapacitor charging mode and supercapacitor current proportional to the AC drive current in the discharging mode. The authors investigate stability of the trolleybus ESS control system operating together with AC traction drive in various overhead voltage failure modes. The co-simulation of ESS operation was done by Matlab/Simulink AC drive and PSIM ESS continuous models.

File: 1_abstract_scrape/abstract/2-s2.0-78649947152.txt
In the present study, hybrid manganese oxide films with additions of multiwalled carbon nanotubes (MWCNTs) were prepared by sol-gel process. Manganese acetate was used as the precursors and MWCNTs were added during the process. The effects of MWCNT addition and post heat treatment on the material characteristics and pseudocapacitive performance of the hybrid MWCNT/MnOx films were investigated. Experimental results showed that manganese oxide was composed of Mn3O4 (minor) and Mn2O3 (major) phases after heat treatment. MWCNTs served as the template for the growth of manganese oxide films. Among the hybrid films prepared in the present study, manganese oxide films with 0.05wt.% MWCNT addition heat treated at 350°C exhibited the best electrochemical performance. The maximum specific capacitance was 340.3F/g and retained 280.8F/g (82.5%) after 1000 CV tests. With the addition of MWCNTs, not only the specific capacitance increased but also the reliability improved. © 2010 Elsevier B.V.

File: 1_abstract_scrape/abstract/2-s2.0-78650107609.txt
Fuel cell (FC) is considered as an attractive power source for the application of the distributed power generation system. A three-level power conversion system (PCS) for fuel cell is investigated. To suppress variation of the neutral point voltage of three-level inverter and prevent fuel cell from the low frequency current ripple under unbalanced load, a novel power management unit (PMU) and its control are proposed. It can complement the function of FC. In addition, PMU acts as DC bus capacitors, therefore the large DC bus electrolytic capacitors can be eliminated. Through analysis of low frequency current ripple flow path, the control strategy of PMU is derived. Finally, the proposed PMU with its control is verified by simulation and experiments. © 2010 IEEE.

File: 1_abstract_scrape/abstract/2-s2.0-78650311560.txt
The use of supercapacitors (SCs) in embedded system is quite suitable because of their appropriate characteristics in term of high power capacitance, low serial resistance and their response time. The supercapacitor is a regular capacitor but with the exception that it offers very high capacitance in a small package. Rather than a battery, the supercapacitor energy storage is by means of static charge not by an electro-chemical process. There are three types of electrode materials suitable for the supercapacitor. They are: high surface area activated carbons, metal oxide and conducting polymers. The high surface electrode material, also called Double Layer Capacitor. It stores the energy in the double layer formed near the carbon electrode surface. The electrolyte may be aqueous or organic. The aqueous variety offers low internal resistance but limits the voltage to one volt. In contrast, the organic electrolyte allows 2.5 volts of charge, but the internal resistance is higher. To operate at higher voltages, supercapacitors are connected in series. On a string of more than three capacitors, voltage balancing is required to prevent any cell from reaching over-voltage. This paper deals with the conception of an embedded power source using supercapacitors which are charged by means of Unit Power Factor (UPF) electronic converter. These supercapacitors ensure the power supply of an electrical network miniature rail of 150W by using sliding mode principle control. The operating principle of this device and some simulation results obtained under Saber software and experimental results are presented. © 2010 IEEE.

File: 1_abstract_scrape/abstract/2-s2.0-78650340514.txt
Ni(OH)2 and Co(OH)2 with a nanostructure were synthesized by an easy hydrothermal method without using any organic reagent. NiO and Co3O4 were obtained via heat-treatment of the hydrates at 250°C and characterized by X-ray diffraction, scanning electron microscopy, transmission electron microscopy, and N2 adsorption-desorption analysis. The characterization results indicate that the metal oxides have a disordered mesoporous structure and high BET surface area. The results of electrochemical tests show that the mesoporous metal oxides have fine supercapacitive behaviors and their specific capacitance values at the discharging current of 5 mA are 176 and 298 F · g-1, respectively.

File: 1_abstract_scrape/abstract/2-s2.0-78650382554.txt
Ordered crystallized Co3O4 nanoarrays were synthesized by replicating mesoporous silica template and its electrochemical capacitance performance was evaluated in 6 mol/L KOH electrolyte solution. Electrochemical tests results indicated that the ordered mesoporous structure of Co3O4 nanoarrays provide a capacitance of about 250 F/g, approximately four times larger than that of Co3O4 prepared by direct calcining Co(NO3)·6H2O at 550°C and also exhibits a good rate capability. This is due to that the well ordered mesoporous structure provide large specific surface area and facilitates the fast transport of the electrolyte.

File: 1_abstract_scrape/abstract/2-s2.0-78650521401.txt
Anodic processes on aluminum used as a current collector in electric double-layer capacitors in a 0.1 M solution of tetraethylammonium tetrafluoroborate in acetonitrile are studied to determine its corrosion resistance. It is shown that aluminum can be anodically dissolved in an aprotic electrolyte of a supercapacitor with formation of electroconductive films on its surface. © 2010 Springer Science+Business Media, Inc.

File: 1_abstract_scrape/abstract/2-s2.0-78650719953.txt
In this study, single-wall carbon nanotube (SWCNT) mixed with hydrous ruthenium oxide was co-deposited on titanium substrate by cathodic deposition method. Titanium substrate was first cleaned thoroughly by acetone and followed by chemical etching of 5%HF for 5 minutes and 50%HCl for 15 minutes. The purpose of acid etching is to increase the adhesion between the coating layer and the Ti substrate. SWCNT has been dispersed by ultrasonic method to avoid agglomeration during deposition processes. The concentration of SWCNT added in the deposition process was 0.05 wt%. The time of specimens which were immersed into the deposition bath is varied from 5minutes to 60 minutes. The electrical capacity characteristics of specimen were examined by cyclic voltammetry. The microstructure of hydrous ruthenium oxide coating is elucidated by high resolution transmission electron microscopy (HRTEM). Combination of amorphous and nanocrystalline structure of hydrous ruthenium oxide was investigated in this study. Nano-sized particles (about 2-3nm) were found embedded in the amorphous matrix. The capacitance was found increased when the deposition time was increased. The maximum capacitance of hydrous ruthenium oxide coating was measured to be 556.7F/g. © (2010) Trans Tech Publications.

File: 1_abstract_scrape/abstract/2-s2.0-78650875915.txt
In this study, for the first time, aniline was oxidized by ammonium persulfate (APS) at higher temperatures without any protic acid, and APS acted as an oxidizing agent and a protonating agent. During the oxidation of aniline by APS, sulfuric acid formation occurred, and the sulfuric acid was incorporated into polyaniline (PANI) as a dopant. PANI-sulfate samples were characterized by IR spectroscopy, X-ray diffraction, and scanning electron microscopy techniques. In this methodology, a highly ordered PANI-sulfate salt (H 2SO4) with a nanofiber morphology was synthesized. Interestingly, a PANI base was also obtained with a highly ordered structure with an agglomerated netlike nanofiber morphology. PANI-H2SO 4 was used as an electrode material in a symmetric supercapacitor cell. Electrochemical characterization, including cyclic voltammetry (CV), charge-discharge (CD), and impedance analysis, was carried out on the supercapacitor cells. In this study, the maximum specific capacitance obtained was found to be 273 F/g at 1 mV/s. Scan rate from cyclic voltammetry and 103 F/g at 1 mA discharge current from CD measurement. Impedance measurement was carried out at 0.6 V, and it showed a specific capacitance of 73.2 F/g. The value of the specific capacitance and energy and power densities for the PANI-H2SO4 system were calculated from CD studies at a 5-mA discharge rate and were found to be 43 F/g, 9.3 W h/kg, and 500 W/kg, respectively, with 98-100% coulombic efficiency. © 2010 Wiley Periodicals, Inc.

File: 1_abstract_scrape/abstract/2-s2.0-78650950744.txt
A fuel cell based traction drive and its control are presented. Dual cascaded voltage source inverter and supercapacitor bank allow to increase performances and efficiency. The proposed control allows to optimize the power flow from the two sources in whatever operating condition. Because the supercapacitor system cannot be normally recharged completely in case of asymmetric duty cycle of the vehicle, a novel modulation strategy for the energy stabilization of the supercapacitor is also proposed. It allows to recharge the supercapacitor during regenerative breakings but also in the normal run and stop of the drive without any additional power converter. The validity of the proposed control has been confirmed by the experimental implementation. ©2010 IEEE.

File: 1_abstract_scrape/abstract/2-s2.0-78651353929.txt
Fe2O3 thin films have been prepared by novel chemical successive ionic layer adsorption and reaction (SILAR) method. Further these films were characterized for their structural, morphological and optical properties by means of X-ray diffraction (XRD), Fourier transform infrared (FTIR) spectrum, scanning electron microscopy (SEM), wettability test and optical absorption studies. The XRD pattern showed that the Fe2O 3 films exhibit amorphous in nature. Formation of iron oxide compound was confirmed from FTIR studies. The optical absorption showed existence of direct optical band gap of energy 2.2 eV. Fe2O3 film surface showed superhydrophilic nature with water contact angle less than 10°. The supercapacitive properties of Fe2O3 thin film investigated in 1 M NaOH electrolyte showed supercapacitance of 178 F g -1 at scan rate 5 mV/s. © 2010 Elsevier B.V. All rights reserved.
