Repository: tikam24/supercapacitor_database

# supercapacitor_database
 Supercapacitor database generated from scientific literature

File: 1_abstract_scrape/abstract/2-s2.0-78651354922.txt
A fully soft-switched bidirectional converter to interface an ultra-capacitor (UC) and a battery is proposed. The proposed converter acts as a buck zero current transition (ZCT) to charge the UC and acts as a boost zero voltage transition (ZVT) to discharge the UC. The ZVT and ZCT techniques guarantee soft-switching condition for all power switches. The proposed converter has high efficiency (above 95%), requires fewer components and has a small footprint. The analysis of the switching technique is validated by simulation. In addition, a 100 W experimental converter is constructed. The results from simulation and experiment are in good agreement with each other. © Institution of Engineers Australia, 2010.

File: 1_abstract_scrape/abstract/2-s2.0-78651379624.txt
The hydrous RuO2 thin films have been successfully synthesized at low temperature on glass and stainless steel substrates using lucrative chemical bath deposition (CBD) method. Their structural, morphological, optical, electrical and wettability properties were studied by means of X-ray diffraction (XRD), scanning electron microscopy (SEM), Fourier transform infrared (FT-IR), UV-vis-NIR spectrophotometer, two point probe method and water contact angle measurement techniques. The results showed that, the CBD method allows to formation of amorphous, porous, superhydrophilic, semiconducting, hydrous RuO2 thin films with optical band gap of 2.7 eV. The supercapacitive behavior of hydrous RuO2 in 0.5 M H 2SO4 electrolyte examined by cyclic voltammetric (CV) measurements showed maximum specific capacitance of 73 F g-1. © 2010 Elsevier B.V. All rights reserved.

File: 1_abstract_scrape/abstract/2-s2.0-78651490100.txt
Co-Ni layered double hydroxides (CoxNi1-xLDHs) were successfully synthesized by a 5-sulfosalicylic acid (SSA)-assisted hydrothermal process. Structural and morphological characterizations were performed using powder X-ray diffraction (XRD), Fourier transform infrared (FT-IR) spectroscopy, field emission scanning electron microscopy (FE-SEM), and transmission electron microscopy (TEM). The results reveal that different morphologies of CoxNi1-xLDHs could be obtained by tuning the Co/Ni molar ratio. The CoxNi1-xLDHs exhibit petal-like nanospheres that are composed of nanoflakes at a Co molar fraction of 0.24. The LDH of this structure has a specific capacitance of 1735 F g-1 at a current density of 1 A g-1 as determined by cyclic voltammetry and galvanostatic charge-discharge. © Editorial office of Acta Physico-Chimica Sinica.

File: 1_abstract_scrape/abstract/2-s2.0-78751489964.txt
Given the advantages of linear regulator techniques, low dropout regulator ICs are frequently used in portable consumer electronics. Only disadvantage in linear regulators, low efficiency, can be overcome by a very low frequency supercapacitor energy recovery technique to achieve efficiencies similar to common switching regulator techniques. This technique was successfully applied in a 12V to 5V regulator. The article provides some generalized theoretical background and different supercapacitor circulating options which can be applied to different cases of linear regulators. © 2010 IEEE.

File: 1_abstract_scrape/abstract/2-s2.0-78751575568.txt
Mn3O4 nanoparticles have been homogenously deposited within highly dense, millimeter-long carbon nanotube array (CNTA) by dip-casting method from non-aqueous solutions. After modified with Mn3O 4 nanoparticles, CNTAs have been changed from hydrophobic to hydrophilic without their alignment and integrity being destroyed. The hydrophilic Mn3O4/CNTA composite electrodes present improved performance for supercapacitors, compared with as-grown CNTA electrodes. The maximum specific capacitance of the Mn3O 4/CNTA composite electrode was found to be 143 F/g, leading to an exceptionally high area-normalized capacitance (Faraday per geometric area of the electrode) of 1.70 F/cm2, while the specific capacitance for as-grown CNTA electrode is only 1-2 F/g. When normalized to the deposited Mn3O4 nanoparticles, the specific capacitance was estimated to be as high as 292 F/g. The method is promising for producing high performance area-limited electrochemical supercapacitors and provides a new route of decorating highly dense CNTAs with active materials. © 2010 Elsevier Ltd. All rights reserved.

File: 1_abstract_scrape/abstract/2-s2.0-78751639428.txt
Birnesite-type MnO2 nanowires were prepared by direct reaction of NaMnO4 with ethanol under hydrothermal conditions. Changing the pressure vessel load allowed a layered oxide in the form of nanoflakes to be obtained. The resulting nanowires were 10-20 nm wide and several micrometers long. Interestingly, the nanowires were poorly crystalline as revealed by their XRD patterns; also, they exhibited especially strong (1 0 0) reflections that were assigned to 1D growth of the particles. By contrast, the XRD pattern for the nanoflakes was consistent with an increased crystallinity as a result of 2D particle growth. The electrochemical properties of the nanowires and nanoflakes in 0.5 M Na2SO4 were evaluated by cyclic voltammetry and galvanostatic charge/discharge testing in two- and three-electrode cells. The nanowires exhibited an ideal capacitive behavior and a higher specific capacitance than the nanoflakes (191 vs. 157 F g-1). In our opinion, the improved performance of the nanowires is a result of their high structural disorder and lattice strain rather than their higher specific surface area. © 2010 Elsevier B.V. All rights reserved.

File: 1_abstract_scrape/abstract/2-s2.0-78951473298.txt
We report the synthesis of CuO-Poly (acrylic) acid (PAA) hybrid thin films by a cost-effective spin coating technique for supercapacitor application. Coated films were annealed at 300, 400 and 500 °C, to study the annealing effect on the supercapacitor behavior. Further films were characterized by X-ray diffractometer (XRD), X-ray photoelectron spectroscopy (XPS), Fourier transform-Raman spectroscopy (FT-Raman) and Fourier transform-Infrared spectroscopy (FT-IR) techniques. Energy dispersive spectroscopy (EDS) shows the formation of amorphous blend of CuO and Cu 2 O phases at 300 °C. Further, films annealed at 400 and 500 °C exhibit polycrystalline phase pure CuO with monoclinic structure. The scanning electron microscopy (SEM) micrographs show the transition of island-like structure to CuO crystals surrounded by PAA grafted composite ring with increase in annealing temperature. The possible growth mechanism of PAA and CuO bonding is discussed. Cyclic voltammetry (CV) is employed to calculate the specific capacitance (C sp ) in 1 M H 2 SO 4 electrolyte. It is observed that the C sp increases from 41 to136 F g -1 with increase in annealing temperature. © 2010 Elsevier B.V.

File: 1_abstract_scrape/abstract/2-s2.0-78951488914.txt
Mediator-enhanced polymer electrolyte supercapacitors (MEPESCs) were fabricated using poly(ethylene oxide)/ LiCl O4 as the polymer electrolyte in the porous activated carbon electrodes and a Nafion 117 membrane as a separator. NaI and I2 were added into the polymer electrolyte as mediators to increase both the conductivity of the polymer electrolyte and the specific charge of the MEPESC. Based on the cyclic voltammetry and galvanostatic charge/discharge measurement tests, the total specific charges of the supercapacitor without and with redox mediators are 45 and 210 C g-1 within a voltage window of 0.0-1.0 V, respectively, showing a significant enhancement effect for the mediators. © 2010 The Electrochemical Society.

File: 1_abstract_scrape/abstract/2-s2.0-79151484652.txt
In this work, we report a low-cost technique via simple rapid-mixture polymerization of aniline using graphene oxide (GO) and graphene papers as substrates, respectively, to fabricate free-standing, flexible GO-polyaniline (PANI) and graphene-PANI hybrid papers. The morphology and microstructure of the obtained papers were characterized by FESEM, FTIR, Raman, and XRD. As results, nanostructural PANI can be deposited on the surfaces of GO and graphene papers, forming thin, lightweight, and flexible paperlike hybrid papers. The hybrid papers display a remarkable combination of excellent electrochemical performances and biocompatibility, making the paperlike materials attractive for new kinds of applications in biosciences. © 2010 American Chemical Society.

File: 1_abstract_scrape/abstract/2-s2.0-79551528803.txt
An asymmetric electrochemical capacitor with an enhanced energy density has been constructed by using carbon fabric electrodes modified with complementary functionality; anthraquinone for the negative electrode and 1,2- dihydroxybenezene for the positive electrode. Cyclic voltammetry and constant current discharging were used to evaluate the performance of a supercapacitor with 1 M H2SO4 electrolyte and a Nafion separator. Energy densities were found to be double the values obtained for a symmetric device with two unmodified carbon fabric electrodes. © 2010 Elsevier B.V.

File: 1_abstract_scrape/abstract/2-s2.0-79551584542.txt
MnO2/carbon nanocomposites with hierarchical pore structure and controllable MnO2 loading have been synthesized using a self-limiting growth method. This was achieved by the redox reactions of KMnO4 with sacrificed carbon substrates that contain hierarchical pores. The unique pore structure allows the synthesis of nanocomposites with tunable MnO2 loading up to 83 wt.%. The specific capacitance of the nanocomposites increased with the MnO2 loading; the conductivity measured by electrochemical impedance spectroscopy, on the other hand, decreased with increasing MnO2 loading. Optimization of the MnO2 loading resulted in nanocomposites with high specific capacitance and excellent rate capability. This work provides important fundamental understanding which will facilitate the design and fabrication of high-performance supercapacitor materials for a large variety of applications. © 2010 Tsinghua University Press and Springer-Verlag Berlin Heidelberg.

File: 1_abstract_scrape/abstract/2-s2.0-79551644138.txt
Ultracapacitors represent an essential storage element in a variety of hybrid energy sources, ranging from automobile power systems to low-power motes in a distributed sensor network. Hydrated ruthenium (IV) oxide has demonstrated superior performance in terms of energy storage density (over 25 W h kg -1) as compared to other material systems. The cost of the oxide has been, however, a major impediment to the widespread use of this technology. In this article, the authors report on the fabrication of ruthenium (IV) oxide based ultracapacitor/galvanic cell hybrids made with a coating system capable of providing continuous, densely packed (but porous) layers of the nanoparticles with the thickness of one single nanoparticle. © 2011 American Vacuum Society.

File: 1_abstract_scrape/abstract/2-s2.0-79951671913.txt
Carbon aerogel was prepared by polycondensation of resorcinol with formaldehyde using sodium carbonate as a catalyst in ambient conditions. Nano-sized Ni-doped carbon aerogel was then prepared by a precipitation method in an ethanol solvent. In order to elucidate the effect of Ni content on electrochemical properties, nano-sized Ni-doped carbon aerogels with different Ni content (21, 35, 60, and 82 wt%) were prepared and their performance for pseudo-capacitive supercapacitor electrode was investigated. Electrochemical properties of nano-sized Ni-doped carbon aerogel electrodes were measured by cyclic voltammetry at a scan rate of 10 mV/s and charge/discharge test at constant current of 1 A/g in 6 M KOH electrolyte. Among the samples prepared, 35 wt% nano-sized Ni-doped carbon aerogel (Ni/CA-35) showed the highest capacitance (120 F/g) and excellent charge/discharge behavior. The enhanced capacitance of nano-sized Ni-doped carbon aerogel was attributed to the faradaic redox reactions of nano-sized Ni oxide. On the basis of this result, ca. 35 wt% Co-, Cu-, Fe-, and Mn-doped carbon aerogels were also prepared by a precipitation method. Among the nano-sized metal-doped carbon aerogels, Mn-doped carbon aerogel (Mn/CA-34) showed the highest capacitance (141 F/g). © 2010 Elsevier B.V. All rights reserved.

File: 1_abstract_scrape/abstract/2-s2.0-79951819522.txt
A thin film of novel hierarchical structure, suitable for supercapacitor applications, has been developed through combining conductive multi-wall carbon nanotubes (MWCNTs) and square IrO2 nanotubes (IrO2NT) of nanometer size. Synthesis of this hierarchical structure with open porosity is performed by depositing IrO2 short tubes densely along the long wires of carbon nanotube on a substrate of stainless steel. A IrO2 tube of rutile structure grows in the [001] direction, with an opening at its top, surrounded by very thin walls. The IrO2 addition on the MWCNT template increases the capacitance of the CNT thin film effectively, because of pseudocapacitance of the IrO2 surface. For this particular composite, featured with two tubular nanostructures, the specific capacitance increases from 15 F g-1 (MWCNT) to 69 F g-1 (IrO2NT/ MWCNT), measured using the galvanostatic discharge experiment. Its property of fast retrieval of the stored charge is assured in the impedance measurement, showing that the internal resistance of the IrO2NT/MWCNT nanocomposite electrode is lower than that of the bare MWCNTs. © 2011 IOP Publishing Ltd.

File: 1_abstract_scrape/abstract/2-s2.0-79951905740.txt
Nano composites green pellets (GPs) were prepared from the mixtures of carbon nanotubes (CNTs) at varying percentage (0, 2, 4, 6, 8 and 10%) and self-adhesive carbon grains (SACG) from fibres of oil palm empty fruit bunch. These GPs were carbonized and CO2 activated to produce activated carbon/CNTs composites in the form of pellets (ACPs). It was found that the density (ρ) and electrical conductivity (σ) of the ACPs varied nonlinearly with CNTs content; as for the CNTs content of 3-5%, we observed the peak values of ρ and σ at 1.3781gcm-3 and 3.4146(cm) -1 respectively. The presence of the agglomerated and individual particles of CNTs in the pores of the ACPs was clearly shown by the micrograph of the Field Emission Scanning Electron Microscope (FESEM). The nitrogen adsorption isotherm data showed the decrease in surface area, volume and diameter of pores due to the effect of CNTs. The effect of CNTs on the electrochemical behavior of the ACPs were investigated from the supercapacitor cells fabricated using the ACPs as composite electrodes. It was found that the specific capacitance, energy density and power density of the supercapacitor with electrodes containing 10% CNTs were lower than that with electrodes without CNTs. This result is consistent with the change of pores characteristic due to the presence of CNTs in the ACPs, suggesting the need to optimize the pore characteristic for improving the supercapacitor performance. © 2010 American Institute of Physics.

File: 1_abstract_scrape/abstract/2-s2.0-79952346385.txt
Plug-in hybrid electric vehicle (PHEV) depends mostly on the electric drive system where the internal combustion engine just acts as the auxiliary unit, which has strict constraints for the drive machine. According to the Toyota Prius configuration, one novel PHEV drive system in this paper has been brought forward which primarily includes one drive machine operating as both motor and generator, energy storage unit combining supercapacitor and battery. In the novel PHEV, the ideal tendency is to use the drive machine over the entire torque/speed range, including starting/acceleration, high speed cruising, regenerative braking, etc. The flux-switching permanent magnet machine (FSPMM) for the drive system has been studied in details. Firstly, the structure and operation principle are analyzed theoretically. In order to achieve higher torque/power density and lower torque ripple, FSPMM with 6/7 (stator/rotor) poles and 12/14 poles according to plenty of investigations are optimized based on our setting objective function decided by actual projects. Moreover, it analyzes several typical performance curves, such as cogging/rating torque, flux linkage, back-EMF, and self-/mutual-inductances. Finally the flux-weakening ability and efficiency are estimated by experience. The results indicate that FSPMM is one ideal candidate for our PHEV drive system for its strong thermal dissipation ability, good mechanical robustness, strong flux-weakening ability, etc.

File: 1_abstract_scrape/abstract/2-s2.0-79952360422.txt
Graphene oxide nanosheets, stably dispersed in water at 0.2 wt.%, were inkjet-printed onto Ti foils and thermally reduced at 200 °C in N 2, as a new method of fabricating inkjet printed graphene electrodes (IPGEs) for supercapacitors. The specific capacitance of IPGE ranged from 48 to 132 F/g, depending on the potential scan rate from 0.5 to 0.01 V/s using 1M H2SO4 as the electrolyte. The initial performance of IPGEs compares favorably to that reported for graphene electrodes prepared by other fabrication methods. This new finding is expected to be particularly useful for designing and fabricating inter-digitized electrode arrays with a lateral spatial resolution of ~ 50 μm for flexible micro-supercapacitors. © 2011 Elsevier B.V. All rights reserved.

File: 1_abstract_scrape/abstract/2-s2.0-79952593035.txt
New phases of Zn-Co-layered double hydroxides (Zn-Co-LDHs) were synthesized for the first time via a co-precipitation reaction using hydrogen peroxide as an oxidant. According to powder X-ray diffraction and field emission-scanning electron microscopy, both nitrate- and sulfate-forms of the Zn-Co-LDHs crystallized with the brucite-type layer structure having interlayer nitrate and sulfate anions, respectively, and commonly showed plate-like morphology with a crystal size of several hundred nanometers. dc magnetic susceptibility measurements revealed that the Zn-Co-LDHs displayed ferromagnetic/ antiferromagnetic transitions below 15 K and the magnetic moment calculated from the paramagnetic region (30-300 K) indicated the co-existence of weak field Co2+ and strong field Co3+ ions. The mixed oxidation state of Co2+/Co3+ was confirmed by the results of iodometry and X-ray absorption near-edge structure spectroscopy. The heat-treatment for the Zn-Co-LDHs at elevated temperatures produced mixed metal oxide nanocomposites composed of spinel ZnCo2O4 and wurzite ZnO phases. The colloidal suspension of exfoliated Zn-Co-LDH nanosheets could be synthesized by dispersion of the pristine LDH materials in formamide, which was confirmed by the Tyndall phenomenon, high resolution-transmission electron microscopy/selected area electron diffraction, and UV-vis spectroscopy. The Zn-Co-LDH film fabricated with the restacked nanosheets exhibited pseudocapacitive behavior with a large specific capacitance and a good capacitance retention. The present findings underscore that the newly synthesized mixed valence Zn-Co-LDH phases showed promising functionality as a supercapacitor electrode material and also showed interesting magnetic coupling behavior. © 2011 The Royal Society of Chemistry.

File: 1_abstract_scrape/abstract/2-s2.0-79952748092.txt
The many applications of high energy storage devices have forged an increasing interest in research areas related to electrochemical capacitors. Here, in this work, we present a facile method for the fabrication of self-organized titania nanotubes grown by anodic oxidation of titanium foil with different subsequent heat-treatment regimes for use as binder-free working electrodes in supercapacitor applications. The capacitance of these highly ordered titania nanotubes, when exposed to a reductive atmosphere during annealing, was determined to be well above 900 F cm-2, confirming that the capacitance contribution was pseudocapacitive in nature. The behaviour of oxygen depleted titania in the anatase to rutile (A → R) phase transformation and also in electrochemical charge storage has been studied in detail. It was found that upon the reduction of Ti4+ to Ti 3+, with oxygen depletion of the structure, the A → R phase transformation was promoted. In addition, the fabricated electrodes showed highly reversible charge-discharge stability. © The Royal Society of Chemistry 2011.

File: 1_abstract_scrape/abstract/2-s2.0-79952755180.txt
An acidic cellulose-chitin hybrid gel electrolyte consisting of cellulose, chitin, 1-butyl-3-methylimidazolium, 1-allyl-3-methylimidazolium bromide, and an aqueous H2SO4 solution is investigated for electric double layer capacitors (EDLCs). This gel electrolyte shows a high ionic conductivity comparable to that observed in an aqueous 2 mol dm-3 H2SO4 solution in 0-80°C. An EDLC cell with the acidic hybrid gel electrolyte has higher capacitance than that with an aqueous H 2SO4 solution in the operation temperature (-10-60°C). Moreover, the capacitance retention of the EDLC cell with the acidic hybrid gel electrolyte is better than a cell with a H2SO4 solution at 60°C over 10,000 cycles. This suggests that the present acidic gel electrolyte has excellent stability in the presence of a strong acid even at a high temperature of 60°C. ©The Electrochemical Society.

File: 1_abstract_scrape/abstract/2-s2.0-79952781495.txt
As a good film electrode material for supercapacitor (Ru-Sn)O2 · nH2O film was deposited on tantalum foils with aqueous solution of (Ru-Sn)Clx as reservoir by galvanostatic-differential pulse voltammetry and heat treatment. The surface morphology, phase transition of precursor (Ru-Sn)Clx to amorphous (Ru-Sn)O2 · nH2O and capacitance of the film were studied by scanning electron microscope (SEM), X-ray diffraction (XRD), X-ray photoelectron spectroscopy (XPS) and electrochemical analyzer, respectively. Results show that the precursor (Ru-Sn)Clx transforms into (Ru-Sn)O2 · nH2O film by the proper heat treatment, and the adhesive force of the film with Ta substrate is improved significantly which is measured to be 12.3 MPa. The binding force is improved with addition of SnCl2 into solution. With more addition of SnCl2, the surface mass per unit area is increased; the capacitance of the film per unit area is increased at first and then decreased gradually with a maximum value of 1.9 F/cm2 while the special capacitance drops continuously.

File: 1_abstract_scrape/abstract/2-s2.0-79952984390.txt
The effects of polyelectrolyte intercalation on the crystal structure, physicochemical properties, and electrode performance of manganese oxide were investigated with intercalative nanohybrids composed of layered manganate nanosheets and polyelectrolytes such as polyethylenimine (PEI), poly(allylamine hydrochloride) (PAH), and poly(diallyldimethyl ammonium) chloride (PDDA). The intercalative hybridization between layered manganate nanosheets and polyelectrolytes was confirmed by X-ray diffraction, field emission-scanning electron microscopy, and FT-IR spectroscopy. N2 adsorption-desorption isotherm analysis clearly demonstrated that the PEI-layered MnO2 nanohybrid showed a larger surface area than the other nanohybrids. According to Mn K-edge X-ray absorption spectroscopy, the PEI-layered MnO2 nanohybrid possessed a lower Mn oxidation state compared with the other nanohybrids, reflecting the electron transfer from Lewis basic amine groups of the PEI to the manganate layers. All the present nanohybrids exhibited pseudocapacitance behavior, suggesting their applicability as electrode for supercapacitor. The PEI-layered MnO2 nanohybrid showed larger capacitances than the PDDA- and PAH-intercalates. The observed superior electrode performance of the former could be understood by a larger surface area and a lower Mn oxidation state of this material. © 2011 Elsevier B.V. All rights reserved.

File: 1_abstract_scrape/abstract/2-s2.0-79952988717.txt
The tasks of harvesting, transmitting, and storing the energy required to meet global demands are some of the most pressing needs we will face in the near future. Scientists are seeking new technologies to generate renewable and clean energy resources. Nanofiberous materials with high surface areas and porosities have attracted significant attention in recent years and are considered to be promising candidates to address these critical issues. Nanofibers can be produced by many techniques. Of these, electrospinning is a particularly low cost and versatile method. This paper highlights research into the use of electrospinning to create materials suited for four major energy-related applications: (1) fuel cells, (2) dye-sensitized solar cells, (3) Li-ion batteries, and (4) supercapacitors. In addition, electrospun nanofibers used in other areas, such as thermoelectrical and piezoelectric materials, are also discussed. Specific attention is given to the material properties that have been achieved through electrospinning and what limitations of existing processes offer opportunities for future research. © 2011 Elsevier B.V.

File: 1_abstract_scrape/abstract/2-s2.0-79952991786.txt
We report for the first time the enhanced capacitance of multi-walled carbon nanotubes (MWCNTs) after exfoliation. Transmission electron microscopy studies confirmed that the MWCNTs were partially exfoliated with improved effective surface area. Carbon cloth electrode deposited with partially exfoliated carbon nanotubes (Ex-CNTs) yielded specific capacitances in a range of 130-165 F g-1 at charging/discharging current densities from 5 to 0.5 A g-1, with coulombic efficiencies of ∼98%. The specific capacitance of Ex-CNTs was an order of magnitude higher than untreated MWCNTs, and comparable to graphene at all charging/discharging current densities we studied. The enhanced capacitance can be attributed to improved effective surface area and increased defect density of the exfoliated tubular structure. The results declared that Ex-CNTs are promising electrode materials for high-capacitance supercapacitors. © 2011 Elsevier B.V.

File: 1_abstract_scrape/abstract/2-s2.0-79953055115.txt
The following article will analyze the benefits of retrofitting a diesel-electric bus by hybridizing its drive train with a supercapacitor based energy storage system (ESS). Several power flow management strategies will be proposed and compared; and their respective ESSs will be sized and designed accordingly. The energy savings achieved range between 32 % and 40%, due to braking energy recovery and an improved ICE efficiency, and show the importance of the power flow strategy. Results are obtained by means of a quasi-static 'backwards/forward looking' simulation program, developed for this purpose, which includes a dynamic model of the ICE. Performance of the conventional bus and the hybrid bus is also compared. © 2009 AVERE.

File: 1_abstract_scrape/abstract/2-s2.0-79953136565.txt
A new subway traction system has been proposed without supply rail. The on-board energy is stored in a supercapacitor bank. This energy storage system is charged at each station in order to have enough energy to reach the next station. In-station supercapacitors are also used to ensure a fast charge of the on-board supercapacitors. Before implementation of this new supply system, a reduce-scale experimental set-up is developed in order to test the different energy flows in real time. First experimental results are provided. © Copyright 2011 IEEE - All Rights Reserved.

File: 1_abstract_scrape/abstract/2-s2.0-79953160252.txt
This paper presents the circuit arrangement and effective control method of regenerative energy storage system for an electric vehicle using super-capacitors as the braking energy storage element. A bi-directional controlled current flow of the DC-DC converters with the capacitor bank is connected in parallel with battery, and is controlled so that the whole of the braking energy is effectively absorbed into the capacitors and released back to the electric motor upon acceleration. The converter needs the series-parallel switching circuit for making the best use of the series capacitors and for limiting the step-up ratio of the boost converter. The proposed methods are verified by computer simulation and experimental set-up. They are usefully applied to the electric vehicles such as green cars, electric motorcycles, bike, etc which are power- supplied by the electric batteries.

File: 1_abstract_scrape/abstract/2-s2.0-79953185326.txt
An effective synthesis strategy of hybrid metal (PtRu)/metal oxide (SnO2) nanoparticles on graphene nanocomposites is developed using a microwave-assisted one-pot reaction process. The mixture of ethylene glycol (EG) and water is used as both solvent and reactant. In the reaction system for the synthesis of SnO2/graphene nanocomposite, EG not only reduces graphene oxide (GO) to graphene, but also results in the formation of SnO 2 facilitated by the presence of a small amount of water. On the other hand, in the reaction system for preparation of PtRu/graphene nanocomposites, EG acts as solvent and reducing agent for reduction of PtRu nanoparticles from their precursors and reduction of graphene from graphene oxide. Fourier transform infrared spectroscopy (FTIR), X-ray photoelectron spectroscopy (XPS), and transmission electron microscopy (TEM) characterizations confirm the feasibility of the microwave-assisted reaction system to simultaneously reduce graphene oxide and to form SnO2 or PtRu nanoparticles. The as-synthesized SnO2/graphene hybrid composites show a much higher supercapacitance than the pure graphene, and the as-prepared PtRu/graphene show much better electrocatalytic activity for methanol oxidation compared to the commercial E-TEK PtRu/C electrocatalysts. © 2011 Elsevier Ltd. All rights reserved.

File: 1_abstract_scrape/abstract/2-s2.0-79953647631.txt
We reported the realization of assembling compact-designed supercapacitors using large-scaled free-standing and flexible single-walled carbon nanotube (SWCNT) films as both anode and cathode. A prototype of the processing procedures was developed to obtain the uniform spreading of the SWCNT films onto the separators serving as both electrodes and charge collectors without metallic current collectors, leading to a simplified and lightweight architecture. The area of SWCNT film on a separator can be scaled up and its thickness can be extended. High energy and power densities (43.7 Wh kg -1 and 197.3 kW kg-1, respectively) were achieved from the prepared SWCNT film-based compact-designed supercapacitors with small equivalent series resistance. The specific capacitance of this kind of compact-designed SWCNT film supercapacitor is about 35 F g-1. These results clearly show the potential application of free-standing SWCNT film in compact-designed supercapacitor with enhanced performance and significantly improved energy and power densities. © 2011 The Royal Society of Chemistry.

File: 1_abstract_scrape/abstract/2-s2.0-79953792565.txt
This paper reports a novel silicon three-dimensional (3D) micro supercapacitor, featured by a high-aspect-ratio structure and nano porous composite electrode material. Electrochemical characterization results of the prototype with NaNO3 electrolyte demonstrate that the 3D supercapacitor exhibits both large capacitance (90.7mF/cm2) and fast power delivery (51.5mW/cm2) per unit area. A very robust stability and high charge/discharge efficiencies (more than 93%) are also observed. As such, it is believed that this work presents a promising approach to achieve micro supercapacitors that are applicable in various energy systems such as micro power suppliers and energy storage devices.

File: 1_abstract_scrape/abstract/2-s2.0-79954560452.txt
Carbon aerogel(CA) was prepared by the polycondensation of resorcinol(R) and formaldehyde(F) and then activated by CO2 flow. XRD analysis indicates that in the process of activation, CO2 infiltrates into the network of CA and weakens the (002) and (100) peaks. SEM analysis shows that the CO2 activation does not destroy the framework of CA but adds a great number of nano miropores, and accordingly the specific surface area and micropore proportion of CA are greatly improved. Electrochemical characterization was performed using cyclic voltammetry and chronopotentiometry in 1 mol/L KOH aqueous solution electrolyte. The CA electrode with and without activation has a stable electrochemistry performance and preferable reversibility. The specific capacitance of CA is 103 F/g before activation, and reaches 371 F/g after activation due to the increase in specific area.

File: 1_abstract_scrape/abstract/2-s2.0-79954596313.txt
A general template-assisted electrochemical approach was used to synthesize three-dimensional ordered Ni core–NiO shell inverse opals (IOs) as electrodes for supercapacitors. The Ni–NiO IO electrodes displayed pseudo-capacitor behavior, good rate capability and cycling performance. © 2011 The Royal Society of Chemistry.

File: 1_abstract_scrape/abstract/2-s2.0-79955121438.txt
Cathodic electrodeposition method has been developed for the fabrication of Ag-doped MnO2 films from the KMnO4 aqueous solutions containing AgNO3 for the application in electrodes of electrochemical supercapacitors (ES). The films were characterized by scanning electron microscopy (SEM), energy dispersive X-ray spectroscopy (EDS), cyclic voltammetry (CV) and impedance spectroscopy. The Ag-doped MnO2 films showed improved capacitive behaviour and lower electrical resistance compared to pure MnO2 films. The highest specific capacitance (SC) of 770 F g - 1 was obtained at a scan rate of 2 mV s- 1 in the 0.5 M Na2SO4 electrolyte. © 2011 Elsevier B.V. All rights reserved.

File: 1_abstract_scrape/abstract/2-s2.0-79955148840.txt
The long-term charge/discharge cycling stability of MnO2 electrode under positive polarization in aqueous KCl electrolyte has been studied over different potential windows spanning from the open circuit potential to varied higher-end potential limited by O2 evolution. Cycling up to 1.2 V (vs Ag/AgCl(aq)) causes partial (35) capacitance fading to a plateau value within the initial cycles, accompanied by morphological reconstruction, reduction of surface Mn ions and oxygen evolution. The surface Mn-ion reduction has been attributed to a two-step oxidation-reduction mechanism involving OH oxidation in electrolyte, based on electrochemical analysis. When cycling potential extends to 1.4 V, extensive oxygen evolution takes place. The combination of surface passivation of current collector and extensive gas bubbling, which deteriorates electrical contact among the constituent particles within the electrode, results in further monotonic capacitance reduction. © 2011 The Electrochemical Society.

File: 1_abstract_scrape/abstract/2-s2.0-79955529670.txt
In the present work, amorphous manganese oxide nanomaterials have been synthesized by a common hydrothermal method based on the redox reaction between MnO- 4 and Fe 2+ under an acidic condition. The synthesized Mn0 2 samples were characterized by X-ray diffraction (XRD), X-ray photoelectron spectroscopy (XPS), field emission scanning electron microscopy (FESEM), transmission electron microscopy (TEM), high-resolution transmission electron microscopy (HRTEM), and electrochemical studies. XRD results showed that amorphous manganese oxide phase was obtained. XPS quantitative analysis revealed that the atomic ratio of Mn to Fe was 3.5 in the Mn0 2 samples. TEM images showed the porous structure of the samples. Electrochemical properties of the Mn0 2 electrodes were studied using cyclic voltammetry and galvanostatic charge-discharge cycling in M Na 2SO 4 aqueous electrolyte, which showed excellent pseudocapacitance properties. A specific capacitance of 192 Fg -1 at a current density of 0.5 Ag -1 was obtained at the potential window from -0.1 to 0.9 V (vs. SCE). Copyright © 2010 American Scientific Publishers.

File: 1_abstract_scrape/abstract/2-s2.0-79955673244.txt
All solid-state supercapacitors were prepared using activated carbon, polymer electrolytes, i.e. Nation and mediators, I-/I3-. The mediators have potential to provide high pseudocapacitance and to greatly reduce the internal resistance. Cyclic voltammetry studies were conducted to evaluate the specific energy, specific power and stability of the mediator-enhanced polymer electrolyte supercapacitors (MEPESCs). Scanning electron microscopy, energy dispersive spectroscopy, X-ray photoelectron spectroscopy, surface area and porosimetry studies were conducted to examine the structural and chemical characteristics of the MEPESC electrodes. The results indicate that the leakage free MEPESCs not only provide high specific energy and power but also ease and flexibility for fabrication and packaging of energy storage devices. The results also suggest that the MEPESCs can be further improved by mitigating the aggregation/segregation of the mediators, eliminating the surface coating, promoting solvation of iodine ions, and reducing crossover of iodine. ©The Electrochemical Society.

File: 1_abstract_scrape/abstract/2-s2.0-79955778988.txt
This paper investigates power smoothing in a full-scale offshore Oscillating Water Column (OWC) Wave Energy Converter (WEC) by integrating supercapacitors (SCs) with the inertia of a Wells turbine controlled at variable speed. A Simulink model is developed for the WEC system utilising sea state data and a SC system is sized to smooth and reduce the grid peak power for a 570 kW (peak) system. Long component lifetime is a requirement for offshore WECs, so a computer-controlled test rig has been built to validate SC lifetimes to manufacturer's specifications and determine application lifetime. Cycle testing is carried out on individual SCs utilising GPIB controlled test equipment programmed by Matlab. The application testing is carried out using time-compressed scaled-power profiles from the model to allow a comparison of lifetime degradation. The SCs under standard testing and application testing have to date undergone over 750,000 cycles and 85,000 cycles respectively corresponding to almost six months of continuous operation. © 2011 IEEE.

File: 1_abstract_scrape/abstract/2-s2.0-79955826752.txt
Electrochemical supercapacitors can deliver high levels of electrical power and offer long operating lifetimes, but their energy storage density is too low for many important applications. Pseudocapacitive transition-metal oxides such as MnO2 could be used to make electrodes in such supercapacitors, because they are predicted to have a high capacitance for storing electrical charge while also being inexpensive and not harmful to the environment. However, the poor conductivity of MnO 2 (10 -5-10 -6 S cm -1) limits the charge/discharge rate for high-power applications. Here, we show that hybrid structures made of nanoporous gold and nanocrystalline MnO 2 have enhanced conductivity, resulting in a specific capacitance of the constituent MnO 2 (∼1,145 F g -1) that is close to the theoretical value. The nanoporous gold allows electron transport through the MnO2, and facilitates fast ion diffusion between the MnO2 and the electrolytes while also acting as a double-layer capacitor. The high specific capacitances and charge/discharge rates offered by such hybrid structures make them promising candidates as electrodes in supercapacitors, combining high-energy storage densities with high levels of power delivery. © 2011 Macmillan Publishers Limited. All rights reserved.
