Repository: tikam24/supercapacitor_database

# supercapacitor_database
 Supercapacitor database generated from scientific literature

File: 1_abstract_scrape/abstract/2-s2.0-79955864889.txt
This paper presents a new equivalent circuit model of hybrid supercapacitor with aqueous electrolyte which can describe its dynamic characteristic during the process of charging and discharging. Firstly, each component of hybrid supercapacitor with aqueous electrolyte was modeled separately. Then the whole equivalent circuit model was built by combining each component's model. Subsequently the least squares algorithm was adopted to identify the parameters of the model with the real experiment data, which can overcome the drawbacks of existing methods. Finally the equivalent circuit model was simulated with the help of Matlab/Simulink. The result proves the high precision and validity of the new model. © 2011 IEEE.

File: 1_abstract_scrape/abstract/2-s2.0-79955902181.txt
Polyaniline (PANI)/carbon nanotubes (CNTs) composite electrode material was prepared by in situ chemical polymerization. The structure and morphology of PANI/CNTs composite are characterized by Fourier infrared spectroscopy, scanning electron microscope, and transmission electron microscopy. It has been found that a flocculent PANI was uniformly deposited on the surface of CNTs. The supercapacitive behaviors of the PANI/CNTs composite materials are investigated with cyclic voltammetry, galvanostatic charge/discharge, impedance, and cycle life measurements. The results show that the PANI/CNTs composite electrodes have higher specific capacitances than CNT electrodes and better stability than the conducting polymers. The capacitance of PANI/CNTs composite electrode is as high as 837.6 F g -1 measured by cyclic voltammetry at 1 mV s -1. Besides, the capacitance retention of coin supercapacitors remained 68.0% after 3,000 cycles. © 2010 Springer-Verlag.

File: 1_abstract_scrape/abstract/2-s2.0-79956082451.txt
The electric railway system is one of the most peculiar power systems of which the location and power of electrical load are continuously variable. The variance of the location and power of the vehicle changes the participation factor of each substation for the vehicle and the sign and magnitude of the load current, respectively. Especially, on the substation feeder, there is huge voltage uctuation generated by the regenerative energy due to the braking vehicles. This regenerative energy is closely related with the energy efficiency since the surplus energy cannot be utilized and dissipated in the resistor. To improve energy efficiency of the railway system and utilize the surplus regenerative energy, the application of energy storage has been studied. In this paper, a DC railway powerow algorithm considering storages is developed to analyze the railway system with storages and to calculate the optimal power and storage capacity of them. The Seoul Metro Line 7 is selected for the test system and simulated to verify the effect of storages. Also, the optimal power and storage capacity of each SCES is calculated. © 2011.

File: 1_abstract_scrape/abstract/2-s2.0-79956370271.txt
The Cu-poly(acrylic) acid (PAA) thin films were deposited at room temperature by a simple and cost effective polymer assisted deposition (PAD) method. The solution containing Cu salt and PAA was spin coated to yield the thin films with desired properties. The Cu-PAA films were annealed at 400 °C in ambient air for 4 h to obtain CuO-PAA phase. The effect of PAA concentration on the film properties is studied and characterized by employing various techniques. The structural and surface morphological studies are carried out using X-ray diffraction (XRD) and scanning electron microscope (SEM) respectively. Fourier transform infrared spectroscopy (FT-IR) and FT-Raman spectroscopy are employed to investigate the hybrid film formation. Wetting behavior is studied by measuring the contact angle of water on the film surface. Cyclic voltammetry (CV) studies were carried out to investigate the specific capacitance of CuO-PAA films in aqueous 1 M H2SO4 electrolyte. Hybrid films deposited with 2 mM PAA exhibits highest specific capacitance of 65 F g-1. © 2011 Elsevier B.V.

File: 1_abstract_scrape/abstract/2-s2.0-79957663254.txt
Using petroleum cokes as raw material, and KOH, NaOH, K2CO3 and Na2CO3 as activated agent respectively, activated carbons were prepared in the chemical activation process. The effects of activated agents on the structure of prepared carbon were investigated by tap density and N2 adsorption method, and the electrochemical properties of the activated carbons were determined using two-electrode capacitors in 1 mol/L Et4NBF4/PC electrolyte by LAND battery tester and electrochemical workstation. The results indicate that KOH is the most efficient activated agent, and a high specific surface area of 2362 m2/g and a high micropore volume of 1.263 cm3/g are obtained in the activated carbon prepared by KOH. Used in supercapacitors, the activated carbon shows a well electrochemical performance, and the specific capacitance is 128.0 F/g. With the decrease of the alkalinity, the activated ability of the agent reduces; K2CO3 and Na2CO3 are not suitable for preparation of activated carbon from petroleum cokes.

File: 1_abstract_scrape/abstract/2-s2.0-79957812187.txt
According to the poor performance about conductivity and cycle properties of conductive polyaniline (PANI) electrode material. The structure control techniques were used and the C/PANI compound electrod materials and fibrous PANI electrod materials were prepared.The electrochemical performance of PANI with different structure was examined .The examination results indicated: The structure control methods have obvious influnce on the electrochemical performance of PANI. The improvement of PANI structure may enhance the penetration of electrolyte and the intercalation of electrolyte ion. At the 2mA discharge current , the max capacitance of PANI-C and PANC-S is 435F/g and 387F/g, respectively .The capacitance retention rate of PANI-C and PANC-S after 500th cycle is 77% and 96%. The ion diffusion impedance of PANI-S material was lowest and show best capacitance and cycle performance. © (2011) Trans Tech Publications.

File: 1_abstract_scrape/abstract/2-s2.0-79957853286.txt
Nanostructured α-Ni(OH)2/ mesoporous carbon composites were synthesized by a facile solvothermal method using sodium dodecyle sulfate as a soft template and urea as a hydrolysis-controlling agent. The obtained products were characterized by X-ray diffraction(XRD), and scanning electron microscopy(SEM). Electrochemical properties studies were carried out using cyclic voltammetry(CV) and galvanostaitc charge/discharge method. The results exhibited that the α-Ni(OH)2/ mesoporous carbon composites single electrode had high specific capacitance in KOH electrolyte. The maximum specific capacitance of the α-Ni(OH)2/ mesoporous carbon composites single electrode was up to 2191 F/g in 6 M KOH solution at a charge-discharge current density of 4 mA/cm2, when the mass percent of mesoporous carbon was 5%. It is suggested its potential application in the electrode material for supercapacitors. © (2011) Trans Tech Publications.

File: 1_abstract_scrape/abstract/2-s2.0-79957885844.txt
This work deals with a control strategy and power management of a hybrid power source used as Distributed Generator (DG) system. The system includes a proton exchange membrane fuel cell 'PEMFC' which is used as a main source and equipped by a storage system "Supercapacitor" which ensures the continuity of the energy production. The source is connected to the power electrical system (PES) through a DC/DC converter, a continuous bus and an inverter. The most important purpose of this work is the participation to ancillary services of the (PES) by controlling frequency and voltage variation. The transient response of the power hybrid unit, frequency and voltage following load fluctuations with and without regulation were presented and commented. © 2011 IEEE.

File: 1_abstract_scrape/abstract/2-s2.0-79958272833.txt
An electrochemical synthesis method of reducing graphene oxide (GO) under constant potential is reported. Electrochemical technique offers control over reaction parameters such as the applied voltage, electrical current and reduction time; whereas the desired size and thickness of the film can be pre-determined by controlling the amount of precursor GO deposited on the electrode with defined shape and surface area. This synthesis technique produces high quality electrochemically reduced GO (ERGO) film with controllable size and thickness. Electrochemical symmetrical supercapacitors based on ERGO films achieved a specific capacitance of 128 F/g with an energy density of 17.8 Wh/kg operating within a potential window of 1.0 V in 1.0 M NaNO3. The supercapacitor was shown to be stable, retaining ca. 86% of the original specific capacitance after 3500 charge-discharge cycles. The results indicate that this simple synthesis technique for providing graphene-like materials has great potential in various applications such as energy storage. © 2011 Elsevier Ltd. All rights reserved.

File: 1_abstract_scrape/abstract/2-s2.0-79958842202.txt
Mesoporous carbon composite thin films (<500 nm) containing cobalt and vanadium oxide were synthesized by triconstituent self-assembly using Pluronic F127 as template, phenol-formaldehyde oligomer (resol) as carbonizable precursor, and cobalt (or vanadyl) acetylacetonate (acac) for the metal source. The ordered mesostructure of the composite films was confirmed by both X-ray diffraction (XRD) and transmission electron microscopy (TEM). During pyrolysis at 800 °C to carbonize the film, the d-spacing decreases significantly because of uniaxial contraction; however addition of Co/V content leads to a decrease in the contraction from approximately 68% to 50%, which indicates the Co/V mechanically strengthens the framework. The decrease in contraction also leads to an increase in the average pore size by as much as 60%. Nanoparticles are found to be dispersed within the continuous carbon framework from both high resolution (HR)-TEM and scanning transmission electron microscopy (STEM); small sub-2 nm particles are observed in all cases for V containing films, while particles greater than 10 nm are found at high Co contents. In addition to these structural changes, the electrical conductivity of the mesoporous carbon film can be increased from 22 S/cm to approximately 40 S/cm by adding 10 wt % of either Co(acac)3 or VO(acac)2 in the precursor solution. The conductivity decreases as the organometallic content is further increased, but still remains quite conductive (19.6 S/cm for 50% VO(acac)2). The addition of the transition metals also greatly enhances the electrochemical performance because of their pseudocapacitance. Even after 500 cycles, the composite films maintain a specific capacitance as high as 113 F•g -1 (for Co) and 159 F•g-1 (for V) in comparison to the neat carbon, which is initially approximately 22 F•g-1. These materials exhibit favorable electrochemical properties for potential energy storage applications such as insertion batteries and supercapacitors. © 2011 American Chemical Society.

File: 1_abstract_scrape/abstract/2-s2.0-79959348325.txt
A series of cobalt oxide/multi-walled carbon nanotube (Co3O 4/MWCNT) composites are successfully synthesized by a facile chemical co-precipitation method followed by a simple thermal treatment process. The morphology and structure of as-obtained composites are characterized by X-ray diffraction, scanning electron microscopy, and N2-adsorption/ desorption measurements, and the electrochemical properties are investigated by cyclic voltammetry (CV), galvanostatic charge/discharge and electrochemical impedance spectroscopy (EIS). For all Co3O4/MWCNT composites, MWCNTs are well dispersed in the loosely packed Co3O 4 nanoparticles. Among them, the Co3O4-5%MWCNT composite exhibits the highest specific surface area of 137 m2 g -1 and a mesoporous structure with a narrow distribution of pore size from 2 to 10 nm. Because of the synergistic effects coming from Co 3O4 nanoparticles and MWCNTs, the electrochemical performances of pure Co3O4 material are significantly improved after adding MWCNTs. The Co3O4-5%MWCNT composite shows the largest specific capacitance of 418 F g-1 at a current density of 0.625 A g-1 in 2 M KOH electrolyte. Furthermore, this composite exhibits good cycling stability and lifetime. Therefore, based on the above investigation, such Co3O4/MWCNT composite could be a potential candidate for supercapacitors. © 2010 Elsevier B.V. All rights reserved.

File: 1_abstract_scrape/abstract/2-s2.0-79959353391.txt
The pseudocapacitance and morphology of an electrodeposited cobalt hydroxide (Co(OH)2) significantly depends on the architecture of the electrode substrate. The nano-porous Ni framework, derived from the selective dissolution of Cu from a Ni-Cu alloy, effectively promotes the electrochemical utilization of deposited Co(OH)2 even at a high loading amount condition. The great electronic and ionic conduction within the nano-structured electrode improves the energy storage performance of Co(OH)2 as compared to that for a conventional flat Ni substrate. In this work, the Co(OH)2 mass specific capacitance, evaluated using cyclic voltammetry (CV), only slightly decreases from 2650 to 2470 F g-1 when the potential sweep rate is substantially increased from 5 to 200 mV s-1. The developed Ni(OH)2/NiOOH (from the nano-porous framework) incorporates with the deposited Co(OH)2 upon CV cycling; the mixed hydroxide shows a noticeably synergistic capacitance. Furthermore, the dissolution of Co(OH)2 in KOH electrolyte is greatly suppressed due to the incorporation of Ni(OH)2/NiOOH, consequently prolonging the electrode cycle life. © 2010 Elsevier B.V. All rights reserved.

File: 1_abstract_scrape/abstract/2-s2.0-79959570402.txt
Chemical and electrochemical impregnation methods have been developed for the fabrication of manganese dioxide electrodes for electrochemical supercapacitors using Ni plaques as current collectors. The methods enabled the synthesis of manganese dioxide in-situ in pores of Ni plaques. The chemical method was based on the reduction of KMnO4 solutions with isopropanol. Cathodic galvanostatic method and reverse pulse electrosynthesis method were investigated for electrochemical impregnation. The material loading was varied by the variation of the number of the dipping-reduction procedures in the chemical precipitation method or by variation of charge passed in the electrochemical methods. The microstructures of the electrodes prepared using different methods were studied by scanning electron microscopy (SEM). The electrochemical behavior of the electrodes was studied using cyclic voltammetry and impedance spectroscopy. The electrodes exhibited capacitive behavior in the 0.5M Na 2SO4 lectrolyte in a voltage window of 0-0.9V. The results obtained by different methods were compared. The chemical precipitation method offered the advantage of higher specific capacitance, whereas electrochemical methods allowed higher material synthesis rate. The highest specific capacitance of 236F g-1 was obtained at a scan rate of 2mV s-1. The specific capacitance decreased with increasing scan rate. Testing results showed that the electrodes prepared by chemical and electrochemical in-situ precipitation methods can be used for application in electrochemical supercapacitors. Copyright © Taylor & Francis Group, LLC.

File: 1_abstract_scrape/abstract/2-s2.0-79959610381.txt
Previously reported examples of electrochemical pseudocapacitors based on cheap metal oxides have suffered from the need to compromise between specific capacitance, rate capacitance, and reversibility. Here we show that NiO nanorod arrays on Ni foam have a combination of ultrahigh specific capacitance (2018 F/g at 2.27 A/g), high power density (1536 F/g at 22.7 A/g), and good cycling stability (only 8% of capacitance was lost in the first 100 cycles with no further change in the subsequent 400 cycles). This resulted in an improvement in the reversible capacitance record for NiO by 50% or more, reaching 80% of the theoretical value, and demonstrated that a three-dimensional regular porous array structure can afford all of these virtues in a supercapacitor. The excellent performance can be attributed to the slim (< 20 nm) rod morphology, high crystallinity, regularly aligned array structure and strong bonding of the nanorods to the metallic Ni substrate, as revealed by scanning electron microscopy (SEM), transmission electron microscopy (TEM) and X-ray diffraction (XRD). © 2011 Tsinghua University Press and Springer-Verlag Berlin Heidelberg.

File: 1_abstract_scrape/abstract/2-s2.0-79959651719.txt
Dynamic model of a wind generation system with a supercapacitor based energy storage system is developed. The supercapacitor system has been interfaced with the wind generation system through a STATCOM. Decoupled P-Q control of STATCOM is implemented by introducing suitable transformation on its injected current. The controller parameters are obtained through a search based optimization technique. The effectiveness of the STATCOM supercapacitor energy storage was examined for very low voltage situations. Simulation studies demonstrated that the STATCOM supercapacitor control can achieve significant withstand capability for reasonable low voltage duration. System transients are adequately suppressed and normal conditions are quickly restored. © 2011 IEEE.

File: 1_abstract_scrape/abstract/2-s2.0-79959785601.txt
Energy storage technique is one of the most effective technique means for the regulation of wind power. Aiming at meeting the requirement of balancing the fluctuating wind power, this paper proposed a hybrid energy storage system, which was composed of battery and superc-apacitor. By the reasonable design on charge-discharge controller, the precise management on the whole charge-discharge course and the extension of cycle life of the energy storage element were achieved. Meanwhile, the system could supply the constant dc output voltage. With respect to the control system design for the energy storage system, this paper developed a double-layer control model. Also, an expert information base was established. Based on the information of real-time wind power and state of charge (SOC) of the energy storage element, the corresponding control algorithm for the charge-discharge controller can be obtained by searching the expert information base in sequence under that double-layer control model. As a result, the control logic under various fluctuating conditions of wind power was simplified and the time cost for control was shortened. Through simulation analysis, it can be indicated that the configuration of the hybrid energy storage system and the control system design are feasible. This system can be widely used in wind farm, undertaking the task of balancing the fluctuating wind power. © 2011 Chin. Soc. for Elec. Eng.

File: 1_abstract_scrape/abstract/2-s2.0-79960028961.txt
A polyaniline (PANI) film was electrochemically polymerized onto an ITO substrate by the pulse galvanostatic method in a reverse micelle electrolyte. The morphology of the as-prepared PANI was investigated by using a scanning electron microscope. An interesting result was that a nano-PANI was observed with a diameter of 100 nm. Further work involves investigating the potential application of the PANI films to a high performance supercapacitor electrode material. The energy density of the PANI was measured in HClO4 solution. The highest energy density of nano-PANI arrays was 116.6 W h kg -1 and kept as high 64.1 W h kg-1 at a large charge-discharge current density (10 A g-1). The cycle stability based on the PANI film electrode was investigated. The result showed that it had a low fading rate of its energy density after 500 cycles. © 2011 The Royal Society of Chemistry.

File: 1_abstract_scrape/abstract/2-s2.0-79960237026.txt
Inspired by the high specific capacitances found using ultrathin films or nanoparticles of manganese oxides (MnOx), we have electrodeposited MnOx nanoparticles onto sheets of carbon nanotubes (CNT sheets). The resulting composites have high specific capacitances (Csp ≥ 1250 F/g), high charge/discharge rate capabilities, and excellent cyclic stability. Both the Csp and rate capabilities are controlled by the average size of the MnOx nanoparticles on the CNTs. They are independent of the number of layers of CNT sheets used to form an electrode. The high-performance composites result from a synergistic combination of large surface area and good electron-transport capabilities of the MnOx nanoparticles with the good conductivity of the CNT sheets. Such composites can be used as electrodes for lithium batteries and supercapacitors. © 2011 American Chemical Society.

File: 1_abstract_scrape/abstract/2-s2.0-79960393260.txt
A solvothermal method was used to synthesize functionalized graphene, which exhibits an ultrahigh capacitance. This solvothermal method allows a fine control of the density of functionalities on graphene surface. The structure of resulting functionalized graphene is characterized by X-ray photoelectron spectroscopy (XPS), thermal gravimetric analysis (TGA), FTIR and Raman. Pseudocapacitance is provided by functionalities on graphene surface, such as carboxyl, carbonyl and hydroxyl. The significance of these functional also includes improving the wetting properties of electrode material, especially for supercapacitors using aqueous electrolyte. However, there is a penalty for functionalities since these oxygen-containing functional groups will disrupt the -conjugated system and lower the electrical conductivity. Therefore for functionalized graphene as supercapacitor, a tradeoff exists between the high psudeocapacitance and low conductivity, both are arising from the surface functionalities. Our systematic study shows a successful control of the density of functionalities, which is essential to achieve high performance of graphene-based supercapacitors. The capacitance of graphene is measured in a three electrode system using cyclic voltammetry (CV) and galvanostatic charging/discharging techniques. At a proper reduction condition, a high capacity of 276 F/g was achieved at a discharging current of 0.1 A/g in H 2SO4 solutions. The superior capacitive performance of functionalized graphene demonstrates the importance of surface property engineering, which will greatly promote the study and application of graphene-based supercapacitors. © 2011 IEEE.

File: 1_abstract_scrape/abstract/2-s2.0-79960783476.txt
Optogenetics, the ability to use light to activate and silence specific neuron types within neural networks in vivo and in vitro, is revolutionizing neuroscientists' capacity to understand how defined neural circuit elements contribute to normal and pathological brain functions. Typically, awake behaving experiments are conducted by inserting an optical fiber into the brain, tethered to a remote laser, or by utilizing an implanted light-emitting diode (LED), tethered to a remote power source. A fully wireless system would enable chronic or longitudinal experiments where long duration tethering is impractical, and would also support high-throughput experimentation. However, the high power requirements of light sources (LEDs, lasers), especially in the context of the extended illumination periods often desired in experiments, precludes battery-powered approaches from being widely applicable. We have developed a headborne device weighing 2 g capable of wirelessly receiving power using a resonant RF power link and storing the energy in an adaptive supercapacitor circuit, which can algorithmically control one or more headborne LEDs via a microcontroller. The device can deliver approximately 2 W of power to the LEDs in steady state, and 4.3 W in bursts. We also present an optional radio transceiver module (1 g) which, when added to the base headborne device, enables real-time updating of light delivery protocols; dozens of devices can be controlled simultaneously from one computer. We demonstrate use of the technology to wirelessly drive cortical control of movement in mice. These devices may serve as prototypes for clinical ultra-precise neural prosthetics that use light as the modality of biological control. © 2011 IOP Publishing Ltd.

File: 1_abstract_scrape/abstract/2-s2.0-79961030437.txt
Graphene nanosheets (GNs) dispersed with SnO2 nanoparticles loaded multiwalled carbon nanotubes (SnO2-MWCNTs) were investigated as electrode materials for supercapacitors. SnO2-MWCNTs were obtained by a chemical method followed by calcination. GNs/SnO2-MWCNTs nanocomposites were prepared by ultrasonication of the GNs and SnO 2-MWCNTs. Electrochemical double layer capacitors were fabricated using the composite as the electrode material and aqueous KOH as the electrolyte. Electrochemical performance of the composite electrodes were compared to that of pure GNs electrodes and the results are discussed. Electrochemical measurements show that the maximum specific capacitance, power density and energy density obtained for supercapacitor using GNs/SnO 2-MWCNTs nanocomposite electrodes were respectively 224 F g -1, 17.6 kW kg-1 and 31 Wh kg-1. The fabricated supercapacitor device exhibited excellent cycle life with ∼81% of the initial specific capacitance retained after 6000 cycles. The results suggest that the hybrid composite is a promising supercapacitor electrode material. © 2011 Elsevier B.V. All rights reserved.

File: 1_abstract_scrape/abstract/2-s2.0-80051549597.txt
A quasi-solid-state supercapacitor was assembled by using alkaline polyvinyl alcohol and potassium iodide (PVA-KOH-KI) as gel electrolyte and activated carbons electrodes. The electrocapacitive properties of the supercapacitor were evaluated by cyclic voltammetry, galvanostatic charge-discharge, and electrochemical impedance spectroscopy techniques. The introduction of KI increases the ionic conductivity of electrolyte, and improves the pseudocapacitance of the electrode. The specific capacitances of the supercapacitor is 236.90 F g-1, increasing by 74.28% compared to the PVA-KOH system at the same current density. The energy density and power density of the supercapacitor reach 7.80 Wh kg-1 and 15.34 kW kg -1, respectively. In addition, the supercapacitor exhibits excellent cycle-life stability. © 2011 Elsevier Ltd. All rights reserved.

File: 1_abstract_scrape/abstract/2-s2.0-80051552760.txt
Nanocrystalline SnO 2 thin films were deposited by simple and inexpensive chemical route. The films were characterized for their structural, morphological, wettability and electrochemical properties using X-ray diffraction (XRD), Fourier transform infrared spectroscopy (FT-IR), scanning electron microscopy techniques (SEM), transmission electron microscopy (TEM), contact angle measurement, and cyclic voltammetry techniques. The XRD study revealed the deposited films were nanocrystalline with tetragonal rutile structure of SnO 2 . The FT-IR studies confirmed the formation of SnO 2 with the characteristic vibrational mode of Sn-O. The SEM studies showed formation of loosely connected agglomerates with average size of 5-10 nm as observed from TEM studies. The surface wettability showed the hydrophilic nature of SnO 2 thin film (water contact angle 9°). The SnO 2 showed a maximum specific capacitance of 66 F g -1 in 0.5 Na 2 SO 4 electrolyte at 10 mV s -1 scan rate. © 2011 Elsevier B.V. All rights reserved.

File: 1_abstract_scrape/abstract/2-s2.0-80051597038.txt
2-D hexagonal mesoporous carbon is combined with polyaniline by a simple chemical oxidation polymerization. As-prepared samples are characterized via Fourier transform infrared spectrum, nitrogen sorption analysis and transmission electron microscopy. The experimental results demonstrate that polyaniline is linked with the functional groups on the surface of mesoporous carbon via the chemical bonds. The electrochemical tests reveal mesoporous carbon and polyaniline have a strong synergetic effect, which not only enhances the stability of polyaniline, but also increases the capacitance and energy density of the composite materials. A wide potential window of 1.1 V for the composite is obtained in aqueous electrolyte. The specific capacitance and specific energy density are as high as 470 F/g and 76.4 Wh/kg, respectively. © 2011 Elsevier B.V. All rights reserved.

File: 1_abstract_scrape/abstract/2-s2.0-80051682602.txt
A new type of scrolled structure of Co3O4/reduced graphene oxide (r-GO) is facilely prepared through a two-step surfactant-assisted method. This assembly enables almost every single Co 3O4 scroll to connect with the r-GO platelets, thus leading to remarkable electrochemical performances in terms of high specific capacitance and good rate capability. © the Owner Societies 2011.

File: 1_abstract_scrape/abstract/2-s2.0-80052081610.txt
Carbon nanofibers were fabricated by electrospinning with various concentrations of MnO2, carbonization and activation processing for supercapacitor applications. Microstructure and electrochemical properties were characterized by scanning electron microscopy (SEM), the 4-point probe method, and a battery cycler system. It was observed that 8-20 wt.% MnO2/PAN nanofibers had 190-260 nm diameters. The diameter decreased with increasing MnO2 concentration, but it increased for concentrations greater than 16 wt.%. The 16 wt.% MnO2 solution produced the nanofibers with the smallest diameter. The nanofibers showed capacitor characteristics when fabricated into electrodes, and their electrical conductivity and capacitance increased with increasing MnO2 concentration. The 20 wt.% MnO 2/PAN carbon nanofibers showed the highest electrical conductivity value (2.82×10-3 S/cm) and the highest capacitance value (186.28 F/g), which indicates their potential for development of supercapacitor electrodes.

File: 1_abstract_scrape/abstract/2-s2.0-80052152264.txt
Graphene hydrogels prepared via hydrothermal reduction of graphene oxide dispersions (GH-Hs) were further reduced with hydrazine (Hz) or hydroiodic acid (HI) to improve their conductivities. The chemically reduced graphene hydrogels possess high conductivities of 1.3-3.2 S m-1, which are 1 order of magnitude higher than that of a GH-H (0.3 S m-1). The supercapacitor based on the Hz-reduced GH-H exhibited a high specific capacitance of 220 F g-1 at 1 A g-1, and this capacitance can be maintained for 74% as the discharging current density was increased up to 100 A g -1. Furthermore, it showed high power density and long cycle life. The high-performances of this supercapacitor make it promising for high rate charge/discharge applications. © 2011 American Chemical Society.

File: 1_abstract_scrape/abstract/2-s2.0-80052325380.txt
MoO3 nanoplates were prepared as anode material for aqueous supercapacitors. They can deliver a high energy density of 45 W h kg -1 at 450 W kg-1 and even maintain 29 W h kg-1 at 2 kW kg-1 in 0.5 M Li2SO4 aqueous electrolyte. These results present a new direction to explore non-carbon anode materials. © The Royal Society of Chemistry 2011.

File: 1_abstract_scrape/abstract/2-s2.0-80052360335.txt
Supercapacitors (SCs) are capable of storing energy in the range of fractional joules to several thousands of joules despite their lower dc voltage ratings. Farad-order capacitances combined with milliohm-order equivalent series resistances provide time constants ranging from fractional seconds to seconds. Given these time constants, compared to the time durations of power line transients in the range of a few microseconds to several hundreds of microseconds, these devices may be able to withstand short-duration surges with energy values specified in IEEE C62-XX series, IEC 61400-4-5, and similar standards. However, there is little or no manufacturer datasheet information on these aspects. This paper provides details of an automatic tester interfaced with a lightning surge simulator, a test procedure, and summarized test data on three different families of SCs. The test data set provides some valuable insight in estimating the capabilities of these new SC families to withstand surges and transients, which, in turn, could lead to nontraditional applications. © 2011 IEEE.

File: 1_abstract_scrape/abstract/2-s2.0-80052474126.txt
Highly ordered NiO coated Si nanowire arrays are fabricated as electrode materials for electrochemical supercapacitors (ES) via depositing Ni on electroless-etched Si nanowires and subsequently annealing. The electrochemical tests reveal that the constructed electrode has superior electrical conductibility and more active sites per unit area for chemical reaction processes, thereby possessing good cycle stability, high specific capacity, and low internal resistance. The specific capacity is up to 787.5 F g-1 at a discharge current of 2.5 mA and decreases slightly with 4.039% loss after 500 cycles, while the equivalent internal resistance is ̃3.067. Owing to its favorable electrochemical performance, this ordered hybrid array nanostructure is a promising electrode material in future commercial ES. © Springer-Verlag 2011.

File: 1_abstract_scrape/abstract/2-s2.0-80052541678.txt
A sub-micrometer-thick, flexible, all-solid-state supercapacitor is fabricated. Through simultaneous realization of high dispersity of pseudocapacitance materials and quick electrode response, the hybrid nanostructures show enhanced volumetric capacitance and excellent stability, as well as very high power and energy densities. This suggests their potential as next-generation, high-performance energy conversion and storage devices for wearable electronics. Copyright © 2011 WILEY-VCH Verlag GmbH & Co. KGaA, Weinheim.

File: 1_abstract_scrape/abstract/2-s2.0-80052706330.txt
Electrical energy is high-quality form of energy, and thus it is beneficial to store the excessive electric energy in the electrical energy storage (EES) rather than converting into a different type of energy. Like memory devices, no single type of EES element can fulfill all the desirable requirements. Despite active research on the new EES technologies, it is not likely to have an ultimate high-efficiency, high-power/energy capacity, low-cost, and long-cycle life EES element in the near future. We propose an HEES system that consists of two or more heterogeneous EES elements, thereby realizing the advantages of each EES element while hiding their weaknesses. The HEES management problems can be broken into charge allocation into different banks of EES elements, charge replacement (i.e., discharge) from different banks of EES elements, and charge migration from one bank to another bank of EES elements. In spite of the optimal charge allocation and replacement, charge migration is mandatory to leverage the EES system efficiency. This paper is the first paper that formally describes the charge migration efficiency and its optimization. We first define the charge migration architecture and the corresponding charge migration problem. We provide a systematic solution for a single source and single destination charge migration considering the efficiency of the charger and power converter, the rate capacity effect of the storage element, the terminal voltage variation of the storage element as a function of the state of charge (SoC), and so on. Experimental results for an HEES system comprising of banks of batteries and supercapacitors demonstrate a migration efficiency improvement up to 51.3%, for supercapacitor to battery and supercapacitor to supercapacitor charge migration. © 2011 IEEE.

File: 1_abstract_scrape/abstract/2-s2.0-80052785605.txt
The performance of mixed bi-material electrodes composed of the battery material, LiMn2O4, and the electrochemical capacitor material, activated carbon, for hybrid electrochemical energy storage devices is investigated by galvanostatic charge/discharge and pulsed discharge experiments. Both, a high and a low conductivity lithium-containing electrolyte are used. The specific charge of the bi-material electrode is the linear combination of the specific charges of LiMn2O4 and activated carbon according to the electrode composition at low discharge rates. Thus, the specific charge of the bi-material electrode falls between the specific charge of the activated carbon electrode and the LiMn2O 4 battery electrode. The bi-material electrodes have better rate capability than the LiMn2O4 battery electrode. For high current pulsed applications the bi-material electrodes typically outperform both the battery and the capacitor electrode. © 2011 Elsevier Ltd.

File: 1_abstract_scrape/abstract/2-s2.0-80052854646.txt
We report the preparation of a nickel-foam-supported graphene sheet/porous NiO hybrid film by the combination of electrophoretic deposition and chemical-bath deposition. The obtained graphene-sheet film of about 19 layers was used as the nanoscale substrate for the formation of a highly porous NiO film made up of interconnected NiO flakes with a thickness of 10-20 nm. The graphene sheet/porous NiO hybrid film exhibits excellent pseudocapacitive behavior with pseudocapacitances of 400 and 324 F g-1 at 2 and 40 A g-1, respectively, which is higher than those of the porous NiO film (279 and 188 F g-1 at 2 and 40 A g-1). The enhancement of the pseudocapacitive properties is due to reinforcement of the electrochemical activity of the graphene-sheet film. © 2011 WILEY-VCH Verlag GmbH & Co. KGaA, Weinheim.

File: 1_abstract_scrape/abstract/2-s2.0-80052962950.txt
A novel electrode of nickel-doped mesoporous carbon (NMC) is prepared from furfuryl alcohol and firstly developed for use in electrochemical capacitors. The electrochemical performance of NMC/AC capacitor is systematically investigated and characterized by BET and BJH methods for determining surface area and pore size distribution, respectively. This new NMC/AC shows a high specific capacitance, high energy and power density due to its large surface area and bulk conductivity. Its electrochemical characteristics are investigated through cyclic voltammetry (CV), electrochemical impedance spectroscopy and charge-discharge (C/D) tests. The NMC/AC has a specific capacitance of 144.3 Fg-1, higher than that of a pure activated carbon (AC)-based EDLC (ca. 105 Fg-1). It can be a promising candidate for a new energy storage material for supercapacitor. © 2011 Elsevier B.V. All rights reserved.

File: 1_abstract_scrape/abstract/2-s2.0-80053033342.txt
Composite electrodes based on vertically aligned multi-walled carbon nanotubes (MWCNTs) coated with vanadium oxide (V2O5) have used in supercapacitors. The vanadium (V) oxide (V2O5) cathodically deposited on titanium collector in vanadium oxide solution. The novel supercapacitor performed by V2O5/MWCNTs/Ti electrode in 1.0 M HCl aqueous solution can reach a specific capacitance of 713.3 F/g at 10 mV/s, which is larger than that of MWCNTs/Ti. To characterize the V 2O5/MWCNTs/Ti composite electrode, cyclic voltammetry and galvanostatic charge-discharge method were executed, and the morphology of the composite electrode was examined by scanning electron microscope. This nanocomposite electrode greatly enhanced the utilization efficiency of supercapacitor electrode material, low material cost and provided both high capacitance and power density. © (2011) Trans Tech Publications, Switzerland.

File: 1_abstract_scrape/abstract/2-s2.0-80053133667.txt
A solvent-free mechanochemical route for the preparation of poly(2,5-dimethoxyaniline) hydrochloride nanostructures is developed and reported in the article. High conductivity, good crystallinity, and nanostructured morphology are observed for the prepared polymer. This polymeric powder is utilized as a cathode material in hybrid supercapacitor and its electrochemical performance is evaluated and discussed in this short report. The maximum specific capacitance of the poly(2,5-dimethoxyaniline) hydrochloride/activated carbon hybrid supercapacitor is found to be 125 F g-1 at 1 mA cm-2 current density. The cell delivers a specific energy as high as 50 Wh kg-1 at a specific power of 97 W kg-1 and also exhibits an excellent cycle performance with more than 99% coulombic efficiency and the maintenance of 85% of its initial capacitance after 1,000 cycles. © 2011 Springer-Verlag.
