Repository: tikam24/supercapacitor_database

# supercapacitor_database
 Supercapacitor database generated from scientific literature

File: 1_abstract_scrape/abstract/2-s2.0-80053230324.txt
Electrochemical characteristics of carbide-derived micro/mesoporous carbon material C(TiC) (prepared from TiC) have been studied in 1 M LiClO4, 0.5 M LiClO4 + 0.5 M LiPF6, and 1 M LiPF6 electrolyte solutions in ethylene carbonate-dimethyl carbonate solvent mixture (1:1 by volume), by using cyclic voltammetry (CV), constant current charge/discharge and electrochemical impedance spectroscopy (EIS). Region of ideal polarizability, values of series capacitance and resistance, charge transfer resistance and capacitance, and other characteristics dependent on the electrolyte anion chemical composition have been established. The dependence of Li+ ion intercalation characteristics and solid electrolyte interface (SEI) formation on the salt anion composition have been established and discussed. It was found that the three electrolytes studied are comparatively weak candidates for long-lasting high energy and power density supercapacitors. © 2011 Elsevier Ltd. All rights reserved.

File: 1_abstract_scrape/abstract/2-s2.0-80053293746.txt
Carbon nanofibers (CNFs)/MnO2 nanocomposites were prepared as freestanding electrodes using in situ redox deposition and electrospinning. The electrospun CNFs substrates with porosity and interconnectivity enabled the uniform incorporation of birnessite-type MnO2 deposits on each fiber, thus showing unique and conformal coaxial nanostructure. CNFs not only provided considerable specific surface area for high mass loading of MnO2 but also offered reliable electrical conductivity to ensure the full utilization of MnO2 coatings. The effect of MnO2 loading on the electrochemical performances was investigated by cyclic voltammetry (CV), impedance measurements and Galvonostatic charging/discharging technique. The results showed that an ultrathin MnO2 deposits were indispensable to achieve better electrochemical performance. The maximum specific capacitance (based on pristine MnO2) attained to 557 F/g at a current density of 1 A/g in 0.1 M Na2SO4 electrolyte when the mass loading reached 0.33 mg/cm2. This freestanding electrode also exhibited good rate capability (power density of 13.5 kW/kg and energy density of 20.9 Wh/kg at 30 A/g) and long-term cycling stability (retaining 94% of its initial capacitance after 1500 cycles). These characteristics suggested that such freestanding CNFs/MnO2 nanocomposites are promising for high-performance supercapacitors. © 2011 Elsevier Ltd. All rights reserved.

File: 1_abstract_scrape/abstract/2-s2.0-80053469089.txt
Yttrium manganite (YMnO3), a novel kind of perovskite oxide, was synthesized by stearic acid sol-gel method using stearic acid, Y2O3, and Mn(NO3)2 as raw materials. Structure and morphology of YMnO3 were characterized using X-ray diffraction and transmission electron microscopy. Results show that ultrafine YMnO3 particles were fabricated at 700°C within 8 h. Electrochemical performance of YMnO3 was investigated by constant current charge-discharge technique. The as-prepared YMnO3 electrode has excellent electrochemical performance, and the specific capacitance as a single electrode is up to 164.19 F/g in 6 mol/L KOH electrolyte solution. At 5 mA/g current density, different potentials were applied to obtain the optimum cell voltage from 0.1 V to 0.3 V. Under this condition, the supercapacitor exhibits good charge-discharge capacities and equivalent series resistance is only 1.0 Ω. After 50 charge-discharge cycles, specific capacitance of YMnO3 composite is reduced within 10%, indicating that YMnO3 composite has excellent and steady electrochemical performance and is a promising electrode material for supercapacitors.

File: 1_abstract_scrape/abstract/2-s2.0-80053505333.txt
Bidirectional power converters are frequently applied when interfacing energy-storage devices such as supercapacitors, uninterruptible-power-supply batteries and generators, electric-vehicle motors and renewable-energy-system generators. This paper presents a bidirectional half bridge DC/DC converter, featuring a novel sliding-mode controller, input and output short-circuit protection and a wide input voltage operating range. The ability to achieve step-up or step-down voltage conversion and accommodate a wide input voltage variation makes this design particularly useful for interfacing energy storage devices whose voltage varies widely with state of charge such as supercapacitor modules. The control theory and design methodology are described and converter performance is assessed at realistic operating levels by simulation and experiment. Benefits are shown to include good performance over a wide range of operating conditions and a relatively simple controller-hardware requirement. © 2011 EPE Association - European Power Electr.

File: 1_abstract_scrape/abstract/2-s2.0-80053521587.txt
RuO2/carbon nanocomposites are promising materials for supercapacitor electrodes because of their high power and energy capabilities. Understanding their structural change against temperature and electrochemical potential is crucial for better supercapacitor performance of these nanocomposites. The present work involves the preparation of RuO2 nanoparticles in mesoporous carbon substrates using a consecutive impregnation method and subsequent annealing of the composites from 25 to 600 °C. X-ray diffraction (XRD), transmission electron microscopy (TEM), thermogravimetric analysis (TGA), Ru K- and L-edge X-ray absorption spectroscopy (XAS), ab initio calculations, cyclic voltammetry, and in situ electrochemical XAS are used to investigate the structural changes of RuO2 in the nanocomposite. The data show that the RuO2 transitions from a heavily hydrated to slightly hydrated form and then reduces to metallic Ru as temperature increases. The latter reduction of RuO2 occurs at much lower temperatures than those for bulk RuO2. Electrochemical analysis indicates that the specific capacitance of the nano-RuO2 in the nanocomposite is significantly lower than that of bulk RuO2, implying that only a small amount of nano-RuO2 present is electroactive. This finding coincides with the in situ electrochemical XAS study, in which nearly no change in the Ru K-edge XAS is observed for the nanocomposite electrode under varied potentials, differing from the bulk RuO2. This work presents a comprehensive picture of the structural changes of RuO2/carbon nanocomposites against temperature and electrochemical potential. © 2011 American Chemical Society.

File: 1_abstract_scrape/abstract/2-s2.0-80053537904.txt
Metal oxide nanoparticles were chemically anchored onto graphene nanosheets (GNs) and the resultant composites - SnO2/GNs, MnO2/GNs and RuO2/GNs (58% of GNs loading) - coated over conductive carbon fabric substrates were successfully used as supercapacitor electrodes. The results showed that the incorporation of metal oxide nanoparticles improved the capacitive performance of GNs due to a combination of the effect of spacers and redox reactions. The specific capacitance values (with respect to the composite mass) obtained for SnO2/GNs (195 F g-1) and RuO 2/GNs (365 F g-1) composites at a scan rate of 20 mV s-1 in the present study are the best ones reported to date for a two electrode configuration. The resultant supercapacitors also exhibited high values for maximum energy (27.6, 33.1 and 50.6 W h kg-1) and power densities (15.9, 20.4 and 31.2 kW kg-1) for SnO2/GNs, MnO2/GNs and RuO2/GNs respectively. These findings demonstrate the importance and great potential of metal oxide/GNs based composite coated carbon fabric in the development of high-performance energy-storage systems. © 2011 The Royal Society of Chemistry.

File: 1_abstract_scrape/abstract/2-s2.0-80053537970.txt
In this paper, a testing methodology for ageing quantification of supercapacitors (SC) for Hybrid Electric Vehicles (HEV) applications is investigated. The performances regeneration of supercapacitors after power cycling tests is studied. Parameters of double layer capacitor (EDCL) may be recovered after it is has faded. This phenomenon is characterized by an increase of the capacitance, a decrease of the series resistance and can be explained by the charges redistribution inside the porous carbon electrodes when the power cycling is stopped. So, capacitance recovery may be increasing the energy storage and the useful life of supercapacitors. Many factors have an influence in these phenomena like the age of ultracapacitors, also the stop duration and may be the voltage and temperature during stop. © 2011 EPE Association - European Power Electr.

File: 1_abstract_scrape/abstract/2-s2.0-80053553864.txt
Supercapacitors are promising energy storage and power output technologies due to their improved energy density, rapid charge-discharge cycle, high cycle efficiency and long cycle life. Free standing poly(3,4-ethylenedioxythiophene) poly(styrene sulfonate)/single walled nanotube films have been characterised by scanning electron microscopy, Raman spectroscopy and thermo-gravimetric analysis to understand the physical properties of the films. Films with varying compositions of poly(3,4-ethylenedioxythiophene)/poly(styrene sulfonate) and single walled nanotubes were compared by electrochemical impedance spectroscopy, cyclic voltammetry and galvanostatic charge/discharge to understand their electrochemical properties. A comparison of the results shows that having single walled nanotubes dispersed throughout the polymer matrix increase the capacitance by 65% and the energy density by a factor of 3 whilst achieving good capacity retention over 1000 cycles. © 2011 The Royal Society of Chemistry.

File: 1_abstract_scrape/abstract/2-s2.0-80053563103.txt
All-solid-state supercapacitors (SCs) were fabricated using a polyvinylidene fluoride (PVDF)/lithium trifluoromethanesulfonate (LiTFS) membrane as the separator and poly(ethylene oxide) (PEO)/lithium perchlorate (LiClO4) as the polymer electrolyte in the porous carbon electrodes. Two types of mediators, NaI/I2 and K3Fe(CN) 6/K4Fe(CN)6, were added into the PEO/LiClO 4 polymer electrolyte that was used to fabricate the electrodes. The voltage window in which the SCs operated was 2.5-3 V. The results of electrochemical measurements, including cyclic voltammetry and galvanostatic charge/discharge, indicated that NaI/I2-containing and K 3Fe(CN)6/K4Fe(CN)6-containing SCs yielded high specific capacitances of 209.0 and 138.8 F g-1, respectively. In addition to high specific capacitances for the two mediator-containing SCs, both SCs delivered high specific energies (49.1 Wh kg-1 at 1.6 kW kg-1 for the NaI/I2-containing SC and 33.6 Wh kg-1 at 1.3 kW kg-1 for the K 3Fe(CN)6/K4Fe(CN)6-containing SC) due to the wide voltage window and fast redox reactions between mediators. © 2011 Elsevier B.V. All rights reserved.

File: 1_abstract_scrape/abstract/2-s2.0-80053595080.txt
We report on the synthesis and electrochemical properties of leucoemeraldine base, emeraldine salt and pernigraniline base forms of polyaniline (PANI) in the form of nanocomposites with MWNTs. The oxidation state of PANI in the composite is controlled by doping and dedoping of the emeraldine salt form of PANI/MWNT composite, which is prepared through chemical polymerization, using oxidizing and reducing agents without changing the morphology of PANI in the composite and is confirmed by ultraviolet-visible spectroscopy (UV-vis) spectroscopy and Fourier transform infrared (FT-IR) spectroscopy. The electrochemical and pseudocapacitive properties of the composites are investigated using cyclic voltammetry and analyzed with respect to the oxidation state of polyaniline. The PANI/MWNT nanocomposites show specific capacitance values of 217 F g-1, 328 F g-1 and 139 F g-1 for leucoemeraldine base, emeraldine salt and pernigraniline base, respectively. Electrochemical impedance spectroscopy is performed to explain the different electrochemical properties of PANI in different oxidation states. © 2011 Elsevier B.V. All rights reserved.

File: 1_abstract_scrape/abstract/2-s2.0-80053903477.txt
The 2D nanoplates of δ-MnO2 and the 1D nanowires/nanorods of α-MnO2 can be synthesized at room temperature via one-pot oxidation reaction of commercially available divalent manganese compounds. Treating the MnO or MnCO3 precursor with persulfate ions for 1-2 days yields layered δ-MnO2 2D nanoplates, whereas the same oxidation reaction for the MnSO4 precursor produces γ-MnO 2-structured 3D urchins. As the reaction time is extended for ∼14-21 days, not only δ-MnO2 nanoplates but also γ-MnO2 urchins are changed to wellseparated 1D nanostructured α-MnO2 materials with controllable diameters. According to N2 adsorption-desorption isotherm measurements and Mn K-edge X-ray absorption spectroscopy, all the obtained manganate nanostructures show expanded surface areas of ∼50-120 m2 g-1 and the mixed oxidation state of Mn3+/Mn4+, respectively. All the present nanostructured manganese oxides exhibit pseudocapacitance behaviors with large specific capacitance and excellent capacitance retention, highlighting their promising functionality as a supercapacitor electrode. Among the materials under investigation, the δ-MnO2 2D nanoplates show the largest specific capacitance (∼180-210 F g-1). The present finding clearly demonstrates that the room-temperature oxidation reaction of the MnO orMnCO3 precursor can provide a facile soft-chemical route to 2D δ-MnO2 nanoplates and 1D R-MnO2 nanowires/nanorods with highly stable pseudocapacitance behaviors. © 2011 American Chemical Society.

File: 1_abstract_scrape/abstract/2-s2.0-80054881147.txt
This paper deals with the parameter identification of supercapacitors used in industrial applications and in particular in hoisting systems. On the basis of a simple numeric procedure, it is possible to have a good estimation of the equivalent capacitance and resistance of supercapacitor modules. Experimental tests on a prototype crane validate the theoretical procedure. The results are compared with those obtained by a more accurate model, showing that the suggested procedure is reasonably accurate but allows a very simple and straightforward estimation of superapacitor parameters. © 2011 IEEE.

File: 1_abstract_scrape/abstract/2-s2.0-80054930780.txt
The intermittent nature of most renewable energy sources makes the choice of appropriate storage systems crucial to ensure the required availability in standalone power systems. Moreover, when the electrical load is characterised by large variations in a short time, the lifetime of conventional batteries can be seriously affected, and the maintenance costs increase accordingly. In the paper, the complete dynamic model of a sawmill supplied by a standalone photovoltaic-thermal (PV-T) power plant is developed, and the case in which the electrical storage system consists only of conventional batteries is compared with the case in which a supercapacitor bank is included. Performance and costs of both cases are discussed. © 2011 IEEE.

File: 1_abstract_scrape/abstract/2-s2.0-80054975049.txt
Commercialization and popularization for HEVs are highly depended on the vehicle price and performance attributes. A novel hybrid electric vehicle architecture is designed and researched for HEV cost reduction while maintaining HEV's potential to improve the fuel economy and drivability. In this architecture, an All-In-One-Controller (AIOC) is designed, low-cost powertrain components are selected, and a Hybrid Energy Storage System (HESS) using supercapacitor and battery concept is implemented. Cost validation and performance simulation are finished, and the results show that HEV cost can be reduced significantly and desired performance can be achieved. Copyright © 2010 by ASME.

File: 1_abstract_scrape/abstract/2-s2.0-80054975320.txt
The potential stability windows of chemical converted graphene in different aqueous electrolyte solutions were investigated for the first time. Based on this result, a supercapacitor with a high voltage and long cycle-life was prepared with the hydrated graphene films in the neutral aqueous solution at the maximum voltage of 1.6 and even 1.8 V. The electrochemical performance of the obtained sample was systematically investigated by cyclic voltammetry, galvanostatic charge/discharge and electrochemical impedance spectroscopy. According to the cyclic voltammetry, hydrated graphene film can still retain rectangular shape at the high scan rate of 0.5 V/s in the neutral aqueous electrolyte. At a galvanostatic charge/discharge rate of 1 or 200 A/g, the specific capacitance of 202.3 or 138.1 F/g was delivered, respectively. Furthermore, the EIS results also confirm its fast neutral ion diffusion and high operating frequency of 9.34 Hz. © 2011 Elsevier B.V. All rights reserved.

File: 1_abstract_scrape/abstract/2-s2.0-80155124228.txt
In this paper, we demonstrated the synthesis and electrochemical properties of carbon foams for use as supercapacitor electrode materials. Carbon foams were prepared by double templating method in which emulsion and nanosilica were used as soft template and hard template, respectively. By using Span 80 and Tween 80 as emulsifiers, resorcinol/formaldehyde aqueous solution which contained nanosilica as aqueous phase and 1iquid paraffin as oil phase, an O/W emulsion was obtained. Carbon foams were obtained by emulsion polymerization, carbonization and the subsequent removal of the hard template. The as-prepared carbon foams were characterized by scanning electron microscopy (SEM), Brunauer-Emmett-Teller (BET) analyzer, and electrochemical workstation. The results indicate that the resultant carbon foams have specific surface area of 160 m2/g, total pore volume of 0.15 cm3/g and possess dual pore size distributions with macropore sizes of 0.5-2.0 μm and the most probable pore size of 4.1 nm. The electrochemical properties of the carbon foams have been investigated by cyclic voltammetry (CV) and galvanostatic charge- discharge with a three-electrode system in electrolyte of 6 mol/L KOH solution. The CV curves of the carbon foams show rectangular-like shape without obvious oxidation-reduction evolution peak, which suggests a typical nonfaradic adsorption/desorption reaction. The carbon foams present linear galvanostatic charge-discharge curve under the current densities of 1.0-5.0 A/g and their specific capacitance values are 60-90 F/g. The good electrochemical performances of carbon foams would provide candidate as electrode materials for supercapacitors. © (2012) Trans Tech Publications, Switzerland.

File: 1_abstract_scrape/abstract/2-s2.0-80155164881.txt
Straight to Ti-V movie: Binary oxide mesosponge layers were fabricated by self-organizing anodization of Ti-V alloys. The etched mesosponge layers exhibit a specific capacitance of 100-130 F g-1, with perfect reversibility and long-term stability. Such mesosponge structures greatly facilitate ion transport during rapid charge/discharge processes. Ti-V binary oxide mesosponge layers are promising candidates for applications in energy-storage devices. © 2011 WILEY-VCH Verlag GmbH & Co. KGaA, Weinheim.

File: 1_abstract_scrape/abstract/2-s2.0-80155175957.txt
In this paper, a real time model based DC power source emulator is presented. The emulator has a modular architecture including a high performance real time simulation core and a kilowatts level electrical power output module. It was designed for Hardware-in-the-Loop (HiL) tests of DC power train in electrical or hybrid electrical vehicles. The emulator architecture is introduced and two applications are presented: a proton exchange membrane (PEM) fuel cell stack emulation (low dynamics) and a supercapacitor bank emulation (high dynamics). The obtained results demonstrate that the designed DC power sources emulator is capable to emulate common DC power sources used in electrical or hybrid electrical vehicle. © 2011 IEEE.

File: 1_abstract_scrape/abstract/2-s2.0-80155206777.txt
Manganese dioxide (MnO2) nanostructures have been synthesized by hydrothermal method. The crystallographic structure, morphology, and electrochemical properties of MnO2 nanoparticles have been measured by XRD, SEM, TEM, and cyclic voltammetry (CV). It is shown that the hydrothermal temperature and reaction time have played an important role on the crystallographic structure and morphology of the MnO2 particles. And the MnO2 particles composed of hollow urchins exhibits a higher specific capacitance of 210 F/g. © (2012) Trans Tech Publications, Switzerland.

File: 1_abstract_scrape/abstract/2-s2.0-80755125251.txt
Formation of three-dimensional cobalt sulfide hierarchitectures through a mechanism similar to Ostwald ripening has been investigated. Electrochemical measurements reveal that the CoS1.097 nanostructure exhibits superior supercapacitor performances with high specific capacitances (555 F g -1 at 5 mA cm-2 and 464 F g-1 at 100 mA cm -2) and excellent cycle life in 2 M KOH solution. This journal is © The Royal Society of Chemistry.

File: 1_abstract_scrape/abstract/2-s2.0-80755172093.txt
The electrochemical behavior of alkali-treated soft carbon (ASC) has been investigated in organic electrolyte solutions with different compositions. So-called electrochemical activation phenomena, in which higher capacitive currents are observed after certain anodic or cathodic polarization in the electrolyte solutions, depended on the electrolyte composition as well as its polarization condition. The anodic polarization in tetraethylammonium tetrafuruoroborate (TEABF4) solutions induced higher capacitive currents in the positive potential region where the electrochemical adsorption/desorption of anion acts as a charge compensation process, while the activation by cathodic polarization in TEABF4 solutions increased the capacitive currents associated with the cation adsorption/desorption. The electrolyte solvent also affected the activation process, especially for the cathodic activation. Larger sizes of ions and solvent molecules were generally effective for the activation, while the smaller sizes of them were preferable to obtain higher capacitance for the resulting electrochemically activated carbon. © 2011 Elsevier B.V. All rights reserved.

File: 1_abstract_scrape/abstract/2-s2.0-80955142369.txt
Wind power flow optimization control system based on the supercapacitor and the battery can smooth the power fluctuation of wind power generation, enhance the capacity creditability and improve the power quality. Firstly, the overall topology and basic idea of wind power flow optimization and control system is analyzed. In the system, a bi-directional DC-DC converter is used to control and distribute energy between both energy storage elements, and a four-quadrant DC-AC converter is used to adjust active power and reactive one injected into the grid. Secondly, working principle of the bi-directional DC-DC converter is described and its linear small signal mathematical model is deduced by virtue of average switch modeling method. Finally, working principle of the four-quadrant DC-AC converter is illustrated and its linear model in the rotating reference frame is constructed. Theses works provide the foundation for the design of control unit of wind power flow optimization control system. © 2011 IEEE.

File: 1_abstract_scrape/abstract/2-s2.0-81155139716.txt
Uniform and single-crystalline Mn3O4 nano-spheres were synthesized by cathodic electrodeposition at high temperature (80 °C) and low current density (0.25 mA cm-1) on steel electrode. Further the annealed samples were characterized for their structural and morphological properties by means of X-ray diffraction (XRD), Fourier transform infrared spectrum (FTIR), Scanning electron microscopy (SEM), Transmission electron microscopy (TEM) and Brunauer-Emmett-Teller (BET) studies. TEM and SEM images showed that particles have spherical shapes and the average diameter size was about 50 nm. Formation of Mn3O4 compound was confirmed from FTIR studies. The XRD pattern showed that the Mn3O4 exhibit tetragonal hausmannite structure. The results of N2 adsorption-desorption analysis indicated that Mn3O4 nano-sphere has BET surface area of about 177.6 m2 g-1 and average pore diameters of 3 and 4 nm. The possible formation mechanism of Mn3O4 nanostructures has been discussed. The supercapacitive properties of Mn3O4 sample in 0.5 M Na2SO4 electrolyte showed maximum supercapacitance of 235.4 Fg-1 at scan rate 10 mV s-1. Coulumbic efficiency could be kept about 90% during 1000 cycles at 10 mV s-1. © 2011 Elsevier B.V. All rights reserved.

File: 1_abstract_scrape/abstract/2-s2.0-81455136828.txt
High-precisely measuring equivalent series resistance (ESR) is necessary to improve the performance and quality of supercapacitors and enhance efficiency of energy transformation. Based on the equivalent model of supercapacitor, using the measuring method of direct and constant current discharge voltage jump, precision of measurement was raised by larger direct and constant current; synchronous sampling reduced the requirement of constant current; affectation of contact resistance was eliminated; and error resulted from ambient temperature was reduced. After comparison experiments, the results show that ESR error is less than 0.05m by measuring 350F supercapacitors. The requirement of high-precision measurement can be met. © 2011 IEEE.

File: 1_abstract_scrape/abstract/2-s2.0-82155162356.txt
A novel three-dimensional (3D) porous MnO2 film has been deposited onto a foamed nickel with another 3D structure by a hydrothermal method using potassium permanganate and sodium dodecylsulfate under neutral condition. Characterized by powder X-ray diffraction, scanning electron microscopy and thermal analysis, so formed 3D structure film is composed of nanosheets or nanofibers and has an amorphous and hydrous nature. The high specific capacitance of 241 F g-1 is observed at the current density of 1 A g-1, investigated by means of cyclic voltammetry and constant current charge-discharge cycling in 1 M Na2SO4 aqueous solutions. The film shows a good reversibility, power characteristics and cycling stability. It is promising for supercapacitor application. © 2011 Elsevier B.V. All rights reserved.

File: 1_abstract_scrape/abstract/2-s2.0-82155162392.txt
In this work, a flexible and freestanding carbon nanofiber/graphene nanosheet (CNF/GNS) composite paper is prepared via electrospinning followed by high-temperature annealing using a polyacrylonitrile/GNS/dimethylformamide mixture as electrospun precursor. The structure characterizations show that GNS homogeneously distributes in the CNF, forming a thin, light-weight and flexible composite paper. Due to the reinforcing effects coming from CNF and GNS, the Brunauer Emmett Teller (BET) specific surface area, conductivity and capacitance performance of pure CNF are significantly improved after adding GNS. The GNS/CNF composite paper exhibits the largest specific capacitance of 197 F g-1, about 24% higher than that of pure CNF paper. Therefore, based on the above investigations, such GNS/CNF composite paper can be a potential candidate for high-performance flexible capacitors. © 2011 Elsevier B.V. All rights reserved.

File: 1_abstract_scrape/abstract/2-s2.0-82155179333.txt
Energy density of supercapacitors based on a single-sheet graphene electrode is studied via molecular dynamics (MD) computer simulations. Two electrolytes of different types, pure 1-ethyl-3-methylimidazolium tetrafluoroborate (EMI+BF4-) and an 1.1 M solution of EMI+BF4- in acetonitrile, are considered as a prototypical room-temperature ionic liquid (RTIL) and organic electrolyte, respectively. Structure of ions near the electrode surface varies significantly with its charge density, especially in pure RTIL. Specific capacitance normalized to the electrode surface area is found to be higher in EMI+BF4- than in acetonitrile solution by 55-60%. This is due to strong screening of the electrode charge by RTIL ions in the former. The RTIL screening behavior is found to be rather insensitive to temperature T. As a result, the capacitance of supercapacitors based on pure EMI+BF4- decreases by less than 5% as T increases from 350 to 450 K. The difference in size and shape between cations and anions and the resulting difference in their local charge distribution as counterions near the electrified graphene surface yield cathode-anode asymmetry in the electrode potential in RTIL. As a consequence, specific capacitance of the positively charged electrode is higher than that of the negatively charged electrode by more than 10%. A similar degree of disparity in electrode capacitance is also found in acetonitrile solution because of its nonvanishing potential at zero charge. Despite high viscosity and low ion diffusivity of EMI+BF4-, its overall conductivity is comparable to that of the acetonitrile solution thanks to its large number of charge carriers. The present study thus suggests that as a supercapacitor electrolyte, RTILs are comparable in power density to organic electrolytes, while the former yield considerably better energy density than the latter at a given cell voltage. © 2011 American Chemical Society.

File: 1_abstract_scrape/abstract/2-s2.0-82155181765.txt
This paper investigates double layer capacitor (or supercapacitor) thermal modelling. The originality of this work resides in the fact that 4 type K thermocouples are inserted inside a 350 F supercapacitor modified cell. These thermocouples allow supercapacitor internal temperature measurement. Experimental results have shown that the electrical storage device temperature increases in the phase of charge and decreases during the discharge. The developed model takes into account the effect which is due to the reversible heat generation in the supercapacitor. The model is based on heat equation solution and allows temperature distribution determination inside and outside the supercapacitor as a function of the position and of the time. The model is developed for double layer capacitor based on activated carbon and organic electrolyte technology. © 2011 IEEE.

File: 1_abstract_scrape/abstract/2-s2.0-82455166870.txt
This paper presents three energy storage systems, based on chemical batteries, flywheels and supercapacitors as the energy source of low earth orbit satellites in eclipse duration. Each system is designed and optimized with regard to energy requirement of a typical LEO satellite and various vital parameters in satellites which are discussed. The storage system and electronic interface are presented to give an adequate view for comparing them in different aspects. Afterwards, a comparison between these energy storage systems (ESSs) is applied considering their efficiency, reliability, weight, operational temperature and self-discharge dissipation (trickle charge). Finally, the conclusion presents the most recommended systems in order of their capability. © 2011 Praise Worthy Prize S.r.l. - All rights reserved.

File: 1_abstract_scrape/abstract/2-s2.0-82755194890.txt
Water pollution is a major problem in the global context and main cause of some diseases especially in India. Graphene has fascinated the scientific community by its different novel properties for various applications. In the present work, we have synthesized the graphene sheets by hydrogen induced exfoliation of graphitic oxide followed by functionalization. Graphene sheets were characterized by electron microscopy, X-ray diffraction, infra-red and Raman spectroscopy techniques. These functionalized graphene sheets were used for simultaneous removal of high concentration of inorganic species of arsenic (both trivalent and pentavalent) and sodium from aqueous solution using supercapacitor based water filter. In addition, these functionalized graphene sheets based water filter was used for desalination of sea water. Adsorption isotherms and kinetics were studied for the simultaneous removal of sodium and arsenic. Maximum adsorption capacities, using Langmuir isotherm, for arsenate, arsenite and sodium were found to be nearly 142, 139 and 122. mg/g, respectively. High adsorption capacity for both inorganic species of arsenic and sodium along with desalination ability of graphene based supercapacitor provides a solution for commercially feasible water filter. © 2011 Elsevier B.V.

File: 1_abstract_scrape/abstract/2-s2.0-82855177859.txt
Grid integration of variable wind power is confronted with many challenges. Challenges and issues associated with large scale wind integration into the existing power grid are discussed in this paper. Different wind turbine technologies and their technical features are presented. A review of the state of the art energy storage technologies, their characteristic features and comparison are presented. Finally, application of a hybrid battery- supercapacitor based energy storage systems with a direct drive variable speed wind turbine is investigated and simulation results are presented. © 2011 IEEE.

File: 1_abstract_scrape/abstract/2-s2.0-82955218815.txt
This paper presents supercapacitor ageing according to the voltage, the temperature and thermal shock tests. To investigate this effect, a test bench of accelerated supercapacitor calendar ageing was carried out. Experimental tests are realized at constant temperature when the supercapacitors are polarized at the maximum voltage. To quantify the supercapacitor ageing, the equivalent series resistance (ESR) and the equivalent capacitance (C) are measured using the DC and AC characterization. To lead to the determination of the supercapacitor lifetime, Arrhenius law, that describes the effect of temperature on the velocity of a chemical reaction, is considered. Finally, experimental results of supercapacitor thermal shock are presented. © 2010 Elsevier Ltd. All rights reserved.

File: 1_abstract_scrape/abstract/2-s2.0-82955223345.txt
Growing MnO2 nanofibers on graphitic hollow carbon spheres (GHCS) is conducted by refluxing GHCS in a KMnO4 aqueous solution aimed to enhance the electrochemically active surface area of MnO2. The stoichiometric redox reaction between GHCS and MnO4- yields GHCS-MnO2 composites with controllable MnO2 content. It is found that these ultrathin MnO2 nanofibers are vertically grown on the external surface of the GHCS, yielding a composite electrode showing good electron transport, rapid ion penetration, fast and reversible Faradic reaction, and excellent rate performance when used as supercapacitor electrode materials. An asymmetric supercapacitor cell with GHCS-MnO2 as the positive electrode and GHCS as the negative electrode can be reversibly charged/discharged at a cell voltage of 2.0 V in a 1.0 mol L-1 Na2SO4 aqueous electrolyte, delivering an energy density of 22.1 Wh kg-1 and a power density of 7.0 kW kg-1. The asymmetric supercapacitor exhibits an excellent electrochemical cycling stability with 99% initial capacitance and 90% coulombic efficiency remained after 1000 continuous cycles measured using the galvanostatic charge-discharge technique.

File: 1_abstract_scrape/abstract/2-s2.0-83155175255.txt
An electrode material based on polypyrrole (PPy) doped with graphene oxide (GO) sheets was synthesized via in situ polymerization of pyrrole in the presence of GO in various proportions (5% and 10%). The synthesized samples were characterized by Fourier-transform infrared (FTIR) spectroscopy, ultraviolet-visible (UV-vis) absorption spectroscopy, scanning electron microscopy (SEM), transmission electron microscopy (TEM), thermogravimetric analysis (TGA), x-ray diffraction (XRD) analysis, and electrical conductivity measurements. FTIR spectroscopy and XRD revealed the interaction between GO and PPy. The direct-current (DC) electrical conductivity (75.8 S/cm) of the prepared composites was dramatically enhanced compared with pure PPy (1.18 S/cm). High specific capacitance of PPy/GO composite of 421.4 F/g was obtained in the potential range from 0 V to 0.50 V at 2 mA compared with 237.2 F/g for pure PPy by galvanostatic charge-discharge analysis. Incorporation of GO into the PPy matrix has a pronounced effect on the electrical conductivity and electrochemical capacitance performance of PPy/GO nanocomposites. © 2011 TMS.

File: 1_abstract_scrape/abstract/2-s2.0-83455243729.txt
We report kinetic control over and mechanistic studies on the formation of sea urchin-like, bimetallic (Ni, Co) carbonate hydroxide via a sequential crystallization process, which was facilely converted to porous NiCo 2O4 spinel with a conserved morphology, an excellent candidate material for pseudocapacitors. The formation of bimetallic carbonate hydroxide was found to start with the nucleation of monometallic nickel carbonate hydroxide evolving into flower-like microspheres. This was followed by the nucleation and growth of the bimetallic carbonate hydroxide nanorods from and on the nanoplates in the flower-like microspheres by localized dissolution-recrystallization, leading finally to the sea urchin structure. After calcination, a morphology conserved NiCo2O4 spinel nanostructure was formed, which uniquely comprises hierarchical, interconnected pores with high specific surface areas suitable for fast electron and electrolyte transport. This, in tandem with the rich redox reactions of nickel cobaltite spinel and their at least two orders of magnitude higher electric conductivity than those of nickel oxides and cobalt oxides alone, renders the novel nanostructures ideal candidates for pseudocapacitors. Indeed, the porous NiCo2O4 nanostructure with a specific surface area of up to 198.9 m2 g-1 has exhibited higher specific capacitances (658 F g-1 at 1 A g-1) than the monometallic cobalt oxides (60 F/g at 1 A g-1) and nickel oxides (194 F g-1 at 1 A g-) with similar porous nanostructures. Significantly, even at a high current density of 10 A g-1, the pseudocapacitor made of NiCo2O4 porous materials retained high specific capacitances of 530 F g-1 with excellent cycling stability. In all, the simple, scalable syntheses and the excellent supercapacitor performance reported here portend large scale applications of these novel materials in energy storage. © The Royal Society of Chemistry 2011.

File: 1_abstract_scrape/abstract/2-s2.0-83655163956.txt
Photovoltaic (PV) antennas are used as both direct-current power source and radio-frequency radiator or receptor, resulting in a smarter integrated wireless system. Antenna designs and power management schemes for outdoor and indoor environments are proposed and compared. A dipole and a loop antenna based on amorphous-silicon PV cells were designed for 3.1-10.6 GHz ultrawideband communications. The harvested light energy is either stored in a supercapacitor or a rechargeable battery to ensure system autonomy. Both antenna prototypes are implemented in wireless sensor nodes, which transmit data packets every 8.5 s at 10 kb/s. © 2006 IEEE.

File: 1_abstract_scrape/abstract/2-s2.0-83655167036.txt
Acetonitrile (ACN) is widely used as solvent for electrolyte in supercapacitors in the presence of tetraethylammonium tetrafluoroborate (Et 4N +BF 4 -). The main advantage is its low viscosity leading to high conductivities in the presence of salts, but unfortunately it is too volatile and flammable. In order to reduce both the flammability and the volatility of ACN based electrolytes, aprotic room temperature ionic liquids, RTILs, are added either to ACN or to γ-butyrolactone (GBL), another typical solvent for the electrochemical devices. The effects of these molten salts on ACN and GBL are investigated with the aim of improving the supercapacitors security. Flammability tests are performed on these electrolytes to study their security. The results show that mixtures GBL based are more flammable than those ACN based, in spite of a higher boiling point for pure GBL because of the presence of solvates. DSC measurements over ambient temperature strengthen these flammability results. To complete this study, physical and electrochemical characteristics (density, viscosity, conductivity, linear and cyclic voltamperometry) are investigated. The results indicate that no degradation of the electrochemical performances appears with RTIL/ACN mixture by comparison with the standard electrolyte (ACN + 1 M Et 4N +BF 4 -). © 2011 Elsevier B.V.
