Repository: tikam24/supercapacitor_database

# supercapacitor_database
 Supercapacitor database generated from scientific literature

File: 1_abstract_scrape/abstract/2-s2.0-83655201110.txt
An autonomous 3-5 GHz UWB wireless sensor node uses a single 2 × 2cm 2 solar cell to generate up to 20 mW-peak power outdoors. The solar cell behaves as a broadband monopole antenna in the 3-10 GHz range, thus miniaturizing the overall package size. The sensor node consumes an average power of 10 μW when transmitting 1 kb/s every minute using OOK wideband FM data bursts. Storing 2.85 J of harvested energy on a supercapacitor from the solar cell in a single charge cycle ensures more than two days of packet data transmission. © 2006 IEEE.

File: 1_abstract_scrape/abstract/2-s2.0-83655212406.txt
Supercapacitors are often used in energy harvesting wireless sensor nodes (EH-WSNs) to store harvested energy. Until now, research into the use of supercapacitors in EH-WSNs has considered them to be ideal or oversimplified, with non-ideal behavior attributed to substantial leakage currents. In this brief, we show that observations previously attributed to leakage are predominantly due to redistribution of charge inside the supercapacitor. We confirm this hypothesis through the development of a circuit-based model, which accurately represents non-ideal behavior. The model correlates well with practical validations representing the operation of an EH-WSN and allows behavior to be simulated over long periods. © 2006 IEEE.

File: 1_abstract_scrape/abstract/2-s2.0-83755229030.txt
Nanocomposites supercapacitors electrodes are synthesized by homogeneously coating the nano-structured polypyrrole (PPy) on multi-walled carbon nanotubes (MWCNTs) via a facile electrochemical method. The capacitance properties of the composites are evaluated by cyclic voltammetry (CV) and galvanostatic charge/discharge techniques. The results show that the porous composites structure exhibit a remarkable specific capacitance of 674 F g -1 at a current density of 2 A g -1. Electrochemical experiments indicate that the high specific capacitance is associated with uniform PPy coating. Moreover, the composites present a nearly ideal rectangular shape of cyclic voltammetry characteristics. The stability of the composites electrode is also examined and only 10% capacitance decrease after 800 cycles. This technique provides a feasible solution for developing high-performance electrical energy storage devices.

File: 1_abstract_scrape/abstract/2-s2.0-84055182583.txt
This critical review provides an overview of current research on carbon-based nanostructured materials and their composites for use as supercapacitor electrodes. Particular emphasis has been directed towards basic principles of supercapacitors and various factors affecting their performance. The focus of the review is the detailed discussion regarding the performance and stability of carbon-based materials and their composites. Pseudo-active species, such as, conducting polymer/metal oxide have been found to exhibit pseudo-capacitive behavior and carbon-based materials demonstrate electrical double layer capacitance. Carbon-based materials, such as, graphene, carbon nanotubes, and carbon nanofibers, provide high surface area for the deposition of conducting polymer/metal oxide that facilitates the efficient ion diffusion phenomenon and contribute towards higher specific capacitance of the carbon based composite materials with excellent cyclic stability. However, further scope of research still exists from the view point of developing high energy supercapacitor devices in a cost effective and simple way. This review will be of value to researchers and emerging scientists dealing with or interested in carbon chemistry. © The Royal Society of Chemistry 2011.

File: 1_abstract_scrape/abstract/2-s2.0-84155162565.txt
Electrochemical behavior of metallic and semiconducting single-wall carbon nanotubes (SWCNTs) separated by agarose gel chromatography was analyzed as electrodes of electric double-layer capacitor (EDLC). Due to the doping of ions to semiconducting SWCNTs, the cyclic voltammogram of semiconducting SWCNTs showed amphoteric behavior, which is analogous to that of dopable conducting polymers. As the potential was increased or decreased from the flat band potential, the capacitance of semiconducting SWCNTs was increased, but that of metallic SWCNTs was slightly increased. The high capacitance of semiconducting SWCNTs at the high potential is beneficial for EDLC due to the possible limitation of capacitance. © 2011 Elsevier Ltd. All rights reserved.

File: 1_abstract_scrape/abstract/2-s2.0-84155177031.txt
The installation of stationary ultracapacitor storage devices, as widely recognized, allows the recovery of the braking energy for increasing the energy efficiency as well as a better pantograph voltage profile. In the paper a new methodological mean is proposed for determining the fundamental characteristics of this kind of storage device, characterized by high power density, interfaced with the railroad by a bidirectional dc-dc converter. More specifically, the parameters of the storage system can be determined by employing an optimization technique which in a quite general way is able to take contemporaneously into account several aspects in an integrated manner. Some considerations are performed for properly taking into account the stochastic aspects of the design procedure. Numerical simulations with respect to a case study are presented, pointing out the potentiality of the tailored technique. Experimental results are also reported, with reference to an electromechanical simulator, in order to put in evidence the effectiveness and the actual implementation of the proposed optimization technique. © 2011 Elsevier Ltd.

File: 1_abstract_scrape/abstract/2-s2.0-84655170061.txt
A novel and simple strategy by introducing a silane coupling agent into the electrode to improve the supercapacitor performance has been developed in this study. The surface modification of the activated carbon material and the Al current collector are conducted under two different neutral and acidic conditions. The improved electrodes are characterized by Fourier transform infrared spectroscopy (FTIR), scanning electron microscopy (SEM), mechanical tests and electrochemical measurements. The obtained results reveal that the treated activated carbon electrode retains good mechanical properties with decreased bonder content. The electrode prepared using activated carbon treated with the silane coupling agent in acetic acid conditions (pH = 5.0) and a bonder mass content of 7.0% shows the best electrochemical performance. The specific capacitance reaches 352.5 F g -1, whereas the internal resistance and charge-discharge efficiency are 0.82 Ω and 98.2% respectively. © 2011 Elsevier Ltd. All Rights Reserved.

File: 1_abstract_scrape/abstract/2-s2.0-84855325291.txt
In this work, the electrochemical behavior and the corresponding mass variation of amorphous manganese oxide (denoted as a-MnO x) are examined simultaneously in a neutral electrolyte containing 10 mM Na 2SO 4 without or with NaHCO 3 or Na 2HPO 4 by cyclic voltammetry with a quartz crystal microbalance (QCM). a-MnO x was anodically deposited onto the gold-sputtered quartz electrode by means of a potentiostatic method at 1.0 V for 60 s. The morphology and microstructure of a-MnO x with different potential windows of CV cycling in the above electrolyte were examined by means of the scanning electron microscopy (SEM). From this EQCM study, a-MnO x is unstable between 1.0 and 1.2 V in 10 mM Na 2SO 4 because of significant dissolution of a-MnO x. The repeated potential cycling promotes the electrocatalytic activity of a-MnO x for oxygen evolution, which also enhances the dissolution of a-MnO x. The dissolution phenomenon and oxygen evolution are successfully suppressed by the formation of insoluble manganese carbonate or the adsorption of phosphate by adding NaHCO 3 or Na 2HPO 4 in the Na 2SO 4 electrolyte, enlarging the potential window for the charge/discharge of a-MnO x. © 2011 Elsevier Ltd.

File: 1_abstract_scrape/abstract/2-s2.0-84855427988.txt
Cell voltage equalizers are usually used for series-connected energy storage cells, such as lithium-ion cells and supercapacitors (SCs), to eliminate cell voltage imbalance that may cause premature deterioration and reduce the available energy of the cells. Because conventional cell voltage equalizers are based on multiple individual dc-dc converters, the number of switches, sensors, and/or transformers increases proportionally with the number of series-connected energy storage cells. As compared to conventional equalizers, a single-switch cell voltage equalizer based on multi-stacked single-ended primary inductor converters (SEPICs), which is proposed in this paper, can dramatically reduce circuit complexity because of its single-switch operation. Furthermore, feedback control can be eliminated when the equalizer is operated in discontinuous conduction mode (DCM). The fundamental operating principle and the equalization time are mathematically generalized in this paper. An experimental equalization test was performed for four series-connected SCs to demonstrate the equalization performance. The standard deviation of cell voltages decreased to approximately 1 mV at the end of the equalization process, thus verifying the proposed equalizer's performance. © 2011 IEEE.

File: 1_abstract_scrape/abstract/2-s2.0-84855468786.txt
In this work a grid-connected renewable energy system composed by a 1kW photovoltaic (PV) array and a 1 kW wind turbine (WT) is presented. The generated power from each renewable source is processed by independent dc-dc converters and provided to a common dc bus. Once batteries employment is not desired, a 1.2 kW fuel cell (FC) and a supercapacitor bank (SCB) are used as backup, in order to keep a dc critical load continuously supplied. The SCB operates as a short term storage device and its use also ensure the 120 Hz voltage ripple attenuation. From proper process, the dc bus power is delivered to the main grid with high power factor. This paper presents all theoretical analysis referring the proposed system, including the MPPT strategies for PV and WT generators and the control strategies for the system operation on grid-connected and stand alone modes. A complete power flow study is also presented, considering several combinations of power generation and load demand. Simulation results, obtained by the use of PSIM software, are accomplished in order to validate the system operation. © 2011 IEEE.

File: 1_abstract_scrape/abstract/2-s2.0-84855510172.txt
The amorphous hydrous ruthenium oxide (RuO 2•nH 2O) thin films were deposited by a simple and inexpensive successive ionic layer adsorption and reaction (SILAR) method. These films were characterized for their structural, surface morphological, and compositional study by means of X-ray diffraction (XRD), Fourier transform infrared spectroscopy (FT-IR), scanning electron microscopy (SEM), and energy dispersive X-ray analysis (EDAX) techniques. The wettability test was carried out by measuring the water contact angle. The scanning electron microscopy study showed small RuO 2 particles are grouped together to form porous agglomerates. The FT-IR study confirmed the formation of hydrous ruthenium oxide films. The hydrophilic nature of ruthenium oxide (RuO 2•nH 2O) thin films was observed from water contact angle measurement. The presence of Ru and O in the film was confirmed by EDAX analysis. The supercapacitor behavior of these films studied in 0.5 M H 2SO 4 electrolyte showed maximum specific capacitance of 162 F g -1 at 10 mV s -1 scan rate. These films exhibit 80% cycling performance after 2,000 cycles. The charge-discharge studies carried at 1 mA cm -2 current density revealed the specific power of 3.5 KW kg -1 and specific energy of 29.7 W Kg -1 with 93% coulombic efficiency. © 2011 Springer Science+Business Media, LLC.

File: 1_abstract_scrape/abstract/2-s2.0-84855872566.txt
Herein, we report, the use of hydrogen exfoliated graphene (HEG)/ionic liquid (1-Butyl-3-methylimidazolium terafluoroborate ([BMIM]BF4)) binary electrode material for high performance supercapacitor. HEG/[BMIM] BF4 nanocomposite was prepared and the electrochemical characterization of the electrode has been carried out by cyclic voltammetry and chronopotentiometry. The nanocomposite electrode shows a high specific capacitance (268 F/g at 5mV/s scan rate. Since the ionic liquid has large electrochemical window of 2 V even at atmospheric conditions than the aqueous electrolytes, high energy density of 66.9 Wh/kg at 5 A/g current density could be achieved. © 2011 IEEE.

File: 1_abstract_scrape/abstract/2-s2.0-84855918170.txt
A todorokite-type manganese oxide (T-MnO x) with a 3 × 3 large tunnel structure was successfully synthesized by a hydrothermal method and employed as an active electrode material for a supercapacitor. The todorokite structure of the as-prepared manganese oxide was confirmed by X-ray diffraction (XRD), and the fragmented platelets were observed by scanning electron microscopy (SEM). The electrochemical performances of the as-prepared T-MnO x were evaluated by cyclic voltammetry (CV), galvanostatic charge-discharge (CD) experiments and electrochemical impedance spectroscopy (EIS) in 1 M Na 2SO 4 electrolyte. The specific capacitance of the T-MnO x electrode sharply increased during the initial 1000 cycles and then continued improving gradually. It reached a maximum of 220 F g -1 at approximately the 4000th cycle at a scan rate of 2 mV s -1, and further studies showed that the morphology and structure of the T-MnO x were maintained after 4000 cycles, indicating that an electrochemical activation process occurred during the initial thousands of cycles. The electrochemical activation mechanism is discussed in detail. The specific capacitance remained an almost constant value and decreased slightly upon prolonged cycling. After 23,000 cycles, it decreased by 6% of the maximum specific capacitance. The experimental results demonstrate that T-MnO x is a promising candidate as an electrode material for supercapacitors. © 2011 Elsevier B.V. All rights reserved.

File: 1_abstract_scrape/abstract/2-s2.0-84855948521.txt
All-solid-state flexible supercapacitors were fabricated using carbon nanotubes (CNTs), regular office papers, and ionic-liquid-based gel electrolytes. Flexible electrodes were made by coating CNTs on office papers by a drop-dry method. The gel electrolyte was prepared by mixing fumed silica nanopowders with ionic liquid, 1-ethyl-3-methylimidazolium bis(trifluoromethylsulfonyl)imide ([EMIM][NTf 2]). This supercapacitor showed high power and energy performance as a solid-state flexible supercapacitor. The specific capacitance of the CNT electrodes was 135Fg 1 at a current density of 2Ag 1, when considering the mass of active materials only. The maximum power and energy density of the supercapacitors were 164kWkg 1 and 41Whkg 1, respectively. Interestingly, the solid-state supercapacitor with the gel electrolyte showed comparable performance to the supercapacitors with ionic-liquid electrolyte. Moreover, the supercapacitor showed excellent stability and flexibility. The CNT/paper-and gel-based supercapacitors may hold great potential for low-cost and high-performance flexible energy storage applications. © 2012 IOP Publishing Ltd.

File: 1_abstract_scrape/abstract/2-s2.0-84856140561.txt
Figure Persented: We report mechanically robust, electrically conductive, free-standing, and transparent hybrid nanomembranes made of densified carbon nanotube sheets that were coated with poly(3,4-ethylenedioxythiophene) using vapor phase polymerization and their performance as supercapacitors. The hybrid nanomembranes with thickness of ∼66 nm and low areal density of ∼15 μg/cm 2exhibited high mechanical strength and modulus of 135 MPa and 12.6 GPa, respectively. They also had remarkable shape recovery ability in liquid and at the liquid/air interface unlike previous carbon nanotube sheets. The hybrid nanomembrane attached on a current collector had volumetric capacitance of ∼40 F/cm 3 at 100 V s -1 (∼40 and ∼80 times larger than that of onion-like carbon measured at 100 V s -1 and activated carbon measured at 20 V s -1, respectively), and it showed rectangular shapes of cyclic voltammograms up to ∼5 V s -1. High mechanical strength and flexibility of the hybrid nanomembrane enabled twisting it into microsupercapacitor yarns with diameters of ∼30 μm. The yarn supercapacitor showed stable cycling performance without a metal current collector, and its capacitance decrease was only ∼6% after 5000 cycles. Volumetric energy and power density of the hybrid nanomembrane was ∼70 mWh cm -3 and ∼7910 W cm -3, and the yarn possessed the energy and power density of ∼47 mWh cm -3 and ∼538 W cm -3. © 2011 American Chemical Society.

File: 1_abstract_scrape/abstract/2-s2.0-84856146427.txt
Figure Persented: Metal nanowires show promise in a broad range of applications, but many synthesis techniques require complex methodologies. We have developed a method for depositing patterned aluminum nanowires (Al NWs) onto Cu, Ni, and stainless steel substrates using low-pressure decomposition of trimethylamine alane complex. The NWs exhibited an average diameter in the range from 45 to 85 nm, were crystalline, and did not contain a detectable amount of carbon impurities. Atomic layer deposition of 50 nm of vanadium oxide on the surface of Al NW allows fabrication of supercapacitor electrodes with volumetric capacitance in excess of 1400 F·cc -3, which exceeds the capacitance of traditional activated carbon supercapacitor electrodes by more than an order of magnitude. © 2011 American Chemical Society.

File: 1_abstract_scrape/abstract/2-s2.0-84856171154.txt
This proposes a novel ZVZCS hybrid bidirectional DC-DC converter based on fuel cells and supercapacitor devices. The described converter employs only one high frequency transformers to couple the half-bridge and full-bridge circuits together in the primary side and voltage doubler circuit in secondary side. Boost type converter can limit the output ripple current of the fuel cells; All the primary side switches can turn on under zero-voltage-switching(ZVS) condition and turn off under zero current switching (ZCS) due to the existence of auxiliary switch in boost mode and transformer secondary side switches can turn on under zero voltage switching(ZVS). With the proposed ZVZCS concept, the MATLAB simulation results of the application of fuel cell and supercapacitor have been obtained and these results of the simulations confirm the feasibility and effective performance of the proposed converter topology.

File: 1_abstract_scrape/abstract/2-s2.0-84856182292.txt
Figure Persented: A highly flexible solid-state supercapacitor was fabricated through a simple flame synthesis method and electrochemical deposition process based on a carbon nanoparticles/MnO 2 nanorods hybrid structure using polyvinyl alcohol/H 3PO 4 electrolyte. Carbon fabric is used as a current collector and electrode (mechanical support), leading to a simplified, highly flexible, and lightweight architecture. The device exhibited good electrochemical performance with an energy density of 4.8 Wh/kg at a power density of 14 kW/kg, and a demonstration of a practical device is also presented, highlighting the path for its enormous potential in energy management. © 2011 American Chemical Society.

File: 1_abstract_scrape/abstract/2-s2.0-84856233703.txt
MnO 2 nano hollow sphere was prepared by liquid co-precipitation with different concentrations of cationic surfactant CTAB. The morphology and structure of the prepared MnO 2 were investigated by X-ray diffraction (XRD), scanning electron microscopy (SEM), infrared spectroscopy (FT-IR) and low temperature nitrogen adsorption. It was revealed that the obtained manganese dioxide was α-MnO 2 and the particle size of samples was between 100 and 300 nm. As evidenced by the cyclic voltammetry and galvanostatic charge/discharge test, 0.014 mol/L was found to be the optimum impact concentration of CTAB. The MnO 2 synthesized under optimum conditions showed the specific capacitance 178 F/g at the current density of 500 mA/g and its BET area is 229.8 m 2/g, compared to the 126 F/g and 178.4 m 2/g of the MnO 2 synthesized without surfactant. © 2011 Elsevier B.V.

File: 1_abstract_scrape/abstract/2-s2.0-84856254449.txt
Supercapacitor charge storage media were fabricated using the semiconducting polymer poly(3,4-propylenedioxythiophene) (PProDOT) and single-walled carbon nanotubes (SWNTs) that were helically wrapped with ionic, conjugated poly[2,6-{1,5-bis(3-propoxysulfonicacidsodiumsalt)}naphthylene] ethynylene (PNES). These PNES-wrapped SWNTs (PNES-SWNTs) enable efficient dispersion of individualized nanotubes in a wide range of organic solvents. PNES-SWNT film-modified Pt electrodes were prepared by drop casting PNES-SWNT suspensions in MeOH; high stability, first-generation PProDOT/PNES/SWNT composites were realized via electropolymerization of the ProDOT parent monomer (3,4-propylenedioxythiophene) in a 1-ethyl-3-methylimidazolium bis(trifluoromethylsulfonyl)imide/propylene carbonate solution at the PNES-SWNT-modified electrode. The electrochemical properties of PProDOT and PProDOT/PNES/SWNT single electrodes and devices were examined using cyclic voltammetric methods. The hybrid composites were found to enhance key supercapacitor figures of merit (charge capacity and capacitance) by approximately a factor of 2 relative to those determined for benchmark Type I devices that exploited a classic PProDOT-based electrode material. The charge/discharge stability of the supercapacitors was probed by repeated rounds of cyclic voltammetric evaluation at a minimum depth of discharge of 73%; these experiments demonstrated that the hybrid PProDOT/PNES/SWNT composites retained ∼90% of their initial charge capacity after 21-000 charge/discharge cycles, contrasting analogous data obtained for PProDOT-based devices, which showed only 84% retention of their initial charge capacity. © 2011 American Chemical Society.

File: 1_abstract_scrape/abstract/2-s2.0-84856377262.txt
Two kinds of ordered mesoporous carbon (OMC), hexagonal mesoporous carbon CMK-3 and cubic mesoporous carbon CMK-8, are prepared by a hard template nanocasting method. Afterwards, nitric acid modification is conducted to explore the influence of surface functional groups on the supercapacitive characteristics of the OMC electrodes. The electrochemical performances of CMK-3, CMK-8, acid-modified CMK-3 (H-CMK-3) and acid-modified CMK-8 (H-CMK-8) electrodes are investigated in three-electrode cells using alkaline (2 M KOH), acidic (2 M H 2SO 4) and neutral (2 M Na 2SO 4) aqueous media. After nitric acid modification, the capacitive performances of two OMCs are improved in KOH, decreased in H 2SO 4, but showed no change in Na 2SO 4. The correlations among the change of surface functional groups after acid modification, electrolyte category and the capacitive performance of the OMCs are studied in detail. It can provide a guideline for proper usage of OMC-based materials for the next generation of supercapacitors. © 2011 Elsevier B.V. All rights reserved.

File: 1_abstract_scrape/abstract/2-s2.0-84856384594.txt
Large surface area IrO x nanofoils (IrO xNF) were deposited on multi-wall carbon nanotube (MWCNT) templates, forming IrO x/MWCNT nanocomposites, by reactive radio frequency magnetron sputtering using Ir metal target. The structural and spectroscopic properties of IrO xNF were characterized. The micrographs of field emission scanning electron microscopy showed the formation of foil-like structure for the as-deposited samples. Transmission electron microscopy analysis revealed the contiguous presence of glassy iridium oxide, iridium metal, and iridium dioxide nanocrystals in the foil. X-ray photoelectron spectroscopy analysis provided the information of the oxidation states and the stoichiometry of IrO xNF. Raman spectra revealed the amorphous-like phase of the as-deposited IrO xNF. The nanofoil structure provided ultra-high surface area for electrical charge storage which made the IrO x/MWCNT nanocomposites as an attractive candidate for the supercapacitor applications. © 2011 Elsevier B.V. All rights reserved.

File: 1_abstract_scrape/abstract/2-s2.0-84856509802.txt
Time constants of supercapacitors are in the range of 100mS to tens of seconds compared to the time durations of power line transients, which are usually within a few hundred microseconds. Therefore supercapacitors should withstand short duration surges with energy values specified in IEEE C62-41 series and IEC 61400-4-5 and similar standards. After experimentally confirming this useful property of supercapacitors, new topologies for supercapacitor based surge-resistant uninterruptible power supplies were developed. Paper summarizes the approach to developing suitable topologies for surge-resistant UPS systems based on supercapacitor energy circulation techniques, despite the lower continuous DC voltage ratings of commercial supercapacitors. © 2011 IEEE.

File: 1_abstract_scrape/abstract/2-s2.0-84856616935.txt
A 20 V stack of 19 supercapacitors was fabricated from titanium bipolar plates (150 × 150 × 0.1 mm 3) coated on each side with carbon nanotubes and polypyrrole composite (+) and pigment carbon black (-), and microporous polymeric separators containing aqueous KCl. Internal sealing of each cell in the stack was achieved by placing a silicone rubber washer between neighboring bipolar plates. The stack was tested by high voltage cyclic voltammetry, galvanostatic charging and discharging, and electrochemical impedance spectroscopy. It approached 25 kW/kg in maximum specific power and 3.64 Wh/kg in specific energy. Performance of the stack through intermittent charging-discharging tests in a storage period of 10 months (still ongoing) remained fairly stable. For example, it exhibited almost zero decay in capacitance after 1000 continuous galvanostatic charging-discharging cycles in the first month of storage (10 V), and less than 6% loss in the seventh month (19 V). © 2011 American Institute of Chemical Engineers (AIChE).

File: 1_abstract_scrape/abstract/2-s2.0-84856699241.txt
A strategy in the rational design of the aligned carbon nanotube @ polyaniline (ACNT@PANI), arrayed on metal foils as supercapacitors, has been demonstrated towards the upper bound of the specific capacitance, namely a high surface area and nanometre thickness of PANI, good accessibility of ions and a low contact resistance. The structure of ACNT@PANI nanoelectrode arrays was investigated and correlated to the surface redox reaction, electronic and ionic transport and thus to the energy and power density of the supercapacitors. The thickness of the PANI film on each ACNT was found the most important parameter, which was optimized to achieve the specific capacitance (∼1100 F g -1) of PANI close to the maximum theoretic value. A prototype supercapacitor was assembled, and a practical application was demonstrated. This device shows a higher specific capacitance, a higher specific power and a lower internal resistance but reduced cost and volume than conventional two-plate supercapacitors, which may provide opportunities for a smarter design of energy storage devices. © The Royal Society of Chemistry 2012.

File: 1_abstract_scrape/abstract/2-s2.0-84857280665.txt
A novel symmetric RuO 2RuO 2 supercapacitor with a high operating voltage of 1.6 V is built using the nanocrystalline hydrous RuO 2. The symmetric supercapacitor exhibits an energy density of 18.77 Wh kg -1 at a power density of 500 W kg -1 based on the total mass of active electrode material and excellent cycling stability and power capability. These results demonstrate the potentialities of using RuO 2 for symmetric supercapacitor or using RuO 2 as negative electrode for asymmetric supercapacitor with high energy density. © 2012 The Electrochemical Society.

File: 1_abstract_scrape/abstract/2-s2.0-84857349930.txt
Renewable energy resources have been widely adopted in the world due to environmental concerns, energy shortage, and decreasing cost of system components. Among these renewable energy sources, solar energy generation has attracted significant interest due to its easy implementation. Solar energy is especially good for residential buildings that are far from existing electrical grid. In such a solar powered stand-alone residential system, a backup source such as battery/supercapacitor is required for uninterrupted energy. The DC energy from solar panels is converted to AC energy thorough a power conditioning system. In this study, the effect of inverter efficiency on the backup size is analyzed. It is shown that for a reliable and correct sizing, the inverter efficiency that varies with loading conditions must be taken into account for stand-alone house where the demand changes within a wide range over a day. © 2011 Chamber of Turkish Electric.

File: 1_abstract_scrape/abstract/2-s2.0-84857394101.txt
In this work, a flexible and freestanding Carbon Nanofiber/Cobalt hydroxide (CNFCo(OH) 2) composite paper is prepared via electrospinning followed by a simple chemical precipitation method. The structure characterizations show that Co(OH) 2 particles are well dispersed on the surface of the CNF, forming a thin and flexible composite paper. Due to the reinforcing effects coming from the double layer capacitance of CNF and the pseudo-capacitance of Co(OH) 2, the supercapacitive performance of pure CNF and pure Co(OH) 2 are mutually improved significantly after combination. The CNFCo(OH) 2 paper exhibits the largest specific capacitance in the potential range of -1-0 V, about 24 higher than that of pure CNF paper; while the specific capacitance of the Co(OH) 2 can increase by 30 in the potential range of -0.2-0.35 V after precipitated on the CNF. Our work probably gives a new insight for designing and synthesizing electrode materials of supercapacitor and other energy-storage devices. © 2012 The Electrochemical Society.

File: 1_abstract_scrape/abstract/2-s2.0-84857395768.txt
Implantation of complex dc-power network is one of the main research topics in more electric aircraft (MEA). In such applications, small and light systems are required and so optimization of passive elements, such as dc-bus capacitance and filtering inductance, is an important issue. It is known that the reduction of dc-bus capacitance may lead to instability of an MVdc network. So, if no stabilizer is used, the risk of instability must be considered, while designing the system passive elements. In this paper, we will first study the small signal stability of an MVdc network composed of three loads: an inverter supplying a permanent magnet synchronous motor, a dc/dc converter feeding a resistive load, and a supercapacitor controlled by a bidirectional dc/dc converter. Then, we will propose a large-signal-stabilizing system to ensure global stability by generating proper stabilizing power references for the whole system. The contribution of the loads to network stability is adjustable. The validity of the proposed method will be confirmed by experimentations. © 2011 IEEE.

File: 1_abstract_scrape/abstract/2-s2.0-84857783220.txt
Carbon cryogels have been obtained by freeze-drying and pyrolysis of a family of tannin - formaldehyde organic gels prepared at different pHs. Such new materials, cheap and derived from biomass at a mass fraction of 0.8, were completely characterised in terms of pore structure and density. Samples obtained at pH higher than 6 were extremely lightweight and presented surface areas higher than 1200 m 2 g -1. Tested as electrodes for electric double-layer capacitors, specific capacitances as high as 100 F g -1 were obtained and an ideal, purely capacitive, behaviour was always evidenced. Correlations have been observed between capacitance and micropore volumes, unambiguously suggesting that the latter mainly contribute to the capacitance. © 2012 Elsevier Ltd.

File: 1_abstract_scrape/abstract/2-s2.0-84858749435.txt
Activated carbons were prepared by KOH-activation of argan seed shells (ASS). The activated carbon with the largest surface area and most developed porosity was superficially treated to introduce oxygen and nitrogen functionalities. Activated carbons with a surface area of around 2100m 2/g were obtained. Electrochemical measurements were carried out with a three-electrode cell using 1M H 2SO 4 as electrolyte and Ag/AgCl as reference electrode. The O-rich activated carbon showed the lowest capacitance (259F/g at 125mA/g) and the lowest capacity retention (52% at 1A/g), due to surface carboxyl groups hindering electrolyte diffusion into the pores. Conversely, the N-rich activated carbon showed the highest capacitance (355F/g at 125mA/g) with the highest retention (93% at 1A/g), due to its well-developed micro-mesoporosity and the pseudocapacitance effects of N functionalities. This capacitance performance was among the highest reported for other activated carbons from a large variety of biomass precursors. © 2012 Elsevier Ltd.

File: 1_abstract_scrape/abstract/2-s2.0-84858798302.txt
Lightweight, low-cost supercapacitors with the capability of rapidly storing a large amount of electrical energy can contribute to meeting continuous energy demands and effectively levelling the cyclic nature of renewable energy sources. The excellent electrochemical performance of supercapacitors is due to a reversible ion adsorption in porous carbon electrodes. Recently, it was demonstrated that ions from the electrolyte could enter sub nanometre pores, greatly increasing the capacitance. However, the molecular mechanism of this enhancement remains poorly understood. Here we provide the first quantitative picture of the structure of an ionic liquid adsorbed inside realistically modelled microporous carbon electrodes. We show how the separation of the positive and negative ions occurs inside the porous disordered carbons, yielding much higher capacitance values (125 F g-1) than with simpler electrode geometries. The proposed mechanism opens the door for the design of materials with improved energy storage capabilities. It also sheds new light on situations where ion adsorption in porous structures or membranes plays a role. © 2012 Macmillan Publishers Limited. All rights reserved.

File: 1_abstract_scrape/abstract/2-s2.0-84858799301.txt
Nanostructured Co 3O 4 was prepared via a simple two-step process: cathodic electrodeposition of cobalt hydroxide from additive free nitrate bath and then heat treatment at 400 °C for 3 h. The prepared oxide product was characterized by powder X-ray diffraction, infrared spectroscopy, surface area measurement, scanning electron microscopy, and transmission electron microscopy. Morphological characterization showed that the oxide product was composed of porous nanoplates, and BET measurement displayed that the oxide plates have the average pore diameter and the surface area of 4.75 nm and 208.5 m 2 g -1, respectively. The supercapacitive performance of the nanoplates was evaluated using cyclic voltammetry and charge-discharge tests. A specific capacitance as high as 393.6 F g -1 at the constant current density of 1 A g -1 and an excellent capacity retention (96.5% after 500 charge-discharge cycles) was obtained. These results indicate that Co 3O 4 nanoplates can be recognized as high-performance electrode materials. © Springer Science+Business Media B.V. 2011.

File: 1_abstract_scrape/abstract/2-s2.0-84858965811.txt
This paper compares the experimental and simulation results to improve the voltage sag ride through capability of an adjustable speed drive using a supercapacitor as an energy storage device. The supercapacitor maintains the ASD dc bus voltage under voltage sag condition. Experimental results are presented, which show the effectiveness of the mitigation approach to voltage sags. The performance of ASD under healty and abnormal condition is first simulated in MATLab simulink and then the same are verified using designed hardware setup. The LABView (8.5) software and DAQ board has been used to record the generated waveforms during normal and abnormal conditions.

File: 1_abstract_scrape/abstract/2-s2.0-84858977053.txt
The supercapacitive performances of Co(OH) 2/Ni(OH) 2 composites in lithium hydroxide solution are investigated in detail. Cyclic voltammetries and galvanostatic charge/discharge measurements reveal that LiOH is the most suitable electrolyte for the composite electrodes among MOH (M = Li, Na and K). The redox behavior of the Co(OH) 2/Ni(OH) 2 composites different to that of the pure components shows that weight ratio of Co(OH) 2/Ni(OH) 2 exerts a great influence on the capacitive performances. After 1000 continuous charge/discharge cycles, the capacitance retention ratio for the composite electrode with the weight ratio of 2/3 is elevated from 41.6% to 88.2% compared with pure Ni(OH) 2 electrode, exhibiting improved long-life cyclability. © 2012 Elsevier B.V. All rights reserved.

File: 1_abstract_scrape/abstract/2-s2.0-84859134714.txt
A novel nanoplatelet-like structure of the composites of polypyrrole (PPy) and graphene (GR) is facilely synthesized by an electrochemical method and is further employed as a supercapacitor. The nanocomposite of PPy/GR shows a porous structure with a specific surface area of as high as 136.5 m 2 g -1. As a result, the composite material exhibits a high specific capacitance of 285 F g -1 at a discharge rate of 0.5 A g -1, and excellent cycling stability. Specifically, over 90% of its initial capacitance can be retained after 1000 charge/discharge cycles. With advantageous features, such as facile fabrication process, high specific capacitance and excellent cycle life, this electrochemically synthesized PPy/GR nanocomposite is quite promising for high-performance supercapacitor applications. © 2011 The Royal Society of Chemistry.

File: 1_abstract_scrape/abstract/2-s2.0-84859158884.txt
Ultrathin films of poly(3,4-ethylenedioxythiophene) (PEDOT) have been prepared by electropolymerization on steel and indium-tin oxide (ITO) substrates under identical experimental conditions. Scanning electron microscopy and atomic force microscopy indicate that the substrate affects dramatically both the morphology and topography of films when the polymerization times are very short. An ultraporous three-dimensional network involving ultrathin sticks with a fiber-like morphology was formed on ITO. Asymmetric and symmetric supercapacitors have been fabricated by assembling electrodes of PEDOT deposited on ITO and steel. The specific capacitance, electrochemical stability, supercapacitor behavior and Coulombic efficiency measured for devices with an ITO/steel configuration were similar to those reported for advanced PEDOT-inorganic hybrid composites. Furthermore, the performance of the ITO/steel assembly is higher than those determined for symmetric supercapacitors derived from two identical electrodes of PEDOT deposited on steel or on ITO. The unique properties of the asymmetric supercapacitors have been attributed to the ultraporous structure of the ultrathin films deposited on ITO, which is not significantly perturbed when the device is submitted to a very high number of consecutive oxidation-reduction processes, and the different electroactivities of the two electrodes. © 2012 Elsevier B.V. All rights reserved.
