Repository: tikam24/supercapacitor_database

# supercapacitor_database
 Supercapacitor database generated from scientific literature

File: 1_abstract_scrape/abstract/2-s2.0-84859171481.txt
We report a single-crystalline Co 3O 4 nanowire array grown on a nickel foam prepared by a hydrothermal synthesis method for supercapacitor application. The Co 3O 4 nanowires show sharp tips and have an average diameter of 70 nm, and a length up to 25 μm. Impressively, the as-prepared single-crystalline Co 3O 4 nanowire array exhibits noticeable pseudocapacitive performance with a high capacitance of 754 F g -1 at 2 A g -1 and 610 F g -1 at 40 A g -1 as well as excellent cycling stability. The enhanced supercapacitor performance is due to the unique one-dimensional (1D) architecture, which provides fast diffusion paths for ions and facilitates the electron and ion transfer on the Co 3O 4/electrolyte interfaces. Moreover, the 1D nanowire array can accommodate the volume expansion and restrain the pulverization and deterioration of Co 3O 4 during the repeated cycling process, resulting in enhanced cycling stability. © 2012 The Royal Society of Chemistry.

File: 1_abstract_scrape/abstract/2-s2.0-84859175911.txt
We demonstrate the high performance of supercapacitors fabricated with vertically aligned carbon nanotubes and nonaqueous electrolytes such as ionic liquids and conventional organic electrolytes. Specific capacitance, maximum power and energy density of the supercapacitor measured in ionic liquid were 75Fg 1, 987kWkg 1 and 27Whkg 1, respectively. The high power performance was consistently indicated by a fast relaxation time constant of 0.2s. In addition, electrochemical oxidation of the carbon nanotubes improved the specific capacitance (158Fg 1) and energy density (53Whkg 1). Both high power and energy density could be attributed to the fast ion transport realized by the alignment of carbon nanotubes and the wide operational voltage defined by the ionic liquid. The demonstrated carbon-nanotube-and nonaqueous-electrolyte-based supercapacitors show great potential for the development of high-performance energy storage devices. © 2012 IOP Publishing Ltd.

File: 1_abstract_scrape/abstract/2-s2.0-84859182616.txt
A new type of Li-ion supercapacitor was fabracatied with activated carbon as cathode and graphite pre-intercalated Li ion as anode. The electrochemical characterization was also conducted with cyclic voltammetry and AC impedance methods. By this unique cell design, the capacitance of Li-ion supercapacitor keep the same level to double elecric layer supercapacitor ,But the voltage window of supercapacitor can be enhanced from 2.5V to 4.2V.So the energy density of Li-ion supercapacitor can be enhanced 4 times of common carbon-based supacapacitor. There is above 99% capacitance retention for Li ion supercapacitor after 200 cycles at 200mA discharge current. A pure capacitance behavior can be found at the frequency below the knee in its AC impedance spectroscopy. © (2012) Trans Tech Publications, Switzerland.

File: 1_abstract_scrape/abstract/2-s2.0-84859545149.txt
The interest in developing multifunctional materials has greatly increased in the last decade. Power storage composites are just one class of multifunctional materials that has the potential to lead to significant size and weight reduction. Many electronic devices (i.e. laptops, cellphones, iPods, etc.) and mechanical systems that require or generate electrical power during operation (i.e., hybrid or fully electric cars, wind turbines, airplanes, etc.) could benefit substantially from these materials. While several types of power storage structural composites have been developed to date, i.e. composite batteries and fuel cells, structural load bearing super- and ultra-capacitors appear to be the most promising ones. To date, two classes of structural capacitors have been explored: dielectric and solid electrolyte capacitors; the former are suitable for applications where very high voltage bursts of electrical energy are needed, while the latter are suitable for applications where lower voltage levels are required (i.e. more general power storage/delivery applications). This paper describes the efforts made to develop and characterize electro-mechanically structural supercapacitors. The load-bearing supercapacitors discussed here have been made with carbon fiber weave electrodes and separators of various materials, glued together with a solid polymer electrolyte (SPE) matrix. Electrochemical characterization reported specific capacitances as high as 2.9μF/mm3 and energy densities as high as 4.9 kJ/g. © 2011 by ASME.

File: 1_abstract_scrape/abstract/2-s2.0-84860165249.txt
Electrochemical supercapacitor is also called supercapacitor for short. As a new-type energy storage device, it possesses a wide application prospect. In order to utilize the supercapacitor properly, optimize its performance and simulate the whole energy storage system, it is essential to propose a model to describe the supercapacitor's working property accurately. In this paper, the basic working principle of supercapacitor is introduced. The various kinds of models of supercapacitor are reviewed and each model's trait and suitable applied boundary is analyzed in details. Some experiments aiming at equivalent circuit model which is used widely in engineering are fulfilled and relevant results and model's structure are also discussed deeply. Through analyzing the state-of-art of supercapacitor's modeling research and existing deficiency, the development tendency and research emphasis are expected.

File: 1_abstract_scrape/abstract/2-s2.0-84860328572.txt
Supercapacitors are a strong candidate for high-power applications such as electric/hybrid vehicles and electronic devices due to their high power densities and high efficiency particularly at low temperatures. In these applications, supercapacitors are used as energy-storage devices with capability of providing the peak-power requirement. They are subject to heavy duty cycling conditions which result in significant heat generation inside the supercapacitors. Therefore, thermal management is a key issue concerning lifetime and performance of supercapacitors. Accurate modeling of temperature field inside supercapacitors is essential for designing an appropriate cooling system, meeting the safety and reliability requirements of power systems. The objective of this paper is to study the transient and spatial temperature distribution in supercapacitors, in which a supercapacitor product with prismatic structure, based on the activated carbon and organic electrolyte technology, was chosen for modeling. A multi-dimensional thermal and electrochemical coupled model was developed by a commercial software COMSOL. In this approach, the 3D energy equation was coupled with a 1D electrochemical model via the heat generation and temperature-dependent physicochemical properties, including diffusion coefficient and ionic conductivity of electrolyte ions. Location-dependent convection and radiation boundary conditions were applied to reflect different heat dissipation phenomena of all surfaces. This model is capable of predicting electrochemical performance and temperature distribution for different involved parameters. The results of this model can also be used to determine the optimum thermal management system for various supercapacitor applications. © 2011 by ASME.

File: 1_abstract_scrape/abstract/2-s2.0-84860387674.txt
PbO 2/activated carbon (AC) hybrid supercapacitor in H 2SO 4 with a carbon foam current collector is studied. The PbO 2/AC hybrid is designed with electrodeposited PbO 2 thin film as positive electrode to match with AC negative electrode. The discharge curve shows capacitive characteristics between 1.88 V and 0.65 V. The hybrid system exhibits excellent energy and power performance, with specific energy of 43.6 Wh/kg at a power density of 654.2 W/kg. The use of carbon foam current collector ensures stability of the PbO 2 electrode in H 2SO 4 environment. After 2600 deep cycles at 15 C high rate of charge/discharge, the capacity remains nearly unchanged from its initial value. © 2012 Li Jun Gao.

File: 1_abstract_scrape/abstract/2-s2.0-84860445362.txt
Polyaniline/mesoporous carbon/MnO2 (PANI/CMK-3/MnO2) ternary nanocomposites with a PANI nanolayer uniformly deposited on the CMK-3/MnO2 particles were synthesized by chemical oxidative polymerization. Structure and morphology of the ternary composites were further characterized by TEM, XRD, FTIR and FE-SEM techniques. Electrochemical measurements demonstrated that the ternary composite with 12% MnO2 content possessed enhanced specific capacitance of 695 Fg-1 and the capacitance retention was 88% after 1000 galvanostatic charge-discharge cycles at a current density of 1.0 Ag-1. The incorporation of MnO 2 nanoparticles can not only contribute to high capacitance but also stabilize the interaction between the quinoid ring of PANI and the CMK-3/MnO2 particles. The PANI nanolayer in the ternary composite restrains the dissolution of MnO2 nanoparticles in acidic electrolyte so as to enhance their electrochemical utilization. The synergistic effect among three components may result in enhanced specific capacitance and cycling stability of the ternary composites. © 2012 Elsevier Ltd. All rights reserved.

File: 1_abstract_scrape/abstract/2-s2.0-84860471845.txt
We report a transfer process for CNT films with intrinsic bottom metal contacts to construct mechanically bendable, densely aligned carbon nanotube (CNT) forests for energy storage devices. The flexible electrode created and investigated as a supercapacitor has the following salient features: (1) excellent transfer of charge from the aligned CNTs to the substrate, (2) simple fabrication, and (3) easy integration with a variety of surfaces and topographies. Preliminary testing results with a CNT forest of 5x10 mm 2 in area on Au/Kapton® film show a specific capacitance of 7.0 mF/cm 2. © 2012 IEEE.

File: 1_abstract_scrape/abstract/2-s2.0-84860695675.txt
Microporous carbons with a finely controlled porosity have been prepared from non-porous chars by cyclic oxidation/thermal desorption and further used in supercapacitor electrodes working in organic medium. The described activation method is shown to be effective for at least two types of non-porous carbons derived from sucrose and cellulose. The low temperature oxidation is realized by H 2O 2 at 200 °C and followed by thermal desorption of the surface functional groups at 900 °C under nitrogen flow. The porosity-forming procedure involves 4-5 oxidation/decomposition cycles, thus allowing a gradual adjustment of average pore size to that of ions making up the standard organic electrolyte -1 mol L -1 TEA + BF 4 - in acetonitrile. The build-up of pore volume during the initial cycles proceeds essentially through the opening/formation and deepening of narrow micropores (L 0 ≈ 0.8 nm), whereas a slight pore widening appears to be the main outcome of further cycles. Due to the low burn-off of the overall process, the carbons are shown to form much denser coatings (0.71 g cm -3) than a steam-activated carbon used in industrial supercapacitors (0.52 g cm -3). © 2011 Elsevier Ltd. All rights reserved.

File: 1_abstract_scrape/abstract/2-s2.0-84861094804.txt
This paper evaluates the option of using a new powertrain based on fuel cell (FC), battery and supercapacitor (SC) for the Urbos 3 tramway in Zaragoza, Spain. In the proposed powertrain configuration, a hydrogen Proton-Exchange- Membrane (PEM) FC acts as main energy source, and a Li-ion battery and a SC as energy support and storage systems. The battery supports the FC during the starting and accelerations, and furthermore, it absorbs the power generated during the regenerative braking. Otherwise, the SC, which presents the fastest dynamic response, acts mainly during power peaks, which are beyond the operating range of the FC and battery. The FC, battery and SC use a DC/DC converter to connect each energy source to the DC bus and to control the energy exchange. This configuration would allow the tramway to operate in an autonomous way without grid connection. The components of the hybrid tramway, selected from commercially available devices have been modeled in MATLAB-Simulink. The energy management system used for controlling the components of the new hybrid system allows optimizing the fuel consumption (hydrogen) by applying an equivalent consumption minimization strategy. This control system is evaluated by simulations for the real driving cycle of the tramway. The results show that the proposed control system is valid for its application to this hybrid system. © 2012, Hydrogen Energy Publications, LLC. Published by Elsevier Ltd. All rights reserved.

File: 1_abstract_scrape/abstract/2-s2.0-84861189115.txt
The influence of the cellulose substrate on the electrochemical performance of supercapacitor electrode materials made of polypyrrole (PPy) and cellulose is investigated. Composites were synthesized by chemical polymerization of pyrrole on dispersed fibers of cellulose from Cladophora algae and dispersed wood cellulosebased commercial filter papers, respectively, as well as on Cladophora cellulose and filter paper sheets. The resulting composites, which were characterized using scanning electron microscopy, cyclic voltammetry, and elemental analysis, were found to exhibit specific charge capacities proportional to the PPy content of the composites. The highest specific capacity (i.e., 171 C/g composite or 274 C/g PPy) was obtained for composites made from dispersed Cladophora cellulose fibers. The higher specific capacities for the Cladophora cellulose composites can be explained by the fact that the Cladophora cellulose fibers were significantly thinner than the wood cellulose fibers. While the PPy was mainly situated on the surface of the Cladophora cellulose fibers, a significant part of the PPy was found to be present within the wood fibers of the filter paper-based composites. The latter can be ascribed to a higher accessibility of the aqueous pyrrole solution to the wood-based fibers as compared to the highly crystalline algae based cellulose fibers. The present results clearly show that the choice of the cellulose substrate is important when designing electrode materials for inexpensive, flexible and environmentally friendly paper-based energy storage devices. © 2012. The Author(s).

File: 1_abstract_scrape/abstract/2-s2.0-84861378936.txt
Nanowire-structured MnO 2 was synthesized by a sonochemical method and its electrochemical capacitances were investigated in three kinds of electrolytes: liquid-type KCl solution, potassium polyacrylate (PAAK), and potassium polyacrylate-co-polyacrylamide (PAAK-PAAM) gel polymer electrolytes (GPEs). The prepared MnO 2 with a nanowire structure had a high specific surface area and narrow pore distribution, which was very useful for gel-type electrolyte in supercapacitor applications. The specific capacitance of nanowire-structured MnO 2 with PAAK electrolyte exceeded 484 F g -1 at the conventional loading weight of MnO 2 (1.02 mg cm -2) in the electrode. The nanowire-structured MnO 2 with PAAK electrolytes was a very promising electrode material for high-performance supercapacitors. © 2012 The Electrochemical Society.

File: 1_abstract_scrape/abstract/2-s2.0-84861384780.txt
Zinc ion (Zn 2+)-doped poly(3-methyl-thiophene)/multi-walled carbon nano tubes (MWCNT) composites (M-PMT-ZN) and poly(3-methyl-thiophene)/ MWCNT composites (M-PMT) were synthesized by in situ chemical oxidative polymerization and investigated as electrode material for supercapacitors. The interactions of Zn 2+ ions with sulfur sites on the polymer chains were characterized by Fourier transform infrared spectroscopy. The morphology of the nanocomposites was characterized by scanning electron microscopy and high resolution transmission electron microscopy. The electrochemical properties were investigated using cyclic voltammetry, cyclic charging-discharging tests, and electrochemical impedance spectroscopy in a three-electrode system. Use of M-PMT-ZN resulted in a higher specific capacitance of 235 F/g. The specific capacitance retention after 500 cycles on M-PMT-ZN was also higher compared with that of the M-PMT composite. These results indicate that transition metal ion doping enhances the electrochemical properties of the conducting polymer.

File: 1_abstract_scrape/abstract/2-s2.0-84861404038.txt
Graphene is a promising electrode material for energy storage applications. The most successful method for preparing graphene from graphite involves the oxidation of graphite to graphene oxide (GO) and reduction back to graphene. Even though different chemical and thermal methods have been developed to reduce GO to graphene, the use of less toxic materials to generate graphene still remains a challenge. In this study we developed a facile one-pot synthesis of deoxygenated graphene (hGO) via alkaline hydrothermal process, which exhibits similar properties to the graphene obtained via hydrazine reduction (i.e. the same degree of deoxygenation found in hydrazine reduced GO). Moreover, the hGO formed freestanding, binder-free paper electrodes for supercapacitors. Coin cell type (CR2032) symmetric supercapacitors were assembled using the hGO electrodes. Electrochemical characterization of hGO was carried out using lithium bis(trifluoromethanesulfonyl)imide (LiTFSI) and ethylmethylimidazolium bis-(trifluoromethanesulfonyl)imide (EMITFSI) electrolytes. The results for the hGO electrodes were compared with the hydrazine reduced GO (rGO) electrode. The hGO electrode exhibits a energy density of 20 W h kg -1 and 50 W h kg -1 in LiTFSI and EMITFSI respectively, while delivering a maximum power density of 11 kW kg -1 and 14.7 kW kg -1 in LiTFSI and EMITFSI, respectively. © 2012 Elsevier B.V. All rights reserved.

File: 1_abstract_scrape/abstract/2-s2.0-84861456628.txt
In this paper, a study of the supercapacitors ageing process is presented. The originality of this paper is that the tests are made under conditions similar to those of an industrial application. A continuous cycling is applied in order to obtain these test conditions. The measurement is done, thanks to a test bench developed in our laboratory. More than 560,000 cycles have already been done, which corresponds to 325 cumulated days of continuous cycling. These tests allow to understand the ageing process of supercapacitors and to follow the evolution of theirs characteristics during their lifetime. The aim of this paper is to study the behavior of the cells, which compose the supercapacitors module (48V/112F). © 2012 IEEE.

File: 1_abstract_scrape/abstract/2-s2.0-84861494287.txt
This paper investigates the application of a supercapacitor bank when used as a power buffer to smooth rapid power fluctuations in and out of the battery of an electric or hybrid vehicle. The study considers the simple case where the supercapacitor bank is connected directly in shunt with the battery as well as the case where it is connected through a DC/DC converter that is necessary to achieve optimal performance. The work is illustrated through computer simulations during vehicle acceleration and deceleration. Partial experimental data on a prototype circuit is also shown. Proper design of such a hybrid electrical energy storage system is expected to result in substantial benefits to the well being of the battery bank. © 2003 IEEE.

File: 1_abstract_scrape/abstract/2-s2.0-84861592493.txt
The fast development of wind power generation brings new requirements for wind turbine integration to grid. In order to improve the lower voltage ride through(LVRT) capability of fixed speed induction generator(FSIG) in wind power generating systems, the mathematic model of FSIG, supercapacitor(SC) and converter is built in DIgSILENT in this paper. A control strategy for FSIG and SC based on wind farms is proposed to enhance the terminal voltage of point of common coupling (PCC) after the clearance of an external short circuit fault. The simulation results show that the terminal voltage of PCC can be significantly improved when there is extra active and reactive power compensation available from SC. © (2012) Trans Tech Publications, Switzerland.

File: 1_abstract_scrape/abstract/2-s2.0-84861606935.txt
Polypyrrole (PPy) nanowires have been successfully grown on the surface of graphene oxide (GO) nanosheets by using a facile chemical method. The GO/PPy composites exhibit a predominant specific capacitance of 633 F/g at a current density of 1 A/g by charge/discharge analysis, in comparison with 227 F/g for pure PPy. The composites also show superior electrochemical rate capability and cycle stability. The attenuation of the specific capacitance is less than 6% after 1000 charge/discharge processes. The high specific capacitance and good stability of the GO/PPy composites are very promising for applications in electrochemical supercapacitor devices. © 2012 Elsevier B.V. All rights reserved.

File: 1_abstract_scrape/abstract/2-s2.0-84861610563.txt
Mesoporous α-Ni(OH) 2 was synthesized by a facile method and investigated as an electrochemical pseudocapacitor material. Structural characterizations reveal that the mesoporous α-Ni(OH) 2 has a narrow pore size distribution of 16 nm and a large surface area of 349 m 2 g - 1. The α-Ni(OH) 2 sample exhibits excellent electrochemical performance at different current densities and good cycling ability, which can be due to its mesoporous structure and large surface area. A maximum specific capacitance of 1718 F g - 1 can be achieved at a scan rate of 5 mV s - 1. These results indicate that the mesoporous α-Ni(OH) 2 is a promising candidate for the supercapacitor electrodes. © 2012 Elsevier B.V. All rights reserved.

File: 1_abstract_scrape/abstract/2-s2.0-84861610930.txt
Wind power is the most fast growing energy source in the world while its intermittency and uncertainty generate stability, reliability and power quality problems in the electric grid. A battery/supercapacitor Hybrid Energy Storage System (HESS) is integrated to the directly driven Wind Turbine Generation (WTG) system to achieve a better wind power output characteristic. When integrated to a grid connected WTG, the supercapacitor and battery respectively absorbs the high frequency part and low frequency part of the wind fluctuations. Feedback elements are added to achieve a better performance of this management algorithm. While for a HESS applied to the stand-alone WTG system, the supercapacitor supports the frequency of the isolated system after the islanded operation and PI controllers are used. The control models are developed by the User Definition (UD) module on Power System Analysis Software Package (PSASP). Simulations are carried out to verify the control strategies effective and feasible. © (2012) Trans Tech Publications, Switzerland.

File: 1_abstract_scrape/abstract/2-s2.0-84861618997.txt
Graphene oxide nanoplate-MnO 2 composites have been synthesized by oxidizing part of the carbon atoms in the framework of graphene oxide nanoplates at ambient temperature. The composites were characterized by scanning electron microscopy (SEM) and cyclic voltammetry (CV). Their microstructures and morphologies have affected their electrochemical properties. Compared with MnO 2 nanoparticles, the nanocomposite prepared reveals better electrochemical properties as a supercapacitor electrode material. © (2012) Trans Tech Publications, Switzerland.

File: 1_abstract_scrape/abstract/2-s2.0-84861639830.txt
Hybrid electric vehicles are one of the most effective solutions to improve our environment, one of few such products that are available at the mass-market and also accepted by the customers. With the improved energy storage systems and control algorithms, hybrid vehicles can further gain on the applicability and consequently on the popularity. In this paper, a design and control of the elements of the hybrid vehicle propulsion system, with an emphasis on supercapacitor as the peak energy storage unit, is presented. The propulsion system is dimensioned for light delivery vehicle. In order to simplify design and testing, a laboratory test rig was built rather than using the complete vehicle. Trough simulations and experiments a significant improvement of the properties of energy storage system is confirmed after adding the supercapacitor to the battery. The experiments also confirm the advantages of energy flow management based on the stabilization of the common DC bus voltage. © 2012 IEEE.

File: 1_abstract_scrape/abstract/2-s2.0-84861652769.txt
In this study, the porous series of carbon aerogel (CA) by a magnesium acetate catalyst molar ratio, CA50, CA100, CA200 and CA500, were derived via the pyrolysis of resorcinol-formaldehyde (RF) aerogel. Pore structure analysis shows that a magnesium acetate ratio is increasing with decreasing a pore and particle size by FESEM. Surface area analysis is increasing with increasing a catalyst ratio by nitrogen adsorption/desorption analysis. The results show that BET surface area and specific capacitance increase with decreasing R/C ratio (molar ratio of resorcinol to catalyst). The BET surface area of carbon aerogel decreases from 763 m2/g for CA50 to 523 m2/g for CA500. The micropore volume are almost same for carbon aerogels, but the mesopore volume and specific surface area decreased with increasing R/C ratio, especially drastically decreased for CA500. The macropore volume decrease is not so high, about 0.3 cc/g from 2.3 cc/g for CA50 to 2.0 cc/g for CA500, indicating that CA500 is mainly comprised of macropores and micropores. To measure the real supercapacitance of carbon aerogels, we measured full-cell galvanostatic charge and discharge properties and cyclic voltammetry (CV) properties. The calculated capacitance of supercapacitors 24.5 F/g for CA50, 21.9 F/g for CA100, 11.3 F/g for CA200 and 4.5 F/g for CA500. We found that specific capacitance is increasing with increasinga surface area and large amount of mesopores.

File: 1_abstract_scrape/abstract/2-s2.0-84861767356.txt
We synthesized porous Co 3O 4/Ruo 2 composite using the soft template method. Cetyl trimethyl ammonium bromide (CTAB) was used to make micell as a cation surfactant. The precipitation of cobalt ion and ruthenium ion for making porosity in particles was induced by OH - ion. The porous Co 3O 4/Ruo 2 composite was completely synthesiszed after anealing until 250 oC at3 oC /min. From the XRD ananysis, we were able to determine that the porous /RuO2 composite was comprised of nanoparticles with low crystallinity. The shape or structure of the porous Co 3O 4 composite was studied by FE-SEM and FE-TEM. The size of the porous Co 3O 4/Ruo 2 composite was 20~40 nm. From the FE-TEM, we were able to determine that porous cavities were formed in the composite particles. The electrochemical performance of the porous Co 3O 4/Ruo 2 composite was measured by CV and charge-discharge methods. The specific capacitances, determined through cyclic voltammetry (CV) measurement, were ~51, ~47, ~42, and ~33 F/g at 5, 10, 20, and 50 mV/sec scan rates, respectively. The specific capacitance through charge-discharge measurement was ~63 F/g in the range of 0.0~1.0 V cutoff voltage and 50 mAh/g current density.

File: 1_abstract_scrape/abstract/2-s2.0-84861819963.txt
Gelatin-based activated carbons (GBACs) were prepared by activation of novel synthetic gelatin/carbon nanotubes (CNTs) hybrid foams for 2 h at 800 °C using KOH and 1:2 component ratio. The results of scanning electron microscopy (SEM) showed that CNTs were homogenously dispersed with the form of three-dimensional framework in the gelatin matrix. Porosity development of GBACs was assessed by nitrogen adsorption at -196 °C and their capability of the charge accumulation in the electric double-layer was performed by galvanostatic, voltammetric and impedance spectroscopy techniques. GBACs with various contents of CNTs differ in terms of the total pore volume (from 0.57 to 0.98 cm 3/g) and Brunauer- Emmett-Teller (BET) surface area (from 1,000 to 1,992 m2/g). Very promising specific capacitance values, ranging from 155 F/g to 262 F/g, have been found for GBACs operating in 6 mol/l KOH electrolytic solution. With a moderate content of CNTs, the specific capacitance and electronic conductivity of GBAC are substantially improved because of the combination of increased conductivity, high surface area and electrolyte accessibility of the composite electrode. © Springer Science+Business Media, LLC 2011.

File: 1_abstract_scrape/abstract/2-s2.0-84862012946.txt
A novel high-performance supercapacitor electrode material based on graphene/Poly (3,4-ethylenedioxythiophene) (G/PEDOT) hybrid was synthesized via in situ electropolymerization of the 3,4-ethylenedioxythiophene (EDOT) monomer on the graphene nanosheet in ionic liquid for the first time. The morphology characterization of the G/PEDOT hybrid by AFM and SEM demonstrated that the grain-shape PEDOT particles with the average size of 80 nm×40 nm×2 nm were attached to the graphene sheet's surface tightly. The average specific capacitance of 181 F·g-1 of the hybrid was obtained in the potential range from 0 to 0.8 V at 1.0 A·g-1 by charge-discharge analysis and the hybrid showed good charge/discharge reversibility and electrochemical stability as supercapacitor electrode.

File: 1_abstract_scrape/abstract/2-s2.0-84862102062.txt
Currently, the vehicle manufacturers use the high power Li-ion technology to supply the electric and hybrid vehicles. This technology is able to ensure the power needed to propel the vehicle. Unfortunately, the lifetime of this technology is very low compared to that given by the energetic technology which can't ensure the needed power. So, to resolve the power limit of the energetic technology without decreasing its lifetime, this technology is associated with high power component (supercapacitor). This association (hybridization) requires the use of more power electronic components to ensure the good operating of these storage systems. This paper deals with the study of the hybrid supply sizing (weight, volume, autonomy and cost) including the size and cost of the DC/DC converter. © 2012 IEEE.

File: 1_abstract_scrape/abstract/2-s2.0-84862225318.txt
The facile synthetic approach to ruthenium oxide nanoparticles using double hydrophilic block copolymers (DHBCs) and their application toward the supercapacitor are presented. Nanostructured hydrous ruthenium oxide (RuO 2) nanoparticles are synthesized using a double hydrophilic block copolymer of poly(ethylene oxide)-block-poly(acrylic acid) (PEO-b-PAA) as a template, forming a micelle upon addition of the ruthenium precursor, which then transformed into RuO 2 nanoparticles of controlled dimension with reducing agents. The synthesized hydrous RuO 2·xH 2O nanoparticles are very stable for several months without any noticeable aggregates. Furthermore, we have demonstrated their utility in application as supercapacitors. Through annealing at 400 °C, we found that the crystallinity of RuO 2 nanoparticles increases considerably with a simultaneous transformation of the surrounding double hydrophilic block copolymer into ionic and electronic conducting buffer layers atop RuO 2 nanoparticles, which contribute to the significant enhancement of the overall specific capacitance from 106 to 962 F g -1 at 10 mV s -1. The RuO 2 nanoparticles annealed at 400 °C also exhibit a superior retention of capacitance over 1000 cycles at very high charge-discharge rates at 20 A g -1. We envision that the double hydrophilic block copolymer will provide a facile and general tool in creating functional nanostructures with controlled dimensions that are useful for various applications. © 2012 The Royal Society of Chemistry.

File: 1_abstract_scrape/abstract/2-s2.0-84862529703.txt
Polypyrrole doped by Zn 2+ ions was synthesized as nanocomposites with MWCNT by in-situ oxidative polymerization and investigated as electrode material for supercapacitors. The uniform coating of polypyrrole on MWCNT was characterized by field emission scanning electron microscopy (FESEM) and high resolution transmission electron microscopy (HRTEM). The effect of Zn 2+ ions were characterized by Fourier transform infrared (FTIR) spectroscopy. The electrochemical performances were investigated by cyclic voltammetry (CV), constant current charging/discharging cyclic test (CC) and electrochemical impedance spectroscopy (EIS) using a three-electrode system. The doped polypyrrole composites show higher specific capacitance and better cyclic stability. Copyright © 2012 WILEY-VCH Verlag GmbH & Co. KGaA, Weinheim.

File: 1_abstract_scrape/abstract/2-s2.0-84862548477.txt
The polymer of (2,2-dimethyl-1,3-propanediaminebis(salicylideneaminato))- nickel(II), Ni(saldMp), was deposited on multi-walled carbon nanotubes (MWCNTs) substrate by the route of potential linear sweep. The nano structures of poly[Ni(saldMp)] have been obtained by adjusting the monomer concentration of 0.1, 0.2, 0.5, 1.0 and 1.5 mmol L -1. The poly[Ni(saldMp)] prepared in acetonitrile solution with monomer concentration of 1.0 mmol L -1 shows the fastest growth rate. The effects of potential window on charge-discharge efficiency and electrodeposition scan number on capacitance performance were discussed. Poly[Ni(saldMp)] prepared with less electrodeposition scans exhibits higher capacitance, but this goes against the improvement of the whole electrode capacitance. Sample with 8 deposition scans is the best compromise with the geometric specific capacitance 3.53 times as high as that of pure MWCNTs, and 1.24 times for the gravimetric specific capacitance under the test potential window 0.0-1.0 V.

File: 1_abstract_scrape/abstract/2-s2.0-84862572712.txt
Due to their unique 2D structure and outstanding intrinsic physical properties, such as extraordinarily high electrical conductivity and large surface area, graphene-based materials exhibit great potential for application in supercapacitors. In this review, the progress made so far for their applications in supercapacitors is reviewed, including electrochemical double-layer capacitors, pseudo-capacitors, and asymmetric supercapacitors. Compared with traditional electrode materials, graphene-based materials show some novel characteristics and mechanisms in the process of energy storage and release. Several key issues for improving the structure of graphene-based materials and for achieving better capacitor performance, along with the current outlook for the field, are also discussed. © 2012 Wiley-VCH Verlag GmbH & Co. KGaA, Weinheim.

File: 1_abstract_scrape/abstract/2-s2.0-84862598612.txt
Two series of activated carbon materials had been successfully prepared by microwave activation and tube furnace heating treatment, for which sugarcane bagasse and ZnCl 2 were used as carbon resource and activating agent respectively. The electrochemical capacitive performance of activated carbon prepared by microwave activation was studied in aqueous and ionic liquid electrolytes. Nitrogen sorption determination shows that the pore structure is closely related to the concentration of activating agent, and the activating method shows rarely effect on the pore structure, while the microwave activation possesses significant advantage in heating efficiency and homogeneity. Structural characterization reveals that the pore size of activated carbons could be tuned from 2.5 nm to 7.0 nm as the concentration of ZnCl 2 solution increases from 20 wt% to 60 wt%. As evidenced by electrochemical measurements, the pore size plays a crucial role for the capacitive performance of activated carbons in ionic liquid electrolyte, and the larger the pore size, the better the capacitance. Ionic liquid supercapacitor could deliver much higher energy density than aqueous supercapacitor. AC60 could deliver 9.2 Wh/kg of energy density while maintaining 2.5 kW/kg of power density.

File: 1_abstract_scrape/abstract/2-s2.0-84862776795.txt
Highly corrugated graphene sheets (HCGS) have been prepared by a rapid, low cost and scalable approach through the thermal reduction of graphite oxide at 900 °C followed by rapid cooling using liquid nitrogen. The wrinkling of the graphene sheets can significantly prevent them from agglomerating and restacking with one another face to face and thus increase the electrolyte-accessible surface area. The maximum specific capacitance of 349 F g -1 at 2 mV s -1 is obtained for the HCGS electrode in 6 M KOH aqueous solution. Additionally, the electrode shows excellent electrochemical stability along with an approximately 8.0% increase of the initial specific capacitance after 5000 cycle tests. These features make the present HCGS material a quite promising alternative for next generation of high-performance supercapacitors. © 2011 Elsevier Ltd. All rights reserved.

File: 1_abstract_scrape/abstract/2-s2.0-84862786594.txt
In the present work, graphene/polypyrrole/carbon nanotube (GN/PPy/CNT) ternary composites have been fabricated via in situ polymerization method. The negatively charged poly(sodium 4-styrene sulfonate) is used for dispersing GN and CNT in aqueous phase and tethering pyrrole monomer to facilitate the formation of uniform PPy coating. Morphology analysis shows that the stacking of laminated PPy/GN composite is inhibited by introducing one-dimensional CNT to form GN/PPy/CNT composite with three-dimensional hierarchical structure. The prepared GN/PPy/CNT composite with GN:CNT = 8:1 (8GCPPy) exhibits a large surface area of 112 m 2 g -1 and meso- and macro-porosity system, which favor the diffusion of the electrolyte ions into the inner region of electrode. The supercapacitive behaviors of the sample electrodes are evaluated with cyclic voltammetry and galvanostatic charge/discharge measurements in 1 M KCl electrolyte. The specific capacitance of 8GCPPy at a current density of 0.2 A g -1 (361 F g -1) is much higher than that of pure PPy (176 F g -1) and binary composites of CNT/PPy (253 F g -1) and GN/PPy (265 F g -1). In addition, owing to the GN and CNT synergistic releasing the intrinsic differential strain of PPy chains during charge/discharge processes, the 8GCPPy composite also shows stable cycling performance (4% capacity loss after 2000 cycles). © 2012 Elsevier Ltd.

File: 1_abstract_scrape/abstract/2-s2.0-84862800858.txt
Indium tin oxide (ITO) nanowires array was used as current collector and building block for polyaniline based supercapacitor. Thin polyaniline coating was deposited on the nanowires and resulted in the formation of polyaniline ITO coaxial nanowires. This hybrid heterostructure design improved the specific capacitance, rate capability, and cycling stability of the supercapacitor electrode. Good conductivity harnessed by these directly grown ITO nanowires is useful to improve the charge transport during the charge discharge processes which were confirmed by the electrochemical impedance spectroscopy measurement. Electrochemical test in 1 M H 2SO 4 at 4 A g -1 delivered specific capacitance as high as 738 F g -1. In addition, sub-micron size of the intercoaxial nanowires spacing ensures the fast penetration of electrolyte ions which resulted in the superior rate capability (98% capacitance retention when applied current was varied from 4 to 25 A g -1). The capacitance retention is significantly higher as compared to other polyaniline composite electrodes and it is one of the best reported performances to date for polyaniline based supercapacitor electrodes. This work illustrates a promising platform that can be adopted for other redox nanocomposite materials while reaping the benefit as low cost and binder free electrode material for supercapacitor application. © 2012 Elsevier Ltd. All rights reserved.
