Repository: tikam24/supercapacitor_database

# supercapacitor_database
 Supercapacitor database generated from scientific literature

File: 1_abstract_scrape/abstract/2-s2.0-84862801587.txt
NiCo 2O 4 and NiMn xCo 2-xO 4-y (x ≤ 1.0) have been synthesized by a co-precipitation method, and the effects of Mn substitution for Co on the microstructural and electrochemical properties pertaining to the supercapacitor applications have been studied. Spinel structure is retained when a quarter of Co of the spinel is substituted with Mn (i.e., x = 0.5), where the Mn ions predominantly occupy the octahedral sites of the spinel lattice. The presence of Mn significantly suppresses crystal growth upon thermal treatment but tends to cause severe crystallite agglomeration. Electrodes of the materials exhibit nearly ideal electrochemical capacitor behavior in neutral electrolyte solution (1 M KCl (aq)). Mn substitution greatly enhances the specific capacitance of the spinel, giving gravimetric and superficial specific capacitances of ca. 110 F g -1 and ca. 380 μF cm -2, respectively for x = 0.5 powder. The capacitance enhancement is attributed to the facile charge-transfer characteristic of the Mn ions, as revealed by in situ X-ray absorption near-edge structure analysis. © 2012 Elsevier Ltd. All rights reserved.

File: 1_abstract_scrape/abstract/2-s2.0-84862826589.txt
Flexible sheets consisting of acrylonitrile-butadiene rubber (NBR) and vapor-grown carbon fiber (VGCF) are newly prepared varying the composition (VGCF 20-30 wt.%) for use as a current collector of supercapacitor electrodes. The as-prepared VGCF/NBR is then electrodeposited by aniline using a potentiodynamic cyclic voltammetry to yield a polyaniline (PANI)/VGCF/NBR composite electrode. It is confirmed that the electrical conductivity of VGCF/NBR current collector can be enhanced as the content of VGCF increases. Cyclic voltammetry result for the PANI/VGCF/NBR composites shows that the sample with 30 wt.% VGCF achieves a maximum specific capacitance (271.8 F g -1) at 5 mV s -1 and also reaches a superior specific capacitance at high scan rates. Such supercapacitor performance is possibly originated from the synergistic effect consisting of higher polarity of nitrile groups in NBR, conducting pathway of VGCF, and electroactive property of PANI. © 2011 Elsevier B.V.

File: 1_abstract_scrape/abstract/2-s2.0-84862862725.txt
Nanoporous carbons with high surface area are achieved through direct carbonization of a commercially available zeolitic imidazolate framework (ZIF-8) without any additional carbon sources. The resultant nanoporous carbons exhibit high electrochemical capacitances in an acidic aqueous electrolyte. © 2012 The Royal Society of Chemistry.

File: 1_abstract_scrape/abstract/2-s2.0-84862933336.txt
Graphene oxide/carbon nanotube (GO/CNT) films with different CNT contents were prepared by a solution-casting method. The oxygen-containing groups on the GO/CNT films were removed by thermal annealing at 200°C and the corresponding hybrid graphene/CNT films were obtained. The graphene/CNT films have good mechanical and electrical properties as well as high stability in electrolyte due to the combination of the film-formation capability of graphenes and the excellent mechanical and electrical properties of CNTs. These graphene/CNT films could be directly used as a supercapacitor electrode without assistance of any binders and metal current collectors, demonstrating good electrochemical capacitance performance with the specific capacitance of 70-110 F/g at a low scan rate of 1 mV/s. © 2011 IEEE.

File: 1_abstract_scrape/abstract/2-s2.0-84862938076.txt
In this work, we describe our efforts to produce Mn3O 4-graphene nanocomposites based on a convenient andfeasible solution based synthetic route under mild conditions. According to transmission electron microscopy (TEM) and high angle annular dark field scanning transmission electron microscopy (HAADF-STEM) results porous Mn3O4 nanocrystals (NCs), 20-40 nm in size, are uniformly deposited on both sides of the graphene nanosheet (GNS) matrix. Significantly, the as-prepared Mn 3O4-graphene nanocomposites exhibit remarkable pseudocapacitive activity including high specific capacitance (236.7 Fg -1 at 1 Ag-1), good rate capability (133 Fg-1 at 8 Ag-1), and excellent cyclability (the specific capacitance only decreases by 6.32% of the initial capacitance after 1000 cycles). The excellent pseudocapacitive performance of the Mn3O4-graphene nanocomposites electrode is probably due to the positive synergistic effects between the Mn3O4 and GNS. Namely, the intimate combination of the conductive graphene network with uniformly dispersed porous Mn3O4 NCs not only greatly improves the electrochemical utilization of Mn3O4, but also increases the double-layer capacitance of the graphene sheets. These characteristics make this nanocomposite a very promising electrode material for high performance supercapacitors. Copyright © 2012 WILEY-VCH Verlag GmbH & Co. KGaA, Weinheim.

File: 1_abstract_scrape/abstract/2-s2.0-84862946097.txt
Multilayer films of Co-Al layered double hydroxide nanosheets (Co-Al LDH-NS) and graphene oxide (GO) were fabricated through layer-by-layer (LBL) assembly. By using a three-electrode system, the electrochemical performances of the films were investigated to evaluate their potential as electrode materials to be used in flexible supercapacitor devices. The Co-Al LDH-NS/GO multilayer films exhibited a high specific capacitance of 880 F/g and area capacitance of 70 F/m 2 under the scan rate of 5 mV/s. And the film exhibited good cycle stability over 2000 cycles. After treating the films at 200 °C in H 2 atmosphere, the specific capacitance and area capacitance were largely increased up to 1204 F/g and 90 F/m 2 due to partial reduction of GO. A flexible electrode by depositing Co-Al LDH-NS/GO multilayer film onto PET substrate was prepared to show the potential of Co-Al LDH-NS/GO films for flexible energy storage. © 2011 American Chemical Society.

File: 1_abstract_scrape/abstract/2-s2.0-84862960198.txt
Electrical power systems in future uninterruptible power supplies or electrical vehicles may employ hybrid energy sources, such as fuel cells and supercapacitors. It will be necessary to efficiently draw the energy from these two sources as well as recharge the energy storage elements by the dc bus. In this paper, a bidirectional isolated dc-dc converter controlled by phase-shift angle and duty cycle for the fuel-cell hybrid energy system is analyzed and designed. The proposed topology minimizes the number of switches and their associated gate driver components by using two high-frequency transformers that combine a half-bridge circuit and a full-bridge circuit together on the primary side. The voltage doubler circuit is employed on the secondary side. The current-fed input can limit the input current ripple that is favorable for fuel cells. The parasitic capacitance of the switches is used for zero voltage switching (ZVS). Moreover, a phase-shift and duty-cycle modulation method is utilized to control the bidirectional power flow flexibly and it also makes the converter operate under a quasi-optimal condition over a wide input voltage range. This paper describes the operation principle of the proposed converter, the ZVS conditions, and the quasi-optimal design in depth. The design guidelines and considerations regarding the transformers and other key components are given. Finally, a 1-kW 30∼50-V-input 400-V-output laboratory prototype operating at 100-kHz switching frequency is built and tested to verify the effectiveness of the presented converter. © 2011 IEEE.

File: 1_abstract_scrape/abstract/2-s2.0-84862998516.txt
In the commentary to our paper [Electrochimica Acta 63 (2012) 55], Roling and Drüschler raised a very important issue regarding the measurements and comparison of the differential and integral capacitances retrieved using electrochemical impedance spectroscopy (EIS). They clearly explained that EIS measures differential capacitance rather than integral capacitance. The present letter aims to correct our previous study. It also clarifies the fact that cyclic voltammetry (CV) and galvanostatic methods can measure both differential and integral capacitances. Similar confusion exists in the literature on electrical energy storage devices and may explain discrepancies reported when measuring the capacitances of supercapacitors using EIS, CV, or galvanostatic methods. Finally, our original paper, for the first time, solved a modified Poisson-Nernst-Planck model with a Stern layer for simulating EIS. It also presented an interpretation of "capacitance dispersion" and a scaling analysis of electric double layers in EIS simulations. The model, scaling analysis, and the associated results were not affected by the confusion pointed out by Roling and Drüschler. © 2012 Elsevier Ltd. All rights reserved.

File: 1_abstract_scrape/abstract/2-s2.0-84863034923.txt
Inspired by the amphiphilicity of graphene oxide (GO), the surface of water is used as a template for the assembly of a GO film. Methacrylate- functionalized GO sheets can be cross-linked instantaneously at the water-air interface to form a highly wrinkled membrane spreading over an extended area. The multiple covalent linkages amongst the GO sheets enhances the in-plane stiffness of the film compared to noncovalently bonded GO films. The highly convoluted GO membrane can be used in two applications: the promoting of spontaneous stem-cell differentiation towards bone cell lineage without any chemical inducers, and for supercapacitor electrodes. Due to reduced van der Waals restacking, capacitance values up to 211 F g -1 can be obtained. The scalable and inexpensive nature of this assembly route enables the engineering of membranes for applications in regenerative medicine and energy-storage devices where secondary structures like nanotopography and porosity are important performance enhancers. Copyright © 2012 WILEY-VCH Verlag GmbH & Co. KGaA, Weinheim.

File: 1_abstract_scrape/abstract/2-s2.0-84863135513.txt
Polyvinyl alcohol based organogel electrolytes are a promising class of materials for lithium batteries and electrochemical supercapacitors. Amongst various classes of polymer electrolytes polymer based gel electrolytes have proven to be a materials for safer battery assembly with fast ion carrying capacity and better mechanical strength. Internal structure of gel is responsible for its ion conduction mechanism. This paper presents small angle X-ray scattering(SAXS) results for polyvinyl alcohol during its gelation in an organic solvent and salt system. Structural changes are observed during and after gelation for samples with varying polymer and lithium salt concentration and has been well documented by the SAXS results. ©The Electrochemical Society.

File: 1_abstract_scrape/abstract/2-s2.0-84863157486.txt
Ni(OH)2/MnO2 core-shell nanowires with a nanoflake surface have been designed and synthesized, and can be applied not only in neutral electrolytes (355 F g−1, 70.4 wt% MnO2) but are also appropriate for alkaline electrolytes (487.4 F g−1, 35.5 wt% MnO2), with high cycling stability due to the synergistic effect between the core and shell. © 2012 The Royal Society of Chemistry.

File: 1_abstract_scrape/abstract/2-s2.0-84863246908.txt
The electrochemical performance of polyaniline (PANI) and polypyrrole (PPy) coaxial nanofibers as supercapacitor electrode materials was evaluated by electrochemical impedance spectroscopy. The influence of the shell layer thickness on the charge transport and transfer process for the coaxial nanofibers in aqueous Na 2SO 4 solutions was studied. It is found that the existence of strong interaction between PANI and PPy, good orientation of conducting polymer chains, and large surface area to volume ratios in coaxial nanofibers are a benefit to the sufficiently diffusion of the charges, which demonstrates that the resulting nanofibers have potential application as electrode materials for supercapacitor. Copyright © Taylor & Francis Group, LLC.

File: 1_abstract_scrape/abstract/2-s2.0-84863247974.txt
Co 3O 4/Ni(OH) 2 composite mesoporous nanosheet networks (NNs) grown on conductive substrates were synthesized by heat treatment of Co(OH) 2/Ni(OH) 2 NNs that were synthesized on Ti substrates by a facile electrochemical deposition route. The prepared samples were characterized by X-ray diffraction (XRD), scanning electron microscopy (SEM), transmission electron microscopy (TEM), X-ray photoelectron spectroscopy (XPS), Fourier transform infrared spectroscopy (FT-IR), and micro-Raman spectroscopy. The above products were directly functionalized as supercapacitor electrodes without using any ancillary materials such as carbon black or binder. Co 3O 4/Ni(OH) 2 composite mesoporous NNs achieved a high specific capacitance (C sp) of 1144 F g -1 at 5 mV s -1 and long-term cyclability. The electrochemical measurements showed Co 3O 4/Ni(OH) 2 composite mesoporous NNs exhibited much better electrochemical performances than single Co 3O 4 or Ni(OH) 2. The binary redox couples of Ni 2+/Ni 3+ and Co 2+/Co 3+, nanosheet networks with porous structures, the mesoporous structure within nanosheets, the interconnections among nanosheets, together with the excellent electrical contact with the current collector (substrate) are responsible for the improved electrochemical performances of Co 3O 4/Ni(OH) 2 composite mesoporous NNs. With the ease of large scale fabrication and superior electrochemical characteristics, Co 3O 4/Ni(OH) 2 composite mesoporous NNs grown on Ti substrates will be good candidates for supercapacitor applications. © The Royal Society of Chemistry 2012.

File: 1_abstract_scrape/abstract/2-s2.0-84863346517.txt
While today's lithium-ion batteries offer acceptable energy storage capability, they lack the ability to be cycled repeatedly more than a couple thousand times. Electrochemical capacitors, i.e., supercapacitors, are being developed whose lifetimes exceed 1 10 6 cycles and power densities surpass those of batteries by several times. Here, we present an all-solid-state supercapacitor using a Li 2S-P 2S 5 glass-ceramic electrolyte as both separator and ion conductor. Three device architectures are examined including two with nanostructured electrodes which incorporate multi-walled carbon nanotubes (MWCNTs). Cyclic voltammograms and electrochemical impedance measurements demonstrate that these devices develop reversible double layer capacitance, and a maximum of 7.75 F/g is achieved in the device constructed by mechanically mixing the nanostructured electrodes. Electrochemical impedance spectroscopy explains non-idealities observed when MWCNTs are incorporated in the electrode layers. © 2012 American Institute of Physics.

File: 1_abstract_scrape/abstract/2-s2.0-84863373811.txt
The concept of energy harvesting works towards developing self-powered devices that do not require replaceable power supplies. Energy scavenging devices are designed to capture the ambient energy surrounding the electronics and convert it into usable electrical energy. A number of sources of harvestable ambient energy exist, including waste heat, vibration, electromagnetic waves, wind, flowing water, and solar energy. While each of these sources of energy can be effectively used to power remote sensors, the structural and biological communities have placed an emphasis on scavenging vibrational energy with ferroelectric materials. Ferroelectric materials have a crystalline structure that provide a unique ability to convert an applied electrical potential into a mechanical strain or vice versa. Based on the properties of the material, this paper investigates the technique of power harvesting and storage. © (2012) Trans Tech Publications.

File: 1_abstract_scrape/abstract/2-s2.0-84863526817.txt
As an energy storage device of green energy, supercapacitor has been made considerable progress in the areas such as pulsed power system in recent years. One of the designing indicators of the pulsed power system is the energy density of the power supply; hence the best way to increase the energy density is to enhance supercapacitor unit voltage. A hybrid supercapacitor, which consists of the anode of tantalum electrolytic capacitor and the cathode of supercapacitor, is developed and energy storage mechanism is discussed in this paper. At the same time, the model of hybrid super-capacitor is established based on its physical structure, the electric field distribution of the hybrid super-capacitor and porous electrode is analyzed as well. From the results of the analysis, the relationship between voltage and electrical capacity is available. Therefore, the measures of improving the electric field distribution and operating voltage of the hybrid super-capacitor are proposed, and an experimental study that aimed at the developed hybrid super-capacitor sample is implemented. The results indicated that the unit operating voltage of the hybrid super-capacitor can reach above 100V, and energy storage can achieve 3kJ. A conclusion can be drawn that a higher energy storage density can be achieved if the hybrid super-capacitors are used in pulse power systems.

File: 1_abstract_scrape/abstract/2-s2.0-84863611386.txt
Surfactant-mediated polyaniline (PANI) samples were fabricated using an electrodeposition technique for electrochemical supercapacitor applications. We investigated the effect of surfactants such as sodium dodecyl sulfate (SDS), polyvinyl alcohol (PVA), ethylenediaminetetraacetic acid (EDTA) on the PANI morphologies. The surfactants act as a template for PANI deposition during the electrodeposition, modifying the PANI morphology. Scanning electron microscope (SEM) images of the pure PANI samples showed a uniform nanocrystalline structure whilst the surfactant-mediated samples showed overgrown cauliflower-like structures. The electrochemical supercapacitive properties (charge-discharge) were studied in a 0.5 M LiClO 4 electrolyte. While the capacitance of the pure PANI sample was 240 Fg -1 at a scan rate of 20 mVs -1, it was 199 Fg -1, 106 Fg -1, and 42 Fg -1 for the PANI-SDS, PANI-PVA and PANI-EDTA samples, respectively. The electrochemical stability of the samples was investigated for 1000 charge-discharge cycles by using cyclic voltammetry measurements. © 2012 The Korean Physical Society.

File: 1_abstract_scrape/abstract/2-s2.0-84863630909.txt
Organic electrolytes such as tetraethylammonium tetrafluoroborate dissolved in acetonitrile (TEA-BF4/ACN) are widely used in commercial supercapacitors and academic research, but conflicting experimental results have been reported regarding the dependence of surface-area-normalized capacitance on the pore size. Here we show from a classical density functional theory the dependence of capacitance on the pore size from 0.5 to 3.0 nm for a model TEA-BF4/ACN electrolyte. We find that the capacitance-pore size curve becomes roughly flat after the first peak around the ion diameter, and the peak capacitance is not significantly higher than the large-pore average. We attribute the invariance of capacitance with the pore size to the formation of an electric double-layer structure that consists of counterions and highly organized solvent molecules. This work highlights the role of the solvent molecules in modulating the capacitance and reconciles apparently conflicting experimental reports. © 2012 American Chemical Society.

File: 1_abstract_scrape/abstract/2-s2.0-84863693941.txt
A new type of core-shell structured material consisting of multi-walled carbon nanotubes (MWCNTs) and manganese dioxide (MnO 2) nanoflake is synthesized using an in-situ co-precipitation method. By scanning electron microscopy and transition electron microscope, it is confirmed that the core-shell nanostructure is formed by the uniform incorporation of birnessite-type MnO 2 nanoflake growth round the surface of the activated-MWCNTs. That core-shell structured material electrode presents excellent electrochemical capacitance properties with the specific capacitance reaching 380 F g -1 at the current density of 5 A g -1 in 0.5 M Na 2SO 4 electrolyte. In addition, the electrode also exhibits good performance (the power density: 11.28 kW kg -1 at 5 A g -1) and long-term cycling stability (retaining 82.7% of its initial capacitance after 3500 cycles at 5 A g -1). It mainly attributes to MWCNTs not only providing considerable specific surface area for high mass loading of MnO 2 nanoflakes to ensure effective utilization of MnO 2 nanoflake, but also offering an electron pathway to improve electrical conductivity of the electrode materials. It is clearly indicated that such core-shell structured materials including MWCNTs and MnO 2 nanoflake may find important applications for supercapacitors. © 2012 Elsevier B.V.

File: 1_abstract_scrape/abstract/2-s2.0-84863696671.txt
A three-component, flexible electrode is developed for supercapacitors over graphitized carbon fabric, utilizing γ-MnO 2 nanoflowers anchored onto carbon nanotubes (γ-MnO 2/CNT) as spacers for graphene nanosheets (GNs). The three-component, composite electrode doubles the specific capacitance with respect to GN-only electrodes, giving the highest-reported specific capacitance (308 F g -1) for symmetric supercapacitors containing MnO 2 and GNs using a two-electrode configuration, at a scan rate of 20 mV s -1. A maximum energy density of 43 W h kg -1 is obtained for our symmetric supercapacitors at a constant discharge-current density of 2.5 A g -1 using GN-(γ-MnO 2/CNT)-nanocomposite electrodes. The fabricated supercapacitor device exhibits an excellent cycle life by retaining ≈90% of the initial specific capacitance after 5000 cycles. © 2012 WILEY-VCH Verlag GmbH & Co. KGaA, Weinheim.

File: 1_abstract_scrape/abstract/2-s2.0-84863725605.txt
Here we demonstrate the fine tuning of the supercapacitive performance of nanoporous carbon electrodes with different pore diameters and found that pore diameter of the electrodes, which maintain better electrochemical performance with excellent cycle life, dictates the value of specific capacitance that increases significantly from 108 to 186 F g -1 with increasing the pore diameter from 3 to 6.5 nm. © 2012 Published by Elsevier Ltd. All rights reserved.

File: 1_abstract_scrape/abstract/2-s2.0-84863749330.txt
Supercapacitors (SCs), which are mainly used in high-power applications, can be potential energy storage sources for alternative battery applications once their outstanding cycle life performance at wide temperature ranges is considered. Because the cycle life of SCs is inherently long, aging acceleration and cycle life prediction are of primary importance for practical usage. In this paper, the feasibility of accelerated cycle life testing is investigated and a cycle life prediction model of SCs for alternative battery applications is established. Charge-discharge cycling tests were performed for SCs at various cycling conditions for 3.8 years. The resultant capacitance retention trends were linearly extrapolated with the square root of the number of cycles as the x-axis. Capacitance degradations were mainly influenced by temperature, thus implying that aging can be accelerated by elevating the temperature. Activation energy values of capacitance degradations were obtained from the Arrhenius equation to determine the acceleration factor. By combining the extrapolation and the acceleration factor, the cycle life prediction model was established. Experimental and predicted cycle life trends agreed well, indicating that the established cycle life prediction model is appropriate for SCs in alternative battery applications. © 2011 IEEE.

File: 1_abstract_scrape/abstract/2-s2.0-84863836789.txt
We demonstrate the design and fabrication of novel nanoarchitectures of MnO 2/Mn/MnO 2 sandwich-like nanotube arrays for supercapacitors. The crystalline metal Mn layers in the MnO 2/Mn/ MnO 2 sandwich-like nanotubes uniquely serve as highly conductive cores to support the redox active two-double MnO 2 shells with a highly electrolytic accessible surface area and provide reliable electrical connections to MnO 2 shells. The maximum specific capacitances of 937 F/g at a scan rate of 5 mV/s by cyclic voltammetry (CV) and 955 F/g at a current density of 1.5 A/g by chronopotentiometry were achieved for the MnO 2/Mn/MnO 2 sandwich-like nanotube arrays in solution of 1.0 M Na 2SO 4. The hybrid MnO 2/Mn/MnO 2 sandwich-like nanotube arrays exhibited an excellent rate capability with a high specific energy of 45 Wh/kg and specific power of 23 kW/kg and excellent long-term cycling stability (less 5% loss of the maximum specific capacitance after 3000 cycles). The high specific capacitance and charge-discharge rates offered by such MnO 2/Mn/MnO 2 sandwich-like nanotube arrays make them promising candidates for supercapacitor electrodes, combining high-energy densities with high levels of power delivery. © 2012 American Chemical Society.

File: 1_abstract_scrape/abstract/2-s2.0-84863888402.txt
Doughnut-like nanostructured Ni(OH)2-Co(OH)2 composites were prepared by combining hydrothermal and chemical deposition routes. The electrochemical performances of the composites were investigated as pseudocapacitor materials through galvanostatic charge-discharge and cyclic voltammetry tests. The Ni(OH)2-Co(OH)2 composites delivered a specific capacitance of 2193 F g-1 at 2 A g-1 and 1398 F g-1 at 20 A g-1, much higher than those of pristine Ni(OH)2. The enhancement of the overall electrochemical performances is ascribed to the synergetic contribution from nanostructured Ni(OH)2 and electrically conductive CoOOH forming in the charge process. © 2012 The Royal Society of Chemistry.

File: 1_abstract_scrape/abstract/2-s2.0-84864028668.txt
A facile approach for the synthetic fabrication of iron oxide (Fe <inf>3</inf>O<inf>4</inf>) particles is presented and their potential application towards energy storage (as an electrode material within a supercapacitor) is explored. The Fe<inf>3</inf>O<inf>4</inf> asymmetric supercapacitor is found to deliver a maximum specific capacitance of ∼120 F g<sup>-1</sup> at a current density of 0.1 A g<sup>-1</sup> in an aqueous electrolyte solution (3M KOH) retaining 93.70% of its initial capacity over 1000 cycles. Additionally, an iron based hydrogen superoxide [FeO(OH)] supercapacitor is readily fabricated and is found to exhibit a maximum specific capacitance of ∼400 F g<sup>-1</sup> at a discharge current of 0.1 A g <sup>-1</sup> in a 3M KOH solution. © 2012 The Royal Society of Chemistry.

File: 1_abstract_scrape/abstract/2-s2.0-84864183535.txt
This paper presents a new control strategy for dc-link stabilization in weak transportation networks that use supercapacitors as the energy storage unit. A two-port isolated converter based on a dual active bridge topology is presented, and a reduced-order mathematical model of the system is described for power plant control. Using a nonlinear control approach based on the flatness property, we propose a simple solution to dynamic and stabilization problems in the power electronics systems of transportation networks. The controller design parameters are independent of the operating point at which interactions between the dc main substation, loads and energy storage unit are taken into account by the controller. To validate the proposed method, a hardware system is modeled using digital estimation with a DS1103 dSPACE controller platform. We analyze a prototype small-scale network that uses a 1 kW six-pulse rectifier as a dc substation and a 250 F, 32 V supercapacitor bank as an energy storage substation. Finally, the utility of the control algorithm is validated using experimental results measured during motoring mode, ride-though, and braking mode drive cycles. © 2012 IEEE.

File: 1_abstract_scrape/abstract/2-s2.0-84864192121.txt
In recent years hybrid drive accommodates in public transportation and automobiles. Following article deals with hybrid drive technology and its impact on energy savings and performance optimization of shunting locomotives conventionally driven by diesel-generator set. Based on classic longitudinal train dynamics theory of train movement and with support of simulation results, a comparison of electrochemical accumulators and super-capacitors impact is introduced. © 2012 IEEE.

File: 1_abstract_scrape/abstract/2-s2.0-84864286975.txt
In this study, polypyrrole/multi-walled carbon nanotube (PPy/MWCNT) composites were synthesized in water, dichloromethane and n-hexane solvents and the conducting composite materials were tested as symmetric 2-electrode electrochemical capacitors. The synthesis method, electrolyte type, and binder compositions had profound effects on the overall performance of the cells. The microscopic structure of the composites and hydrophilicity of the electrode materials also influenced the capacitor behavior. The cells assembled with the PPy/MWCNT composites had a high specific capacitance (165 F g -1) and excellent cycleability for up to 1000 cycles in 1.0 M KCl electrolyte. The composite electrodes showed no capacitance loss due to the increase of internal resistance of the materials and thus, they exhibited ideal supercapacitor characteristics. © 2012 Elsevier Ltd.

File: 1_abstract_scrape/abstract/2-s2.0-84864359052.txt
There is a strong need for small, lightweight energy storage devices that can satisfy the ever increasing power and energy demands of micro unmanned systems. Currently, most commercial and developmental micro unmanned systems utilize commercial-off-the-shelf (COTS) lithium polymer batteries for their energy storage needs. While COTS lithium polymer batteries are the industry norm, the weight of these batteries can account for up to 60% of the overall system mass and the capacity of these batteries can limit mission durations to the order of only a few minutes. One method to increase vehicle endurance without adding mass or sacrificing payload capabilities is to incorporate multiple system functions into a single material or structure. For example, the body or chassis of a micro vehicle could be replaced with a multifunctional material that would serve as both the vehicle structure and the on-board energy storage device. In this paper we present recent progress towards the development of carbon nanotube (CNT)-based structural-energy storage devices for micro unmanned systems. Randomly oriented and vertically aligned CNT-polymer composite electrodes with varying degrees of flexibility are used as the primary building blocks for lightweight structural-supercapacitors. For the purpose of this study, the mechanical properties of the CNT-based electrodes and the charge-discharge behavior of the supercapacitor devices are examined. Because incorporating multifunctionality into a single component often degrades the properties or performance of individual structures, the performance and property tradeoffs of the CNT-based structural-energy storage devices will also be discussed. © 2012 Copyright Society of Photo-Optical Instrumentation Engineers (SPIE).

File: 1_abstract_scrape/abstract/2-s2.0-84864412528.txt
In this work, nitrogen-doped and mesoporous activated carbons (NM-ACs) are prepared using polyaniline (PANI) via silica template method as new carbon materials for supercapacitor electrodes. The effect of mesopores and redox on the electrochemical performance of NM-ACs is investigated. It is found that nitrogen groups on ACs are formed after the carbonization of the PANI, which consisted of C, H, and N, and then mesopores of ACs are formed by silica etching. From BET results, the specific surface area and pore volume of the ACs are increased with increasing silica content. In addition, NM-ACs show higher electrochemical performance than those of N-doped activated carbons (N-ACs) prepared without silica; the highest specific capacitance (125 F/g) of the NM-ACs is obtained at a current density of 0.2 A/g, as compared to 4 F/g for N-ACs. This indicates that the mesopores of NM-ACs lead to feasible ion transfer during charge/discharge duration and that the presence of nitrogen groups on the AC electrode after the carbonization of the PANI can provide the pseudocapacitance effect by redox between electrodes and electrolyte. © 2012 Elsevier Inc. All rights reserved.

File: 1_abstract_scrape/abstract/2-s2.0-84864425045.txt
Solid-state flexible energy storage devices hold the key to realizing portable and flexible electronic devices. Achieving fully flexible energy storage devices requires that all of the essential components (i.e., electrodes, separator, and electrolyte) with specific electrochemical and interfacial properties are integrated into a single solid-state and mechanically flexible unit. In this study, we describe the fabrication of solid-state flexible asymmetric supercapacitors based on an ionic liquid functionalized-chemically modified graphene (IL-CMG) film (as the negative electrode) and a hydrous RuO 2-IL-CMG composite film (as the positive electrode), separated with polyvinyl alcohol-H 2SO 4 electrolyte. The highly ordered macroscopic layer structures of these films arising through direct flow self-assembly make them simultaneously excellent electrical conductors and mechanical supports, allowing them to serve as flexible electrodes and current collectors in supercapacitor devices. Our asymmetric supercapacitors have been optimized with a maximum cell voltage up to 1.8 V and deliver a high energy density (19.7 W h kg -1) and power density (6.8 kW g -1), higher than those of symmetric supercapacitors based on IL-CMG films. They can operate even under an extremely high rate of 10 A g -1 with 79.4% retention of specific capacitance. Their superior flexibility and cycling stability are evident in their good performance stability over 2000 cycles under harsh mechanical conditions including twisted and bent states. These solid-state flexible asymmetric supercapacitors with their simple cell configuration could offer new design and fabrication opportunities for flexible energy storage devices that can combine high energy and power densities, high rate capability, and long-term cycling stability. © 2012 The Royal Society of Chemistry.

File: 1_abstract_scrape/abstract/2-s2.0-84864474445.txt
A mechanically assisted solid-state reaction method is employed to prepare graphene/Ni(OH) 2 nanocomposites for supercapacitor electrode materials. Morphological analyses reveal that, at a loading 50 wt % Ni(OH) 2, nanoparticles with an average size of ∼10 nm are formed and uniformly dispersed on the surface of reduced graphene oxide sheets functionalized with benzenesulfonate. Electrochemical measurements of the composite material show a high specific capacitance of 1568 F g -1 (based on nickel hydroxide) at a current density of 4 A g -1, significantly higher than that of bare Ni(OH) 2 nanoparticles prepared without the use of graphene. This much improved electrochemical performance is enabled by both the well-dispersed Ni(OH) 2 nanoparticles that offer large accessible surface area and the hydrophilic functional groups on graphene surface that facilitate electrolyte transport. The scalable solid-state synthesis developed in this work is promising for a green chemical approach to the preparation of supercapacitor electrode materials with high performance. © 2012 American Chemical Society.

File: 1_abstract_scrape/abstract/2-s2.0-84864663184.txt
Silver nanocrystals were used to prevent the stacking of exfoliated graphene and to improve its conductivity. They were deposited onto chemically-exfoliated graphene through self-assembly and subsequent reduction of silver ions. Characterization by X-ray diffraction and transmission electron microscopy has confirmed the formation of silver/graphene hybrid. The nitrogen adsorption/desorption tests indicated that the nanoparticles inhibited the restacking of these sheets, resulting in larger active surface areas. The electrical conductivity of silver-deposited graphene was increased by nearly 3 times. The hybrid material was also used as an electrode of a supercapacitor and the capacitance of 326 F g -1 was achieved at a scan rate of 2 mV s -1. In contrast, as-produced chemically-exfoliated graphene based supercapacitors exhibited a capacitance of 109 F g -1. These results provide a valuable guidance for tuning the properties of chemically-exfoliated graphene in potential applications. © 2012 Elsevier B.V. All rights reserved.

File: 1_abstract_scrape/abstract/2-s2.0-84864673392.txt
Flexible and lightweight energy storage systems have received tremendous interest recently due to their potential applications in wearable electronics, roll-up displays, and other devices. To manufacture such systems, flexible electrodes with desired mechanical and electrochemical properties are critical. Herein we present a novel method to fabricate conductive, highly flexible, and robust film supercapacitor electrodes based on graphene/MnO 2/CNTs nanocomposites. The synergistic effects from graphene, CNTs, and MnO 2 deliver outstanding mechanical properties (tensile strength of 48 MPa) and superior electrochemical activity that were not achieved by any of these components alone. These flexible electrodes allow highly active material loading (71 wt % MnO 2), areal density (8.80 mg/cm 2), and high specific capacitance (372 F/g) with excellent rate capability for supercapacitors without the need of current collectors and binders. The film can also be wound around 0.5 mm diameter rods for fabricating full cells with high performance, showing significant potential in flexible energy storage devices. © 2012 American Chemical Society.

File: 1_abstract_scrape/abstract/2-s2.0-84864676743.txt
Synthetic approaches based on deep eutectic solvents allow the preparation of phophate-functionalized carbon monoliths with a hierarchical structure. Both functionalization and hierarchy combining macropores and high surface areas while preserving high monolith densities are critical for the ahievement of remarkable energy densities in supercapacitor cells. Copyright © 2012 WILEY-VCH Verlag GmbH & Co. KGaA, Weinheim.

File: 1_abstract_scrape/abstract/2-s2.0-84864692203.txt
Newly developed electrochemical energy storage devices are typically produced as single/small quantity and small size devices. This makes their evaluation very difficult in high power applications that would require production of much larger size devices and higher quantities. Also, doing practical work in an electrical engineering labs with chemical devices not fully certified from safety point of view may raise additional restrictions. This paper investigates the implementation of a digitally controlled power electronics based emulator that can be used to implement the behaviour of various energy storage devices. The evaluation of the emulator performance is done in conjunction to the previous work characterising a novel energy storage device, the Supercapattery.
