Repository: tikam24/supercapacitor_database

# supercapacitor_database
 Supercapacitor database generated from scientific literature

File: 1_abstract_scrape/abstract/2-s2.0-84864800824.txt
Monolithic hierarchically porous carbon (MHC) was prepared by a facile dual-templating approach with tri-block polymer F127 as the soft template and porous monolithic silica as the hard template. The surface of carbon materials was processed to improve the electrochemical properties via surface modification, the carbon materials would become hydrophilic. A series of properties were investigated by scanning electron microscope (SEM), transmission electron microscope (TEM), X-ray diffraction (XRD), X-ray photoelectron spectroscopy (XPS) and Brunaner-Emmett-Teller measurement (BET), respectively. The electrocapacitive properties were evaluated by cyclic voltammetry and galvanostatic charge-discharge cycling in a three-electrode system. In an aqueous H 2SO 4 electrolyte, the specific capacitances of materials treated by nitric acid had dramatically increased from 282 to 320 F g -1, similarly, the specific capacitances of materials treated by sulfuric acid had improved to 404 F g -1. The series of MHC showed good cycling behaviors on specific capacitance which hardly decreased during 1000. The energy densities of MHC and modified MHC could reach up to 39.2 and 56.1 Wh kg -1, respectively when the power density was at 125 W kg -1. It was quite promising for this kind of materials to be far-reaching applied in the field of electrode materials for supercapacitor. © 2012 Elsevier Inc. All rights reserved.

File: 1_abstract_scrape/abstract/2-s2.0-84864841037.txt
With regard to marine renewable energies, significant electrical power can be extracted from marine tidal current. However, the power harnessed by a marine current turbine varies due to the periodicity of the tidal phenomenon and could be highly fluctuant caused by swell effect. To improve the power quality and make the marine current generation system more reliable, energy storage systems will play a crucial role. In this paper, the power fluctuation phenomenon is described and the state of art of energy storage technologies is presented. Characteristics of various energy storage technologies are analyzed and compared for marine application. The comparison shows that high-energy batteries like sodium-sulphur battery and flow battery are favorable for smoothing the long-period power fluctuation due to the tide phenomenon while supercapacitors and flywheels are suitable for eliminating short-period power disturbances due to swell or turbulence phenomena. It means that hybrid storage technologies are needed for achieving optimal performance in marine current energy systems. © 2012 IEEE.

File: 1_abstract_scrape/abstract/2-s2.0-84864871785.txt
MnO 2/ordered mesoporous carbon (OMC) composites were prepared by a novel technique named as incipient wetness impregnation-hydrothermal method, which can prepare composites with relatively poorer crystallinity with high performance, and the effect of loading amount on the structure and capacitance performances of the composites was investigated. X-ray diffraction shows that the crystal phase of MnO 2 becomes apparent as the loading amount increases. The Brunauer, Emmett, and Teller (BET) surface area and the total pore volume of the composites decrease with the increase in loading amount. The TEM shows that the host structure of OMC almost disappears after the formation of MnO 2, and MnO 2 particles can be detected on the surface of OMC at higher loading amount. The optimum loading amount is confirmed to be 48%, and the composite prepared at this loading amount exhibits 630.75 F g -1 specific capacitance in 1M LiOH electrolyte at the scan rate of 5 mV s -1, which is about three times of OMC. The composite prepared at this loading amount shows an excellent cycleability and promising prospect for the electrode material for supercapacitors. © 2012 W. S. Maney & Son Ltd.

File: 1_abstract_scrape/abstract/2-s2.0-84864968006.txt
We report a high energy supercapacitor device that utilizes hybrid carbon electrodes and the ionic liquid, 1-butyl-3-methylimidazolium tetrafluoroborate (BMIMBF4) as an electrolyte. The hybrid electrodes were prepared from reduced graphite oxide (rGO) and purified single walled carbon nanotubes (SWNTs). A simple casting technique gives a hybrid structure with optimum porosity and functionality that provides high energy and power density. The combination of SWNT and rGO in a weight ratio of 1:1 was found to afford specific capacitance of 222 F/g and energy density of 94 Wh/kg at room temperature.

File: 1_abstract_scrape/abstract/2-s2.0-84865017893.txt
Combining energy harvesting with energy-aware scheduling enables perpetually operating sensor networks. The practical realization of this goal yet requires reliable and precise holistic online energy assessment. While the building blocks - assessing residual energy, predicting energy intake, and tracing energy consumption - have been studied in detail, the analysis of their interaction on a real platform has been neglected. This paper answers the question, whether these techniques can be easily joined to give a precise and correct picture of a sensor node's energetic state and behavior. For this purpose, we model the energy flow of a prototype energy-harvesting sensor node and evaluate the joint performance of state-of-the-art energy assessment based on a field test. We verify the system model and show the feasibility of holistic energy assessment, which tolerates small configuration errors, achievable with a combination of generic configuration and online calibration. We also analyze the feasibility of forecasting a node's future energetic state, and find that the presented method gives sufficient results for uniformly distributed consumption profiles. © 2012 IEEE.

File: 1_abstract_scrape/abstract/2-s2.0-84865146704.txt
Carbon aerogel (CA) was prepared by a sol-gel polymerization of resorcinol and formaldehyde, and a series of activated carbon aerogels (ACA-KOH-X, X = 0, 0.3, 0.7, 1, and 2) were then prepared by a chemical activation using different amount of potassium hydroxide (X represented weight ratio of KOH with respect to CA). Speci?c capacitances of activated carbon aerogels were measured by cyclic voltammetry and galvanostatic charge/discharge methods in 6 M KOH electrolyte. Among the samples prepared, ACA-KOH-0.7 showed the highest speci?c capacitance (149 F/g). In order to combine excellent electrochemical performance of activated carbon aerogel with pseudocapacitive property of manganese oxide, 7 wt% Mn was doped on activated carbon aerogel (Mn/ACA-KOH-0.7) by an incipient wetness impregnation method. For comparison, 7 wt% Mn was also impregnated on carbon aerogel (Mn/ACA-KOH-0) by the same method. It was revealed that 7 wt% Mn-doped activated carbon aerogel (Mn/ACA-KOH-0.7) showed higher speci?c capacitance than 7 wt% Mn-doped carbon aerogel (Mn/ACA-KOH-0) (178 F/g vs. 98 F/g). The enhanced capacitance of Mn/ACA-KOH-0.7 was attributed to the outstanding electric properties of activated carbon aerogel as well as the faradaic redox reactions of manganese oxide. © 2012 American Scientific Publishers.

File: 1_abstract_scrape/abstract/2-s2.0-84865205068.txt
To keep up with the appeal for energy-saving and environment protection, scientists have turned to nature for inspiration to develop relative green approaches for the fabrication of materials. With this in mind, we demonstrate herein a green and facile method for the synthesis of Mn 3O 4 hierarchical materials with nanoscaled to microscaled porous structures. Nanostructured Mn 3O 4 thin films are prepared by green and facile successive ionic layer adsorption and reaction (SILAR) method. These films are further assembled in order to fabricate big as well as lightweight and portable Mn 3O 4-Mn 3O 4 symmetric supercapacitor cells. Scaling up has been realized by assembling several electrodes in parallel to build a prismatic cell. Electrochemical performance of these cells is tested by cyclic voltammetry and galvanostatic charge discharge techniques in neutral 1 M Na 2SO 4 aqueous electrolyte. A laboratory cell achieved a maximum specific capacitance of 72 F g -1 with stable performance >10,000 cycles and a cell voltage of 1 V. Long-life cycling was achieved by removing dissolved oxygen from the electrolyte, which limits the corrosion of current collectors. The effects of temperature on supercapacitive properties of Mn 3O 4-Mn 3O 4 symmetric cells are investigated. Additionally, actual demonstration of the cells with toy fan is given to prove the commercialization of the device. These encouraging results show the interest of developing such devices, including non-toxic and greener components as compared to the current organic-based devices. © 2012 Elsevier Ltd.

File: 1_abstract_scrape/abstract/2-s2.0-84865210277.txt
A redox intermedium p-phenylenediamine (PPD) with quick reversible faradaic processes is introduced into KOH electrolyte, referred to as pseudocapacitive effect occurring on the electrode/electrolyte surface. The KOH + PPD electrolyte as potential electrolyte for supercapacitors is investigated by UV-Vis spectroscopy and electrochemical methods. As expected, the supercapacitor with KOH + PPD electrolyte has a much higher electrode specific capacitance (605.225 F g<sup>-1</sup>) than the one with conventional KOH electrolyte (144.037 F g<sup>-1</sup>) at the same current density of 1 A g<sup>-1</sup>. Simultaneously, the supercapacitor with KOH + PPD electrolyte exhibits a much higher energy density (19.862 W h kg<sup>-1</sup>) than the supercapacitor with conventional KOH electrolyte (4.458 W h kg<sup>-1</sup>). Furthermore, the supercapacitor with KOH + PPD electrolyte shows superior charge-discharge stability. After 4000 cycles, its capacitive retention ratio is still as high as 94.530%. © The Royal Society of Chemistry.

File: 1_abstract_scrape/abstract/2-s2.0-84865269763.txt
Hybrid printed electronics, in which printed structures and silicon-based components co-exist will likely be among the first commercial solutions. In this case the paper substrate acts much in the same way as circuit boards, containing conductive tracks and acting as a carrier for the electrical components. It is important to consider the contacting of the components to be able to produce low resistance electrical contacts to the conductive tracks. Supercapacitors are able to deliver a large amount of current in a short time and are a good option for short term energy storage and if the printed product is to be used only one, or a few times, it can be the only power source needed. When manufacturing printed electronics, the overall resistance of the printed tracks as well as the contact resistance of the mounted components will add up to the total resistance of the system. A high resistance will cause a voltage drop from the power source to the component. This will waste power that goes to Joule heating and also the voltage and current available to components may be too low to drive them. If the intention is to use a power supply such as batteries or solar cells this becomes a limitation. In this article have been tested several conductive adhesives used to contact paper based supercapacitors to ink jet printed silver tracks on paper. The best adhesive gives about 0.3 Ω per contact, a factor 17 better compared to the worst which gave 5 Ω. The peak power that is possible to take out from a printed system with a flexible battery and super capacitors is about 10 times higher than compared with the same system with only the battery.

File: 1_abstract_scrape/abstract/2-s2.0-84865276147.txt
A simple method has been implemented to prepare a stable and effective redox-active alkaline electrolyte by doping m-phenylenediamine into a conventional KOH electrolyte for a carbon-based supercapacitor. The quick electron transfer and reversible Faradic process in the new electrolyte system results in additional pseudocapacitive contribution for a carbon-based supercapacitor. The specific capacitance of the supercapacitor based on the new electrolyte is 78.01 F g-1, which is an increase of 114.16% over that of a supercapacitor based on a conventional KOH electrolyte (36.43 F g -1). Additionally, the supercapacitor exhibits an excellent cyclical stability. © 2012 The Royal Society of Chemistry.

File: 1_abstract_scrape/abstract/2-s2.0-84865364875.txt
A reduced graphene oxide/multiwalled carbon nanotube (RGO/MWCNT) hybrid sandwiched film with different MWCNTs content was prepared by vacuum-assisted self-assembly from a complex dispersion of graphene oxide (GO) and MWCNTs followed by heat-treating at 200°C for 1 h in a vacuum oven to reduce the GO into RGO. The free-standing RGO/MWCNT hybrid sandwiched film before heat-treatment showed a layered structure with an entangled network of MWCNTs sandwiched between the GO sheets. This unique structure not merely contribute to remove the oxygen-containing groups in GO during the heat-treatment, but also decrease the defects for electron transfer between RGO layers, which enhances the electrochemical capacitive performances of graphene-based films. A specific capacitance up to 379 F/g was achieved based on RGO/MWCNT with 30 % MWCNTs mass fraction at 0.1 A/g in a 6 M KOH electrolyte. The excellent performance of RGO/MWCNT hybrid sandwiched film signifies the importance of controlling the surface chemistry and sandwiched nanostructure of graphene-based materials. © 2012 Springer-Verlag.

File: 1_abstract_scrape/abstract/2-s2.0-84865502021.txt
This work demonstrates the influences of electrochemical reversibility of the pseudocapacitive materials on the performances of an asymmetric supercapacitor consisting of a pseudocapacitive cathode and an anode of the double-layer type. Thanks for the simple, one-step, cathodic deposition of nickel and cobalt hydroxide (denoted as Ni(OH) 2 and Co(OH) 2, respectively) films from their chloride precursor in aqueous media with the addition of 40 mM NO 3 - as the OH-donating agent. The specific capacitances of Ni(OH) 2 and Co(OH) 2 films (ca. 0.4 mg cm -2) deposited at 1.0 mA cm -2 for 1000 s are equal to 2217 and 549 F g -1, respectively while the electrochemical reversibility of Co(OH) 2 is better than that of Ni(OH) 2 based on peak potential difference and symmetry of charge/discharge curves. The Co(OH) 2-graphene asymmetric supercapacitor shows higher capacitance retention and higher energy efficiency of charge-discharge than the Ni(OH) 2-graphene system although the latter system exhibits higher energy and power densities than the former one. The microstructures of as-deposited Ni(OH) 2 and Co(OH) 2 films have been examined by scanning electron microscopic (SEM), transmission electron microscopic (TEM), and X-ray diffraction (XRD) analyses. © 2012 Elsevier B.V. All rights reserved.

File: 1_abstract_scrape/abstract/2-s2.0-84865523150.txt
In this work, we have prepared activated carbon (AC)-based symmetric supercapacitor (SC) using Li 2SO 4 aqueous electrolyte instead of H 2SO 4 and KOH and obtained a device with an improved cell voltage window (CVW) of 0-1.6 V from 0 to 1.0 V. The SC using KOH electrolyte is also fabricated for comparison. The electrochemical characteristics of SCs such as cyclic voltammetry (CV), galvanostatic charge-discharge, electrochemical impedance spectroscopy (EIS) and cycle stability are investigated systematically. The possible redox reactions of electrodes that occurred in Li 2SO 4 and KOH electrolytes that restrict the CVWs are discussed. The results indicate that in the case of Li 2SO 4, the AC electrode can deliver a specific capacitance of 210 Fg -1 at a current density of 0.1 Ag -1, and the energy density of capacitor can be as high as 16.9 Wh kg -1 at 200 Wkg-1 (based on the total mass of active electrode materials), 80% higher than that in the case of KOH. © Springer-Verlag 2012.

File: 1_abstract_scrape/abstract/2-s2.0-84865528924.txt
Poorly crystalline mesoporous MnO 2, which is suitable for supercapacitor studies, is synthesized from neutral KMnO 4 aqueous solution by hydrothermal route. But it requires a high temperature (180 °C) and also a long reaction time (24 h). Addition of a tri-block copolymer, namely, poly(ethylene glycol)-block-poly(propylene glycol)-blockpoly( ethylene glycol) (P123), which is generally used as a soft template for the synthesis of nano-structured porous materials, reduces the hydrothermal temperature to 140 °C and also reaction time to 2 h. When the reaction time is increased, the product morphology changes from nanoparticles to nanorods with a concomitant decrease in BET surface area. Also, the product tends to attain crystallinity. The electrochemical capacitance properties of MnO 2 synthesized under varied hydrothermal conditions are studied in 0.1M Na 2SO 4 electrolyte. A specific capacitance of 193 Fg -1 is obtained for the mesoporous MnO 2 sample consisting of nanoparticle and nanorod mixed morphology synthesized in 6 h using P123 at 140 °C. © Springer-Verlag 2012.

File: 1_abstract_scrape/abstract/2-s2.0-84865541729.txt
Composites of polyaniline and multiwalled carbon nanotube were prepared by in- situ chemical oxidative polymerization of the aniline monomer in 1M HCl and 1M HCl with 20% ethanol as solvent. The PANI-CNT composites were characterized by FTIR and XRD method. The surface morphology characterization of the composites was done by using scanning electron microscopy (SEM). Electrochemical behavior of prepared PANI-CNT composites was investigated by means of cyclic voltammetry. Specific capacitance of PANI-CNT composite using 0.02M aniline in 1M HCl (20% ethanol) and 1M HCl was 597.82 and 484.49 F/g respectively at scan rate of 2mV/s in 1M H2SO4. Copyright. © 2012 VBRI Press.

File: 1_abstract_scrape/abstract/2-s2.0-84865575128.txt
The initial findings and performance of a prototype electric vehicle conversion of a famous Malaysian city car; the perodual kancil, is presented in this paper. The 660 cc, three cylinder carbureted engine rated at 31 Hp (22.1KW) was replaced with a 48-72V series wound DC motor rated at 8KW continuous and 20KW peak. The battery pack consists of eight T105 Trojan 6V, 225 Ah deep cycle lead acid battery which builds up a voltage of 48V. In addition to this, an ultracapacitor module (165F, 48V) is connected in parallel using high power contactors in order to investigate the increase in performance criteria such as acceleration, range, battery life etc which have been proven in various literatures via simulation studies. A data acquisition system is setup in order to collect real world driving data from the electric vehicle on the fly along a fixed route. Analysis of collected driving data is done using MATLAB software and comparison of performance of the electric vehicle with and without ultracapacitor module is made. © The author(s) and/or their employer(s), 2011.

File: 1_abstract_scrape/abstract/2-s2.0-84865757810.txt
Aligned Ni-NiO core-shell nanowire arrays on a glass substrate were prepared via electrochemical deposition using porous alumina oxide templates. The core-shell nanowire electrodes displayed prominent supercapacitive behaviors. The rate capability of the electrodes depends strongly on the thickness of the NiO shell layers. © 2012 The Royal Society of Chemistry.

File: 1_abstract_scrape/abstract/2-s2.0-84865848829.txt
A silver-incorporated polyaniline (Ag/PANI) pseudocapacitor electrode was produced using a facile electrodeposition method. By applying a static potential of 0.4 V vs. Ag/AgCl through a glassy carbon electrode in the electroplating solution of 0.2 M aniline in 0.2 M H 2SO 4 containing 0.5 mM AgNO 3 for 5 min, the Ag/PANI composite with ultrahigh porosity was obtained. Silver plays two significant roles for enhancing pseudocapacitance of the Ag/PANI composite: good electrical conductivity and fast ion transportation. The Ag/PANI composite exhibits high specific capacitance of 420 F g -1 measured in 0.5 M Na 2SO 4 at a scan rate of 10 mV s -1, which is about 2-fold higher than that of pure PANI. For the cycle stability, 94% of the original capacitance of Ag/PANI is retained after 2000 cycles, indicating excellent cycle stability while pure PANI has only 58% retention of its original capacitance. © 2012 Elsevier B.V.

File: 1_abstract_scrape/abstract/2-s2.0-84866127286.txt
Poly(3-methylthiophene)/Graphene composites (G-PMT) and poly(3-methylthiophene) (PMT) were synthesized by in-situ chemical oxidative polymerization and investigated as electrode material for supercapacitors. The interaction between graphene and polymer chains was characterized by Fourier Transform Infrared (FTIR) spectroscopy. The morphology of the nanocomposites was characterized by Scanning Electron Microscopy (SEM) and High Resolution Transmission Electron Microscopy (TEM). The thermal stability of the composite and the polymer was studied by Thermogravimetric Analysis (TGA) which shows G-PMT has higher thermal stability than PMT. The electrochemical properties were investigated by Cyclic Voltammetry (CV), Cyclic Charging-discharging tests (CC) and Electrochemical Impedance Spectroscopy (EIS) in a three-electrode system. GPMT resulted in higher specific capacitance of 240 F/g. The specific capacitance retention after 500 cycles on G-PMT was also higher compared with PMT. These results indicate that G-PMT has good electrochemical performance than PMT hence it is useful for the making of electrode in supercapacitor application. Copyright © 2012 American Scientific Publishers All rights reserved.

File: 1_abstract_scrape/abstract/2-s2.0-84866328052.txt
Through the optimized combination of aluminum electrolytic capacitors anode and electrochemical capacitors cathode, using Ta/Ta 2O 5 as the anode, activated carbon as the cathode, we developed a work unit for 100V voltage of the hybrid supercapacitor. Compared with the usual electrochemical capacitor working voltage, the capacitance had improved. The electrical performance test shows that it has high energy storage density and rapid charging and discharging ability, electrochemical spectrum impedance (EIS) analysis shows that it has good impedance characteristics and the frequency characteristics.

File: 1_abstract_scrape/abstract/2-s2.0-84866328273.txt
In this article, we briefly summarized our recent work on the studies of crystallization and functionality of inorganic materials. On the basis of the chemical bonding theory of single crystal growth, we can quantitatively simulate Cu 2O crystallization processes in solution system. We also kinetically controlled Cu 2O crystallization process in the reduction solution route. Lithium ion battery and supercapacitor performances of some oxides such as Co 3O 4 and MnO 2 were shown to elucidate the important effect of crystallization on functionality of inorganic materials. This work encourages us to create novel functionalities through the study of crystallization of inorganic materials, which warrants more chances in the field of functional materials. © 2012 Elsevier Ltd. All rights reserved.

File: 1_abstract_scrape/abstract/2-s2.0-84866403605.txt
Novel nanoporous nitrogen-enriched carbon materials were prepared through a simple carbonization procedure of well-defined block copolymer precursors containing the source of carbon, i.e., polyacrylonitrile (PAN), and a sacrificial block, i.e., poly(n-butyl acrylate) (PBA). The preparation of nitrogen-enriched nanocarbons with hierarchical pore structure was enabled by the high fidelity preservation of the initial phase-separated nanostructure between two polymer blocks upon carbonization. Supercapacitors fabricated from the prepared carbons exhibited unusually high capacitance per unit surface area (>30 μF/cm2) which was attributed to the pseudocapacitance resulting from the high nitrogen content originating from the PAN precursor. Electrochemical availability of the nitrogen species was also evident from the results of oxygen reduction experiments. The hierarchical pore structure and the high nitrogen content in such materials make them particularly promising for use in supercapacitor and electrocatalyst applications. © 2012 American Chemical Society.

File: 1_abstract_scrape/abstract/2-s2.0-84866484761.txt
As multimedia and music phones grow in popularity, consumers want an iPod-quality, uninterrupted audio experience without the buzzing and clicks associated with wireless transmission. This article describes the problems delivering high power and high quality audio in music-enabled mobile phones and how a supercapacitor can overcome them. Typically, the audio amplifier power supply input in a mobile phone is connected directly to Vbattery. This paper compares audio performance between the typical setup and connecting the audio amp supply to a supercapacitor charged to 5V through a current limited boost converter.

File: 1_abstract_scrape/abstract/2-s2.0-84866536929.txt
A high performance asymmetric electrochemical supercapacitor with a mass loading of 10 mg·cm-2 on each planar electrode has been fabricated by using a graphene-nickel cobaltite nanocomposite (GNCC) as a positive electrode and commercial activated carbon (AC) as a negative electrode. Due to the rich number of faradaic reactions on the nickel cobaltite, the GNCC positive electrode shows significantly higher capacitance (618 F·g-1) than graphene-Co3O4 (340 F·g-1) and graphene-NiO (375 F·g-1) nanocomposites synthesized under identical conditions. More importantly, graphene greatly enhances the conductivity of nickel cobaltite and allows the positive electrode to charge/discharge at scan rates similar to commercial AC negative electrodes. This improves both the energy density and power density of the asymmetric cell. The asymmetric cell composed of 10 mg GNCC and 30 mg AC displayed an energy density in the range of 19.5 Wh·kg-1 with an operational voltage of 1.4 V. At high sweep rate, the system is capable of delivering an energy density of 7.6 Wh·kg-1 at a power density of about 5600 W·kg-1. Cycling results demonstrate that the capacitance of the cell increases to 116% of the original value after the first 1600 cycles due to a progressive activation of the electrode, and maintains 102% of the initial value after 10000 cycles. © 2012 Tsinghua University Press and Springer-Verlag Berlin Heidelberg.

File: 1_abstract_scrape/abstract/2-s2.0-84866778417.txt
The renewable energy has become the research focus in recent years with the environment-friendly characteristic. Integrating energy storage system to the renewable energy system can enhance the stability and reliability of the whole power system. As one of the core technologies, energy management of the hybrid energy storage system attracts more and more attention. Hybrid energy storage system can improve the performance of the storage device with the battery as the main power source and the super capacitor as the auxiliary power source. This paper presents a control strategy based on the DC voltage regulation via sliding mode control that changes the working conditions of battery and super capacitor. When the supercapacitor voltage stays in the working range as designed, it will work as the auxiliary power source to maintain the DC voltage. When the supercapacitor voltage reaches the upper limit or the lower limit, the battery will be controlled to maintain the DC bus voltage, making the super capacitor voltage remain in a proper range. The simulation model is established in MATLAB and simulation results verify the validity of the proposed control method. © 2012 IEEE.

File: 1_abstract_scrape/abstract/2-s2.0-84866869145.txt
In this paper, we reported a facile synthesis of Birnessite K 0.15MnO 2̇0.43H 2O nanosheets in a solution phase. The structural and electrochemical properties of the K 0.15MnO 2 nanosheets for supercapacitor (SC) reactions were studied, and a gravimetric capacitance of 303 F/g was obtained at a charge/discharge current of 0.2 A/g. Electrochemical kinetics showed that a non-Faradaic (electrical double layer) current existed throughout the charging potential range, while a dominant Faradaic (pseudocapacitive) current was observed at high and low potentials during anodic and cathodic scans, respectively. Asymmetric pseudocapacitive full-cells were constructed with both anodic and cathodic K 0.15MnO 2 composite materials and subjected to long-term galvanostatic charge/discharge analyses. A specific capacitance of 67.8 F/g was obtained for the cathodic K 0.15MnO 2 full-cells after 1000 cycles, with a capacitive retention of 87.8% and Coulombic and energy efficiencies of ∼100 and ∼90%, respectively. In situ X-ray absorption near edge spectroscopy further corroborated the potential-dependent Faradaic reactions, suggesting a predominant change in valence state of K 0.15MnO 2 to occur between 0.3 and 0.6 V (vs Ag/AgCl). The present study not only underscores the structure-function relationship of MnO 2-based electrode materials for SC reactions but also provides a new approach in fabricating advanced pseudocapacitors by utilizing cost-effective transition metal oxide materials. © 2012 American Chemical Society.

File: 1_abstract_scrape/abstract/2-s2.0-84866923148.txt
In this paper an interleaved converter has been studied. The control system structure and the modeling of step-up/step-down DC/DC converters working in discontinuous mode have been developed and presented. In order to validate the theoretical model the whole system has been simulated with the PLECS/Simulink simulation software. A proof-of-concept prototype has been designed, built and tested. © 2012 IEEE.

File: 1_abstract_scrape/abstract/2-s2.0-84866979995.txt
Nitrogen-doped graphene sheets (NGS) were obtained using a simple hydrothermal reaction with graphene oxide and hexamethylenetetramine (HMT). HMT plays important roles in both reducing graphene oxide and doping nitrogen into the graphene sheets. The prepared nitrogen-doped graphene sheets reduced by hexamethylenetetramine (NGS-HMT) have a high nitrogen (8.62 atom%) content, in which various nitrogen species, such as pyridinic-N, pyrrolic-N, and quaternary-N, are detected. For supercapacitor applications, NGS-HMT shows a value of 161 F g-1 at a current density of 0.5 A g-1, and it also exhibits a high cycle stability. © 2012 Elsevier Ltd.

File: 1_abstract_scrape/abstract/2-s2.0-84867016989.txt
Printed supercapacitors were prepared to be applied as a part of a hybrid power source in printed electronics applications. The use of non-toxic materials was preferred. The supercapacitor structure consisting of current collectors and activated carbon electrodes was applied on paperboard substrate using silver, graphite and activated carbon inks. Aqueous electrolytes with NaCl salt limit the maximum potential to about 1.2 V but are environmentally friendly and provide low equivalent series resistance (ESR). The capacitance values of our printed supercapacitors were typically 0.1-0.5 F. With 2 cm2 geometrical active area the ESR was below 1 Ω which is acceptable for 50 mA current output. The efficiency with 50 mA charge and discharge current was typically about 90% and with 10 mA about 95%. © 2012 Elsevier Ltd.

File: 1_abstract_scrape/abstract/2-s2.0-84867025674.txt
The charge/discharge, electrochemical impedance, cyclic voltammogram, and cycling behaviors of crystalline K xMnO 2·nH 2O as cathode material for supercapacitors in Li 2SO 4, Na 2SO 4, and K 2SO 4 electrolytes were compared. The different power and cycling performance of K xMnO 2·nH 2O during charge/discharge in the three electrolytes were elucidated by analyzing its composition and structure evolution. Compared with the Li 2SO 4 and Na 2SO 4 electrolytes, the highest ionic conductivity of K 2SO 4 electrolyte, the fastest charge-transfer process and slightest structural evolution of K xMnO 2·nH 2O during charge/discharge in the K 2SO 4 electrolyte lead to a superior power and cycling behavior for supercapacitor application. © 2012 Elsevier B.V. All rights reserved.

File: 1_abstract_scrape/abstract/2-s2.0-84867043970.txt
In this paper, it is demonstrated that an ultracapacitor exhibits a non-linear behaviour with respect to the operating voltage. For charge current sequences inducing low level voltage variations compared with the bias voltage accross its terminals, the analysis of the porous part the ultracapacitor impedance shows that the charge process can be modeled with the help of a continuous fractional model made of a classical integrator connected in parallel with a fractional integrator of order 1/2, whose action is blocked outside a limited spectral band. Furthermore, the investigated fractional model is able to provide an accurate estimation of the low frequency capacitance and high frequency internal resistance. In order to explicitly take into account the dependence of the system dynamics on the operating voltage, a fractional continuous LPV model is used and determined thanks to a local approach composed of two steps. First, the local LTI fractional model parameters are estimated thanks to an output-error technique at different bias voltages. Secondly, the parameter estimates dependence with respect to the operating voltage is obtained by using cubic spline interpolation. The resulting LPV fractional model is validated on an experimental ultracapacitor bench. © 2012 IFAC.

File: 1_abstract_scrape/abstract/2-s2.0-84867061758.txt
Cobalt Ferrite (CoFe 2O 4) nanorods and nanorings have been successfully controllable synthesized by solvothermal method. The specific characteristics were confirmed by X-ray diffraction studies (XRD), scanning electron microscope (SEM) and transmission electron microscope (TEM). The measurement of their electrochemical properties as supercapacitor electrode materials indicate different morphological characterizations have various capacitive effects, and CoFe 2O 4 nanorings generally have larger specific capacitances than nanorods at different scan rates and current densities in 1.0 M KOH solution. © 2012 WILEY-VCH Verlag GmbH & Co. KGaA, Weinheim.

File: 1_abstract_scrape/abstract/2-s2.0-84867073657.txt
We overview the challenges and opportunities associated with energy storage systems for range-extended electric vehicles (REEVs, often referred to as plug-in hybrid electric vehicles). The progress in electrochemical energy storage is briefly reviewed, and the unique need for both high specific energy and power are investigated. A potentially useful approach to addressing the energy storage system requirements is to employ both a battery and a supercapacitor, and a specific architecture for this combination is described, mathematically modeled, and compared to state of the art battery systems available in low-volume today for REEV applications.

File: 1_abstract_scrape/abstract/2-s2.0-84867146704.txt
We report on the performance of supercapacitor devices fabricated using 1-pyrenecarboxylic acid (PCA)-functionalized graphene electrodes. The specific capacitances obtained (using 6 M KOH aqueous solution as an electrolyte) was found to be an order of magnitude higher than nonfunctionalized graphene electrodes (∼30 and ∼200 F/g for pure graphene and PCA-functionalized graphene electrodes, respectively). The analysis of electrochemical impedance spectroscopy using equivalent circuit modeling as well as electrolyte wettability measurements shows a substantial increase in the electrical double layer capacitance due to the PCA functionalization. These findings indicate that PCA functionalization of graphene can significantly enhance the capacitive storage ability of graphene-based electrodes and can act as superb electrode materials in electrical energy applications. © 2012 American Chemical Society.

File: 1_abstract_scrape/abstract/2-s2.0-84867264044.txt
A porous nanocomposite based on polypyrrole (PPy) and sodium alginate (SA) has been synthesized by easy, inexpensive, eco-friendly method. As prepared nanocomposite showed fibrillar morphology in transmission electron microscopic (TEM) analysis. The average diameter of ~100 nm for the nanofibers was observed from scanning electron microscopic (SEM) analysis. As prepared nanofiber, was investigated as an electrode material for supercapacitor application in different aqueous electrolyte solutions. PPy nanofiber showed enhanced electrochemical performances in 1 M KC1 solution as compared to 1 M Na 2SO 4 solution. Maximum specific capacitance of 284 F/g was found for this composite in 1 M KCl electrolyte. It showed 76% specific capacitance retention after 600 cycles in 1 M KCl solution. Electrochemical Impedance Spectra showed moderate capacitive behavior of the composite in both the electrolytes. Further PPy nanofiber demonstrated higher thermal stability as compared to pure PPy. © BME-PT.

File: 1_abstract_scrape/abstract/2-s2.0-84867359400.txt
Manufacturing issues of electrical energy storage devices are very complex as it requires consideration of electrical, mechanical, and economic aspects. Supercapacitor is a new energy storage device. It is operated along with batteries or fuel cells to shave off the pulse power demand. The energy density of supercapacitors depends on many parameters such as surface properties and electrical properties of the electrode material along with the ionic properties of the electrolyte. A statistical method is implemented to get the material-based model of the symmetrical aqueous supercapacitor using innovative sandwich type of supercapacitor construction, to address the issues related to material and manufacturing. Temperature and lifecycle testing is carried out to prove its commercial merit for a hybrid pack of supercapacitor-battery. © 2012 Copyright Taylor and Francis Group, LLC.

File: 1_abstract_scrape/abstract/2-s2.0-84867528241.txt
In this paper, the concept of static electric permittivity and its measurement are discussed. A classical description of polarization via a harmonically bound charge model is revisited and the evolution of the polarization concept in the presence of free electrons is shown. Various electrostatic problems are defined under ideal conditions. The measurement procedures for characterizing the static permittivity of dielectrics and conductors via the measurement of induction-electric field, charge-potential difference and electrostatic energy variation are discussed. Two basic experiments with a lossy dielectric are described. In one case we reach an electrostatic equilibrium with an indeterminate solution. In the other case we define a magnetostatic problem. Finally, we comment on the case of a laboratory experiment remarking on the proper use of the low- frequency limit of dielectric constant and showing experimental results performed on a supercapacitor.

File: 1_abstract_scrape/abstract/2-s2.0-84867544499.txt
Porous ZnO-NiO composite micropolyhedrons have been successfully synthesized by calcination of mixed oxalate (Zn<inf>0.9</inf>Ni <inf>0.1</inf>(C<inf>2</inf>O<inf>4</inf>)<inf>2</inf>·nH<inf>2</inf>O) precursors in air. The oxalate precursor micropolyhedrons were synthesized by a mild chemical precipitation method without any template or surfactant, and found to have a relatively low decomposition temperature. We have successfully explored the application of the resulting porous ZnO-NiO composite micropolyhedrons as electrochemical capacitors. Electrochemical study shows that the obtained ZnO-NiO composites under different conditions have different electrochemical supercapacitor properties in 3.0 or 1.0 M KOH solutions. The porous ZnO-NiO micropolyhedron material (P1) obtained by calcination of the oxalate precursor at 400 °C has a large specific capacitance 649.0 F g <sup>-1</sup> in 3.0 M KOH solution and could maintain 99.1% of this value after 400 cycles at 5.8 A g<sup>-1</sup>. Even at a high current density of 58.0 A g<sup>-1</sup>, the specific capacitance of P1 is 395.2 F g<sup>-1</sup>. © 2012 The Royal Society of Chemistry.
