Repository: tikam24/supercapacitor_database

# supercapacitor_database
 Supercapacitor database generated from scientific literature

File: 1_abstract_scrape/abstract/2-s2.0-84867612758.txt
Square tubular carbon with a large number of surface functional groups are prepared by carbonizing and activating polyaniline, which are synthesized by polymerization of aniline with a template-free self-assembly method in aqueous media. The physicochemical properties of the square tubular carbon is characterized by scanning and transmission electron microscopy, Brunauer-Emmett-Teller surface area measurements, Raman spectroscopy, and X-ray photoelectron spectroscopy measurements. When used as an electrode, the square tubular carbon exhibit a specific capacitance of 223 F g-1 at a scan rate of 2 mV s-1, which could still stay over 90% when the scan rate increased by 10 times. The specific capacitance even hardly decrease at a current density of 3 A g-1 after 10,000 cycles, which indicates that the square tubular carbon have good cycle durability and may be a promising candidate as an electrode for supercapacitors. © 2012 WILEY-VCH Verlag GmbH & Co. KGaA,Weinheim.

File: 1_abstract_scrape/abstract/2-s2.0-84867648931.txt
We employed a microwave synthesis process of cobalt phthalocyanine molecules templated by acid-functionalized multiwalled carbon nanotubes to create three-dimensional sponge-like graphene nanoarchitectures suited for ionic liquid-based electrochemical capacitor electrodes that operate at very high scan rates. The sequential "bottom-up" molecular synthesis and subsequent carbonization process took less than 20 min to complete. The 3D nanoarchitectures are able to deliver an energy density of 7.1 W·h kg -1 even at an extra high power density of 48 000 W kg -1. In addition, the ionic liquid supercapacitor based on this material works very well at room temperature due to its fully opened structures, which is ideal for the high-power energy application requiring more tolerance to temperature variation. Moreover, the structures are stable in both ionic liquids and 1 M H 2SO 4, retaining 90 and 98% capacitance after 10 000 cycles, respectively. © 2012 American Chemical Society.

File: 1_abstract_scrape/abstract/2-s2.0-84868537816.txt
Four energy management controllers for use in a fuel cell, supercapacitor hybrid vehicle and are compared in a Matlab Simulink simulation. The controllers are tested on a light delivery vehicle with a maximum laden weight of 1800kg. The benefit of over sizing the energy buffer is examined for each controller. The controllers with various supercapacitor buffer sizes are compared with respect to the peak fuel cell power demand, the rate of change of power demand and the operating time of the fuel cell in the inefficient region. The NYCC and LA4 driving cycles are used to test the robustness of the controllers, which are designed using the ECE15 driving cycle. A laboratory electrical vehicle emulation is constructed to allow practical testing of the energy management controllers and validation of the Simulink simulation. The emulation has an FPGA controlled DC motor to simulate the vehicle load, this is coupled to the electric vehicle traction drive. The fuel cell is interfaced via a dual interleaved boost converter and the supercapacitors are connected directly across the DC-link of the traction drive. The emulation is used to validate the Matlab model, testing the controllers on the LA4 and ECE15 driving cycles.

File: 1_abstract_scrape/abstract/2-s2.0-84868591585.txt
Lithium ion capacitor is a new electric storage device which combines high power density of a EDLC and high energy density of a battery. It has four time higher energy density than conventional supercapacitor and four time higher power density than a lithium battery. The characteristics of an electric storage device are usually determined by testing only one cell or the whole pack (without looking at the individual cells), with a low, constant current and by considering only one internal resistor[1]. This is the easy way and gives good performance results, but this is not the reality where the batteries or capacitors are submitted to. In this research individual cell parameters (two internal resistors and two internal capacitors) of Li capacitor are determined at cell level and at module level with FreedomCAR model and Electrochemical Impedance Spectroscopy method. An extreme current profile is loaded to represent the reality. The model matches the measurements with an accuracy of 99%(+/-0.9%). The evolution of the parameters and the imbalance between the cells are studied as a function of SOC, frequency, current.

File: 1_abstract_scrape/abstract/2-s2.0-84868703963.txt
Aiming to the synthesis of graphene/single-walled carbon nanotube (SWNT) hybrid materials, an arcing-discharge method for an efficient and large-scale production has been developed. Furthermore, the performance of supercapacitors using this graphene/SWNT hybrid has been studied, which gives a remarkable result with the specific capacitance of ~350. F/g at 2.7. V and an energy density of ~68. Wh/kg in the standard industry organic electrolyte system. © 2012 Elsevier Ltd.

File: 1_abstract_scrape/abstract/2-s2.0-84868873810.txt
The increasing energy demand has motivated new system designs to develop; such is the case of small-scale autonomous renewable energy systems that supply small number of households. One of the attractive technologies to be integrated into these systems is the Polymer Electrolyte Membrane Fuel Cell (PEMFC). This paper presents a suitable control strategy for a PEMFC-Supercapacitor configuration that enhances the operation conditions of the PEMFC while the power balance of the system is maintained. The system is modeled and implemented in Matlab/SIMULINK, and it supplies a dynamic load that stands for 10 households.

File: 1_abstract_scrape/abstract/2-s2.0-84869012627.txt
Hydrothermal treatment of KMnO 4 and graphene flakes (GFs) leads to MnO 2 nanosheets decorated on GFs. The resulting MnO 2/GF (MG) composite has been tested as a supercapacitor electrode in aqueous electrolyte and found to exhibit good cycling stability with a specific capacitance of 147 Fg -1 at a current density of 5 Ag-1 (see figure). © 2012 Wiley-VCH Verlag GmbH & Co. KGaA, Weinheim.

File: 1_abstract_scrape/abstract/2-s2.0-84869041506.txt
The proceedings contain 31 papers. The topics discussed include: how to make optimized arrays of Si wires suitable as superior anode for Li-ion batteries; fabrication and characterization of single-crystal metal-assisted chemically etched rough Si nanowires for lithium-ion battery anodes; iridium and ruthenium electrodeposition at platinum nanopowder using the rotating disc slurry electrode technique; supercapacitor performance of graphene synthesized using NaBH 4; electrochemical features of LiFePO 4 nanoparticles obtained by grinding ingot synthesized in the molten state; nano-crystalline TiO 2 as intercalation electrodes for Li batteries; NaFePO 4 olivine as electrode materials for electrochemical cells; preparation of silicon nanostructures for lithium ion battery anodes; electrochemical supercapacitors based on graphene-conducting polythiophenes nanocomposite; and MnO 2 nanosheets thin-film electrodes for electrochemical capacitors.

File: 1_abstract_scrape/abstract/2-s2.0-84869157561.txt
Piezoelectric materials have many applications including sensors, actuators, and motors. However, the ability of piezoelectric films to generate electricity from wind power has only recently been advanced. Piezoelectric films harvest wind energy by means of a layer of polyvinylidene fluoride (PVDF) that upon deformation generates an internal electrical voltage across two silver-ink electrodes. These films are allowed to freely flap in an airflow to cause deformation and thus electricity generation. A single small film (4.14 cm (1.63 in) × 1.63 cm (0.64 in) × 0.15 cm (0.06 in)) is tested at various wind speeds. The output of the film may be enhanced with the addition of a bluff body (in this case, a cylinder) upstream from the film. The vortex shedding from the cylinder produces a wake that can enhance the vibrations of the piezoelectric device, which in turn optimize voltage and/or power output. Voltage and power output is recorded across varying load resistances. The method of storing useful energy from the piezoelectric films is also of particular interest. Preliminary experiments using a LTC3588-1 energy harvester to various configurations of supercapacitors and Li-ion batteries are conducted. The LTC3588-1 is comprised of an efficient rectifier with a buck converter to allow the chip to efficiently charge the super capacitor while only requiring a small input to begin charging. Copyright © 2011 by ASME.

File: 1_abstract_scrape/abstract/2-s2.0-84869171016.txt
Here, we design and develop high-power electric double-layer capacitors (EDLCs) using carbon-based three dimensional (3-D) hybrid nanostructured electrodes. 3-D hybrid nanostructured electrodes consisting of vertically aligned carbon nanotubes (CNTs) on highly porous carbon nanocups (CNCs) were synthesized by a combination of anodization and chemical vapor deposition techniques. A 3-D electrode-based supercapacitor showed enhanced areal capacitance by accommodating more charges in a given footprint area than that of a conventional CNC-based device. © 2012 American Chemical Society.

File: 1_abstract_scrape/abstract/2-s2.0-84869198482.txt
Onboard energy storage system (ESS) plays a major role for vehicle electrification. The performance of hybrid electric vehicle (HEV), plug-in HEV (PHEV), extended range electric vehicle (EREV), fuel cell vehicle (FCV), and electric vehicles (EV) heavily depends upon their ESS technology. The ESS must be able to store sufficient energy for adequate pure electric range, provide adequate peak power for needed vehicle performance under various driving cycles, absorb energy efficiently during regenerative breaking, and have long operation life and low costs. At present, pure battery based ESS often cannot effectively meet all these requirements due to many trade-offs. In order to improve the overall performance of ESS, integration of two (or more) energy sources have been studied to best utilize the unique characteristics of each, leading to a hybrid energy storage system (HESS). Hybridization of high-energy batteries and ultracapacitors with complementary characteristics present a common choice today. In this paper, the necessity and superiority of a HESS are illustrated considering system performance, efficiency, costs, functional life, and temperature requirements. Three major types of battery-ultracapacitor HESS, passive, semi-active and fully active, are presented. Various HESS control strategies proposed in the past are then reviewed, including rules or reference curves and tables based control, fuzzy logic control, and closed-loop control. Building upon these review and analyses, a novel control strategy based on signal separation using sparse coding is proposed at the end. Copyright © 2011 by ASME.

File: 1_abstract_scrape/abstract/2-s2.0-84869428065.txt
Grid connection of renewable energy sources (RESs), such as wind and solar, is becoming today an important form of distributed generation (DG). The penetration of these DG units into electrical microgrids (MGs) is growing rapidly, enabling reaching high percentage of the installed generating capacity. However, the fluctuating and intermittent nature of this renewable generation causes variations of power flow that can significantly affect the stability and operation of the electrical grid. To overcome these problems, short-term distributed energy storage (DES) systems based on advanced technologies, such as superconducting magnetic energy storage (SMES), supercapacitor (or ultracapacitor) energy storage (SCES or UCES) and flywheel energy storage (FES), arise as a potential alternative in order to balance any instantaneous mismatch between supply and demand in the microgrid. This paper is intended to offer a major insight into the emerging energy storage technologies for smart microgrid applications. The work provides a unique comprehensive analysis of both the modeling and the control design of leading emerging DES devices. © 2012 IEEE.

File: 1_abstract_scrape/abstract/2-s2.0-84869980886.txt
ThH voltage of single supercapacitor is no more than 1.6V. So a lot of cells are combined to a bank in order to reach higher voltages which make it possible for a high efficient transformation from the supercapacitor bank. Sometimes hundreds of cells are connected whereas the voltages of the cells differ with others. So proper measure should be taken to detect the voltages of the individual cells. This paper represents a new method of detecting the voltages of cells quickly. A microprocessor is implied to control the multi channels. This method is much faster and more accurate than those done by relays or voltage distribution by resistors. It is implied in the capacitor bank which contents 20 cells and gains a good result. It costs 1ms to detect each capacitor and the precision reaches 2mV. As the detecting board is powered directly by supercapacitors and CAN bus is applied to connect the boards, it is more suitable for detecting voltages of supercapacitors in vehicles. © 2009 IEEE.

File: 1_abstract_scrape/abstract/2-s2.0-84869988392.txt
A novel room temperature organosilicon ionic liquid (SiN1IL) was synthesized and its chemical structure and electrochemical window were characterized. The ionic conductivity of SiN1IL/propylene carbonate (PC)/acetonitrile (AN) solution was 19.6 mS· cm -1, comparable with the commercial electrolytes currently used in supercapacitors. The electrochemical performance of the cells using activated carbon as electrodes and SiN1IL-based formula with PC/AN as electrolytes was systematically evaluated. SiN1IL/PC electrolyte exhibited superior rate capability and lower impedance compared to a conventional electrolyte (tetraethylammonium tetrafluoroborate (Et 4NBF 4)/PC). Upon applying a working voltage of 2.7 V, the SiN1IL/PC cell had a specific capacitance of 108 F · g -1 at a current density of 1000 mA · g -1. © Editorial office of Acta Physico-Chimica Sinica.

File: 1_abstract_scrape/abstract/2-s2.0-84870014274.txt
In order to solve the problem that the existing Rubber-Tyred Gantry (RTG) Crane consumes massive generating/braking energy through resistance, produces plenty of heat, causes excessive fuel consumption and exhaust emission during working, the relation of energy flows of the existing system is analyzed and the value of the improvement of energy saving is confirmed in the paper. Firstly, the constitution and principle of the RTG energy saving system are proposed. In addition, the topology and principle of the bi-directional DC/DC converter are anatomized. Thirdly, after analyzing a model for supercapacitor voltage equalization strategy, a voltage equalization method for RTG energy saving system is proposed, namely active voltage equalization method, and design of active voltage equalization circuit parameters and control strategy are given. Finally, simulation analysis of the series connection of supercapacitors module is performed. ©2010 IEEE.

File: 1_abstract_scrape/abstract/2-s2.0-84870043614.txt
This paper presents the utilization of a battery supercapacitor hybrid storage (BSHS) in MicroGrid. The BSHS which is composed of batteries, supercapacitor module, BUCK/BOOST bi-directional converter (BBBC), and voltage sources converter (VSC) has the virtue of high power density and high energy density. With the control loop composed of reference current calculation block and BBBC controller block, the BSHS can compensate the fluctuating power from the renewable energy source such as wind turbine generators and photovoltaics in MicroGrid; and the BSHS can also extend batteries lifetime by optimizing its operating process. A 5kW laboratory system composes of a supercapacitor module (20F, 324V) and a battery module (124V, 10 batteries) is designed, constructed and tested. Experimental results verify the effective of the proposed control strategy and the excellent performance of the BSHS. ©2010 IEEE.

File: 1_abstract_scrape/abstract/2-s2.0-84870058387.txt
A new kind of Co2SnO4-based electrode materials for supercapacitor was synthesized by co-precipitation method. The microstructure and surface morphology of Co2SnO4 were characterized by X-ray diffraction and scanning electron microscopy, respectively. Cyclic voltammetry, chronopotentiometry and electrochemical impedance spectroscopy were employed for the determination of specific capacitance and the equivalent series resistance of Co2SnO4/activated carbon composite electrode in KCl solution. It was shown that the composite electrode with 25 wt% Co2SnO4 had excellent specific capacitance up to 285.3 F g-1 at the current density of 5 mA cm- 2. In addition, the composite electrode exhibited excellent long-term stability and, after 1000 cycles, 70.6% of initial capacitance was retained. Regarding the low cost, easy preparation, steady performance and environment friendliness, Co2SnO4/activated carbon composite electrode could have potentially promising application for supercapacitor. © 2012 Elsevier B.V. All rights reserved.

File: 1_abstract_scrape/abstract/2-s2.0-84870155313.txt
The effect of the I-/I3- redox pair electrolyte in the structural, electrochemical and capacitive properties of micrometric and nanometric PEDOT films have been examined. The thickness of the films has been found to play a key role on the capacitive properties, outstanding electrochemical properties being achieved at the nanometric scale. Electrochemical and capacitive properties were extensively investigated using cyclic voltammetry, recurrent galvanostatic pulse, chronopotentiometry and electrochemical impedance spectroscopy techniques. Results evidenced that nanometric PEDOT films exhibit very high electrochemical stabilities and excellent specific capacitances (∼185 F g-1), the latter being preserved in ∼94% after 2000 cycles in a I-/I3- -containing solution. Morphological studies revealed that the electrochemical and capacitive properties of PEDOT films are significantly influenced by their porosity, this property being relatively unaffected by the I-/I3- redox pair. The overall results allowed us to conclude that nanometric PEDOT films in presence of I-/I3- are promising candidates to be employed as supercapacitors. © 2012 Elsevier B.V. All rights reserved.

File: 1_abstract_scrape/abstract/2-s2.0-84870262147.txt
Graphene/polypyrrole (PPy) composite film was prepared by simple electrodeposition of graphite oxide and pyrrole mixture under acid conditions. The morphology, composition, and electronic structure of the composites were characterized by using transmission electron microscopy, scanning electron microscopy, Fourier transform infrared spectrometer, X-ray diffraction, and X-ray photoelectron spectroscopy. Based on the fast redox property of PPy and high conductivity of graphene, the prepared composite film could be constructed to a supercapacitor device directly. The electrochemical performances of the supercapacitor were investigated by cyclic voltammetry, galvanostatic charge-discharge, and electrochemical impedance spectroscopy. The composites showed better electrochemical performances than the individual components. A high specific capacitance of 335 F·g -1 was obtained with the capacitance retention of 85 after 1000 cycles at a current density of 1 A·g-1 by charge-discharge analysis between 0 and 1.0V. The enhanced specific capacitance and cycling life implied a synergistic effect of graphene and PPy. © 2012 IEEE.

File: 1_abstract_scrape/abstract/2-s2.0-84870329392.txt
Copper oxide (CuO) nanoparticles have been synthesized through a sonochemical assisted precipitation followed by thermal treatment. As prepared CuO nanoparticles have been anchored on surface of graphene oxide (GO) nanosheets through a simple electrostatic coprecipitation. Prepared samples have been characterized using X-ray diffraction (XRD), Fourier transform infrared (FTIR), Raman spectroscopy, X-ray photoelectron spectroscopy (XPS), and energy dispersive X-ray analysis (EDX). Morphology of the samples has been characterized by field-emission scanning electron microscopy (FESEM) and transmission electron microscopy (TEM). Symmetric supercapacitors have been assembled in real two-electrode configurations. Different symmetric configurations including CuO, GO, layer-by-layer coated CuO on GO network (GO/CuO), and composite (COMP) electrodes have been prepared. Their electrochemical behavior and supercapacitive performances have been investigated and compared with each other using various electrochemical methods including cyclic voltammetry, electrochemical impedance spectroscopy, and chronopotentiometric charge/discharge cycles. The composite material shows better electrochemical supercapacitive behavior and lower charge transfer resistance compared to other samples. It also shows better specific capacitance (245 F g-1) at current density of 0.1 A g-1 compared to the pure components (125 F g-1 for CuO and 120 F g-1 for GO) and the layer-by-layer coated electrodes (155 F g-1). Conducting charge/discharge measurements for 1000 cycles and in different current densities, it has been found that the composite material is a promising candidate for supercapacitor application, in terms of cycle ability and rate capability. © 2012 Elsevier Ltd. All rights reserved.

File: 1_abstract_scrape/abstract/2-s2.0-84870673093.txt
Poly(3,4-ethylenedioxythiophene) (PEDOT) is electrochemically prepared as a film on flexible thin graphite substrate by short galvanic pulse method in organic media. For comparative studies, PEDOT films are also prepared by potentiostatic polymerization method. The nucleation and growth mechanism for PEDOT film polymerized by short current pulses is presented with morphological and structural studies. The growth of PEDOT is continuous during the pulse off period as confirmed by the deposited mass of PEDOT by these two different methods. The SEM studies of pulse polymerized PEDOT films with different pulse on time show the features of highly porous and ridge like structures which help in rapid migration of dopant ClO4- ions during the charge and discharge processes. The X-ray photoelectron spectroscopy (XPS) studies confirm that in the pulse polymerized PEDOT films polymer chains are fully conjugated with the dopant ClO4- ions. The electrochemical characterization of PEDOT films show that pulse polymerized PEDOT films exhibited high specific capacitance (126.5 F g-1) with an improved energy density and rate kinetics as comparison to the potentiostatically deposited PEDOT films (100 F g-1) in aqueous electrolyte. © 2012 Elsevier Ltd.

File: 1_abstract_scrape/abstract/2-s2.0-84870712785.txt
Based on the extraordinarily properties of graphene oxide (GO), nickel oxide nanoparticles (NiONPs)/GO/glassy carbon (GC) modified electrode was prepared by electrodeposition of NiONPs on the GC surface previously modified with GO, which was characterized by scanning electron microscope (SEM), electrochemical impedance spectroscopy (EIS) and cyclic voltammetry (CV). The results showed that GO was partially reduced and three-dimensional NiONPs were electrochemically synthesized on the surface of GO. Compared with NiONPs/GC electrode, NiONPs/GO/GC modified electrode exhibited more excellent conductivity, more superior electrochemical capacitive behavior (16-folds) and better electro-catalytic oxidation of glucose, applying for the electrochemical detection of glucose. The linear range for glucose is from 3.13 μM to 3.05 mM with the detection limit of 1 μM. In addition, the effects of common interfering species, including ascorbic acid (AA), uric acid (UA), and NaCl were investigated in detail. The result indicated that these foreign substances did not interfere significantly on the determination of glucose. © 2012 Elsevier Ltd. All rights reserved.

File: 1_abstract_scrape/abstract/2-s2.0-84870720678.txt
A promising supercapacitor material based on graphene/polypyrrole (PPy) has been successfully synthesized via in situ oxidation polymerization of pyrrole monomers in aqueous graphene oxide (GO) solutions, followed by chemical reduction using ethylene glycol (EG). Unlike the commonly employed hydrazine reduction, the moderate EG reductant does not destruct the PPy conjugative structures, thus facilitating utilization of the electroactive conductive polymer. The morphologies and the structures of the as-prepared materials are characterized by scanning electron microscopy (SEM), X-ray diffraction (XRD), Raman spectra, and Fourier transform infrared spectroscopy (FTIR). And the electrochemical performance of the fabricated electrodes was evaluated by cyclic voltammetry (CV), galvanostatic charge-discharge (GCD), and electrochemical impedance spectroscopy (EIS). The EG-RGO/PPy electrode shows large specific capacitance, high rate performance, and good charge-discharge stability as well. The excellent electrochemical capability is mainly accounted for the sound composite construction that improves the effective utilization of electroactive PPy component, accelerates shuttling the charged carriers, and alleviates the swelling/shrinkage of polymer chains. © 2012 Elsevier Ltd. All rights reserved.

File: 1_abstract_scrape/abstract/2-s2.0-84870843808.txt
This paper presents a study of proton exchange membrane (PEM) fuel cell modules for small ship applications. The advantages of modules architecture are related to an increased fault tolerance and high power ratings achieved through power segmentation. The main weak point of fuel cells is slow dynamics. However, the very fast power response and high specific power of a supercapacitor complement the slower power output of the PEM fuel cell to produce the compatibility and performance characteristics needed by the load. A supercapacitor offers an additional flexibility to prevent starvation phenomena, improve performance and increase lifetime. To verify the proposed principle, an emulator system is realized with a dSPACE for the PEM fuel cell. © 2012 IEEE.

File: 1_abstract_scrape/abstract/2-s2.0-84870875805.txt
This paper presents the development of multifunctional materials that perform a structural role whilst simultaneously storing electrical energy as a supercapacitor. Two structural carbon fibre woven electrodes were separated by a woven glass fibre layer, and infused with a multifunctional polymer electrolyte. Following characterisation of electrochemical and compressive performance, working structural supercapacitor prototypes were demonstrated. Since the relative mechanical and electrical demands are application specific, an optimisation methodology is proposed. Multifunctional composites were achieved, which had compressive moduli of up to 39 GPa and capacitances of up to 52 mF g-1.

File: 1_abstract_scrape/abstract/2-s2.0-84870897315.txt
Nickel molybdate (α-NiMoO4) nanoparticles were prepared by a solution combustion synthesis (SCS) technique and, for the first time, were studied as a potential electrode material for supercapacitors. High specific capacitance (1517 F g-1) and energy density (52.7 W h Kg -1) were delivered by nano-α-NiMoO4 at a current density of 1.2 A g-1, due to the pseudocapacitive nature of the material. © 2013 The Royal Society of Chemistry.

File: 1_abstract_scrape/abstract/2-s2.0-84870910944.txt
We report large-scale interdigitated supercapacitor chips based on pseudo-capacitive metal oxide electrodes. A novel method is presented, which provides a powerful fabrication technology of interdigitated supercapacitors operated by a pseudo-capacitive reaction. Also, we empirically develop an equation that describes the relationship between capacitance, mass, and sweep rate in an actual supercapacitor system. © 2012 The Royal Society of Chemistry.

File: 1_abstract_scrape/abstract/2-s2.0-84870940659.txt
Efficient reduction of graphene oxide (GO) by chemical, thermal, electrochemical, and photo-irradiation techniques has been reviewed. Particular emphasis has been directed towards the proposed reduction mechanisms of GO by different reducing agents and techniques. The advantages of using different kinds of reducing agents on the basis of their availability, cost-effectiveness, toxicity, and easy product isolation processes have also been studied extensively. We provide a detailed description of the improvement in physiochemical properties of reduced GO (RGO) compared to pure GO. For example, the electrical conductivity and electrochemical performance of electrochemically obtained RGO are much better than those of chemically or thermally RGO materials. We provide examples of how RGO has been used as supercapacitor electrode materials. Specific capacitance of GO increases after reduction and the value has been reported to be 100-300 F g-1. We conclude by proposing new environmentally friendly types of reducing agents that can efficiently remove oxygen functionalities from the surface of GO. © 2013 The Royal Society of Chemistry.

File: 1_abstract_scrape/abstract/2-s2.0-84871248889.txt
Entangled carbon nanofibers (CNFs) were synthesized on a flexible carbon fabric (CF) via water-assisted chemical vapor deposition at 800°C at atmospheric pressure utilizing iron (Fe) nanoparticles as catalysts, ethylene (C2H4) as the precursor gas, and argon (Ar) and hydrogen (H2) as the carrier gases. Scanning electron microscopy, transmission electron microscopy, and electron dispersive spectroscopy were employed to characterize the morphology and structure of the CNFs. It has been found that the catalyst (Fe) thickness affected the morphology of the CNFs on the CF, resulting in different capacitive behaviors of the CNF/CF electrodes. Two different Fe thicknesses (5 and 10 nm) were studied. The capacitance behaviors of the CNF/CF electrodes were evaluated by cyclic voltammetry measurements. The highest specific capacitance, approximately 140 F g-1, has been obtained in the electrode grown with the 5-nm thickness of Fe. Samples with both Fe thicknesses showed good cycling performance over 2,000 cycles. © 2012 Gao et al.

File: 1_abstract_scrape/abstract/2-s2.0-84871273183.txt
Polyaniline (PANi) and poly(N-methylaniline) (PNMA) films have been successfully synthesized on pencil graphite electrode (PGE) using cyclic voltammetry (CV) from acetonitrile (ACN) solution of 0.1 M tetraethylammonium tetrafluoroborate (TEABF4) and 0.1 M monomer. These polymers have been characterized by scanning electron microscopy (SEM), CV and Mott-Schottky (MS) analysis. The electrochemical storage properties of PGE coated with PANi (PGE/PANi) and PNMA (PGE/PNMA) have been evaluated using CV, potentiostatic electrochemical impedance spectroscopy (EIS) and charge-discharge measurement. In addition, the voltage range has been determined. By this way, it is suggested for which kind of technological devices supercapacitor can be used as a circuit element. CV and potantiostatic EIS show that the specific capacitance of the PGE/PNMA is higher than the PGE/PANi. On the other hand, according to charge-discharge tests, the PGE/PNMA has better charge-discharge stability than the PGE/PANi. © 2012 by ESG.

File: 1_abstract_scrape/abstract/2-s2.0-84871366545.txt
A mild and room temperature route has been developed for the synthesis of Mn3O4 nanoparticles by mixing the aqueous solution of MnSO4 and Na2CO3. The Mn3O 4 products were investigated by X-ray diffraction (XRD), field emission scanning electron microscopy (FESEM), transmission electron microscopy (TEM) and electrochemical tests. A specific capacitance of 205 F g-1 was obtained for Mn3O4 nanoparticles at a current density of 0.5 A g-1 in 1 M Na2SO4 electrolyte solution. The Mn3O4 nanoparticles exhibited a good rate capability and electrochemical stability. In addition, γ-MnO2 nanorods were prepared from Mn3O4 nanoparticles by a simple hydrothermal treatment at 120 °C under the acidic condition. © 2012 Elsevier B.V.

File: 1_abstract_scrape/abstract/2-s2.0-84871645946.txt
We report the design of all-solid-state asymmetric supercapacitors based on free-standing carbon nanotube/graphene (CNTG) and Mn3O4 nanoparticles/graphene (MG) paper electrodes with a polymer gel electrolyte of potassium polyacrylate/KCl. The composite paper electrodes with carbon nanotubes or Mn3O4 nanoparticles uniformly intercalated between the graphene nanosheets exhibited excellent mechanical stability, greatly improved active surface areas, and enhanced ion transportation, in comparison with the pristine graphene paper. The combination of the two paper electrodes with the polymer gel electrolyte endowed our asymmetric supercapacitor of CNTG//MG an increased cell voltage of 1.8 V, a stable cycling performance (capacitance retention of 86.0% after 10 000 continuous charge/discharge cycles), more than 2-fold increase of energy density (32.7 Wh/kg) compared with the symmetric supercapacitors, and importantly a distinguished mechanical flexibility. © 2012 American Chemical Society.

File: 1_abstract_scrape/abstract/2-s2.0-84871719640.txt
Ternary organic-inorganic complex of polypyrrole/manganese dioxide/carbon nanotubes (PPy/MnO2/CNTs) composite was prepared by in situ chemical oxidation polymerization of pyrrole in the host of inorganic matrix of MnO 2 and CNTs, using complex of methyl orange (MO)/FeCl3 was used as a reactive self-degraded soft-template. The morphological structures of the composite were characterized by scanning electron microscopy (SEM), transmission electron microscopy (TEM), high-resolution transmission electron microscopic (HRTEM), Fourier transform infrared spectroscopy (FT-IR) and X-ray diffraction (XRD), respectively. All the results indicate that the PPy/MnO 2/CNTs composite possesses the typical tube-in-tube nanostructures: the inner tubules are CNTs and the outer tubules are template-synthesized PPy. MnO2 nanoparticles may either sandwich the space between the inner and outer tubules or directly latch onto the wall of the PPy tubes. The composite yields a good electrochemical reversibility through 1000 cycles' cyclic voltammogram (CV) test in the potential range of -0.6 to 0.4 V and its specific capacitance was up to 402.7 F g-1 at a current density of 1 A g-1 in galvanostatic charge-discharge experiment. © 2012 Elsevier Ltd.

File: 1_abstract_scrape/abstract/2-s2.0-84872059144.txt
Nitrogen-doped porous carbons have been prepared by a direct carbonization of the mixture of urea formaldehyde resins (abbr. UF resins) and calcium acetate monohydrate. The experimental results reveal that the mass ratios of UF resins-to-Ca(OAc)2·H2O and carbonization temperatures can play crucial roles in the formation of porous carbon with various surface area and structure as well as determining the carbons' surface areas, pore structures and capacitive performance. The UF-Ca-700-3:1 sample exhibits much large specific capacitances ca. 334.8 F g-1 and 224.0 F g-1 at the current density of 0.5 and 1.0 A g-1 in 6.0 mol L-1 aqueous KOH aqueous electrolyte, respectively. The UF-Ca-900-3:1 displays more superior rate capability, which can possess high specific capacitance retention as ca. 67.1% and 51.4% at the high current densities of 20 and 40 A g-1, respectively. In addition, a capacity fading lower than 1% after 5000 cycles of charging and discharging is obtained, indicating its long-term electrochemical stability. © 2012 Elsevier B.V. All rights reserved.

File: 1_abstract_scrape/abstract/2-s2.0-84872149387.txt
Vanadium nitride thin film has been coupled with electrodeposited nickel oxide in order to design an electrochemical capacitor microdevice. VN has been used as negative electrode while NiO was used as the positive one in 1 M KOH electrolyte. VN exhibits a pseudo-capacitive behavior while NiO shows a faradaic behavior. This asymmetric microdevice has been operated between 0.5 and up to 1.8 V in aqueous based electrolyte (1 M KOH). Long term cycling ability (10,000 charge/discharge cycles) has been demonstrated with interesting energy (1.0 μW h cm- 2) and power (40 mW cm- 2) densities. © 2012 Elsevier B.V.

File: 1_abstract_scrape/abstract/2-s2.0-84872304248.txt
In this study, an interlaced nanosheet-like cobalt sulfide (CoS) electroactive material was deposited on a Ni foam substrate using a facile and efficient electrochemical route and employed as a high-performance supercapacitor for the first time. An impressive specific capacitance, as high as 1471 F g-1 at 4 A g-1, was achieved for the interlaced nanosheet-like CoS electroactive material in 1.0 M KOH aqueous electrolyte. It delivered a remarkable specific capacitance of up to 1306 F g-1 even at a high charge-discharge current density of 40 A g-1, indicating its excellent energy storage at high rates. Moreover, nearly 100% retention of specific capacitance and >99% Coulombic efficiency were achieved even after consecutive 1000 cycles with a fairly high current density of 8 A g -1. © 2012 The Royal Society of Chemistry.

File: 1_abstract_scrape/abstract/2-s2.0-84872352835.txt
Three-dimensional manganese dioxide (MnO2)-functionalized multiwalled carbon nanotube (MWCNT) electrodes have been produced by a simple and scalable thermal decomposition process. The electrodes are prepared by treating planar MWCNT sheets with manganese(II) nitrate (Mn(NO3) 2) solution and annealing at low temperature (200-300 C) and ambient pressure. The morphology, chemical composition, and structure of the resulting matrices have been investigated with scanning electron microscopy, X-ray photoelectron spectroscopy, Raman spectroscopy, and X-ray diffraction. Supercapacitors assembled with three-dimensional electrodes exhibit a 14-fold increase in specific capacitance (C sp) in comparison to those containing pristine, two-dimensional MWCNT electrodes. C sp varies linearly with Mn(NO3)2 thermal decomposition temperature (from 100 to 61 F/g at 0.2 A/g), a trend that is discussed in the context of nitrate reaction chemistry and MWCNT structure. This efficient and promising approach allows for simultaneous enhancement of electrode-electrolyte contact area and incorporation of redox-based charge storage within electrochemical capacitors. © 2012 Springer-Verlag (outside the USA).

File: 1_abstract_scrape/abstract/2-s2.0-84872554478.txt
Et4NBF4/AN with concentration of 1 mol·L-1 was used as electrolyte to study the effects of aluminum foil etching and two conductive agents (graphite and conductive carbon black) on effective series resistance (ESR) and specific capacitance of supercapacitor. The results show that, the contact resistance of activated material and aluminum foil decreases with increasing etching time and using graphite as conductive agent, which contributes to obtain smaller ERS and larger electrode specific capacitance; 80 s etching aluminum foil and conductive carbon black are also useful to get smaller ESR and larger electrode specific capacitance. The effective internal resistance of double electric layer capacitor (EDLC) be made up of aluminum foil of 80 s etching as current collector and the conductive carbon black as conductive agent is 1.4 Ω, and its specific capacitance is 168.3 F/g.

File: 1_abstract_scrape/abstract/2-s2.0-84872559290.txt
PbO@C nanocomposites were synthesized by soaking maize in Pb(NO3)2 solutions followed by calcination in nitrogen atmosphere. TEM photos showed highly dispersed PbO nanoparticles homogeneously embedded in the carbon matrix and the main particle sizes of PbO were distributed between 15-29 nm. Electrochemical tests revealed a high specific capacity of 152.6 F·g-1 and good stability at discharge current density of 1.0 A·g-1. © (2013) Trans Tech Publications, Switzerland.
