Repository: tikam24/supercapacitor_database

# supercapacitor_database
 Supercapacitor database generated from scientific literature

File: 1_abstract_scrape/abstract/2-s2.0-84872676041.txt
The potential for MoO3 use as a supercapacitor electrode in aqueous electrolytes was investigated. α-MoO3 nanobelts were synthesized using a hydrothermal method and then thin-film electrodes were manufactured by spray deposition. Electrochemical testing in several aqueous electrolytes showed significant charge storage in 1 M H2SO 4 with a complex electrochemical activity that was further investigated by X-ray photoelectron spectroscopy and various electrochemical characterization methods. In a 0-1 V (vs Ag/AgCl) electrochemical window, MoO3 was reduced to a mixture of lower valence oxides with concentrations varying as Mo (5+) > Mo (4+) > Mo (6+), with MoO 2 as the main component at potentials below 0.185 V (vs Ag/AgCl). The degree of redox reversibility was evaluated in order to optimize the electrochemical window for enhanced cyclability. A moderate capacitance of 8.8 F g-1 (64 μF cm-2) was fully retained for 720 cycles in an optimized electrochemical window of 0.26-0.43 V (vs Ag/AgCl).

File: 1_abstract_scrape/abstract/2-s2.0-84872722386.txt
Supercapacitors with both high energy and high power densities are critical for many practical applications. In this paper, we discuss the design and demonstrate the fabrication of flexible asymmetric supercapacitors based on nanocomposite electrodes of MnO2, activated carbon, carbon nanotubes and graphene. The combined unique properties of each of these components enable highly flexible and mechanically strong films that can serve as electrodes directly without using any current collectors or binders. Using these flexible electrodes and a roll-up approach, asymmetric supercapacitors with 2 V working voltage were successfully fabricated. The fabricated device showed excellent rate capability, with 78% of the original capacitance retained when the scan rate was increased from 2 mV s-1 to 500 mV s-1. Owing to the unique composite structure, these supercapacitors were able to deliver high energy density (24 W h kg-1) under high power density (7.8 kW kg -1) conditions. These features could enable supercapacitor based energy storage systems to be very attractive for a variety of critical applications, such as the power sources in hybrid electric vehicles and the back-up powers for wind and solar energy, where both high energy density and high power density are required. © 2013 The Royal Society of Chemistry.

File: 1_abstract_scrape/abstract/2-s2.0-84872843740.txt
This paper compares different cascaded and multilevel topologies to interface supercapacitors to a dc bus in regenerative braking applications. It is shown that the modular multilevel dc/dc converter (MMC) can benefit from both reduced voltage and increased frequency across the inductor to reduce its weight and volume when using phase shifting modulation. The proposed control method is able to balance supercapacitor voltage while providing precise output current control. The converter topology and control method are validated with simulations and experimental results. © 2012 IEEE.

File: 1_abstract_scrape/abstract/2-s2.0-84872858714.txt
A novel three-dimensional (3D) graphene/polyaniline nanocomposite material which is synthesized using in situ polymerization of aniline monomer on the graphene surface is reported as an electrode for supercapacitors. The morphology and structure of the material are characterized by scanning electron microscopy (SEM), transmission electron microscope (TEM), Fourier transform infrared spectroscopy (FTIR) and X-ray diffraction (XRD). The electrochemical properties of the resulting materials are systematically studied using cyclic voltammetry (CV) and constant current charge-discharge tests. A high gravimetric capacitance of 463 F g-1 at a scan rate of 1 mV s-1 is obtained by means of CVs with 3 mol L-1 KOH as the electrolyte. In addition, the composite material shows only 9.4% capacity loss after 500 cycles, indicating better cyclic stability for supercapacitor applications. The high specific surface area, large mesopore volume and three-dimensional nanoporous structure of 3D graphene could contribute to the high specific capacitance and good cyclic life. © 2012 Elsevier B.V. All rights reserved.

File: 1_abstract_scrape/abstract/2-s2.0-84872861601.txt
A green approach for the electrochemical exfoliation of graphite to graphene is reported. After the exfoliation of graphite, the 9-anthracene carboxylate ion (ACA), which was used as an electrolyte, was adsorbed on the surface of graphene through noncovalent interaction. X-ray diffraction analysis confirms the exfoliation of graphite to graphene. Atomic force microscopy and transmission electron microscopy analyses show the formation of single layer graphene. Fourier transform infrared spectroscopy, X-ray photoelectron spectroscopy and Raman spectroscopy confirm the noncovalent attachment of ACA on the surface of graphene. The 9-anthracene carboxylic acid modified graphene (ACEG) shows good electrochemical performance with a high specific capacitance of 577 F g-1 in 1 M H2SO4. The ACEG electrode shows 83.4% retention in specific capacitance after 1000 charge-discharge cycles. A high coulombic efficiency of 102% is also observed indicating its suitability as energy storage electrode materials. © The Royal Society of Chemistry 2012.

File: 1_abstract_scrape/abstract/2-s2.0-84872862893.txt
Fe2O3/active carbon(Fe2O3/AC) nanocomposites were readily fabricated by pyrolyzing Fe3+ impregnated active carbon in a nitrogen atmosphere. The as-prepared composites were studied by X-ray powder diffraction(XRD), X-ray photoelectron spectroscopy(XPS) and transmission electron microscopy(TEM). The capacitive property of the composites was investigated by cyclic voltammetry(CV) and galvanostatic charge-discharge test. Physical characterizations show that the γ-Fe2O3 fine grains dispersed in the AC well, with a mean size of 21.24 nm. Electrochemical tests in 6 mol/L KOH solutions indicate that the as-prepared nanocomposites exhibited improved capacitive properties. The specific capacitance(SC) of Fe2O3/AC nanocomposites was up to 188.4 F/g that was derived from both electrochemical double-layer capacitance and pseudo-capacitance, which was 78% larger than that of pristine AC. A symmetric capacitor with Fe2O3/AC nanocomposites as electrode showed an excellent cycling stability. The SC was only reduced by a factor of 9.2% after 2000 cycles at a current density of 1 A/g.

File: 1_abstract_scrape/abstract/2-s2.0-84872929668.txt
The present work explores a facile route to synthesize nanocomposite based on graphene and Polypyrrole nanofiber using a biopolymer, sodium alginate. The synthesis procedure of composite is simple, inexpensive and ecofriendly. The possible interaction between graphene and PPy nanofiber has been characterized by FTIR analysis. Morphological study confirmed the fiber like morphology of PPy and the presence of graphene in the nanocomposite. The composite achieved high electrical conductivity of 1.45 S/cm at room temperature and also showed nonlinear Current-Voltage characteristics, which indicates it's potential to be used in various device applications. A maximum capacitance value of 466 F/g has been obtained for this composite at 10 mV/s scan rate in 1 M KCl solution. The composite also showed highest energy density of 165.7 Wh/Kg at 10 mV/s scan rate. Noticeable improvements in other electrochemical properties allow its possible application as electrode material for Supercapacitors. © 2012 Elsevier Ltd. All rights reserved.

File: 1_abstract_scrape/abstract/2-s2.0-84872965588.txt
Vertical copper oxide (CuO) nanoflakes have been formed by oxidation in NaOH solution. Their structural, surface morphology and oxidation states were characterized using X-ray diffraction (XRD), field emission scanning electron microscopy (FESEM) and X-ray photoelectron spectroscopy (XPS) respectively. Pseudocapacitive behavior of CuO nanoflakes was investigated by cyclic voltammetry and constant current charge-discharge test. CuO nanoflakes were vertically grown with high lateral aspect ratio and consist of monoclinic lattice as shown by the presence of two peaks close to 2θ = 35.6 o and 38.7o in the XRD. Charge-discharge test gave a capacitance value of 190 F g- 1 in 1.0 M KOH electrolyte at 2 mA cm- 2 current density. The cycling test showed 67% stability after 2000 cycles and reduced specific capacitance from 190 F g- 1 to 125 F g- 1. Specific capacitance of CuO nanoflakes is higher than 26.44 F g- 1 of globular CuO at 2 mA cm- 2 as reported in literature due to enhanced specific surface area. Crown Copyright © 2012 Published by Elsevier B.V. All rights reserved.

File: 1_abstract_scrape/abstract/2-s2.0-84873164521.txt
The paper deals with analysis and improving the electrical features of the voltage sources for feeding portable equipment with pulsated loads. The behaviour of several types of rechargeable batteries at load pulses is analyzed and the conditions of correct functioning in relation to the electrical stresses are settled. To improve the behavior of power supply or batteries in the dynamic regime the circuit that uses a supercapacitor connected with battery was proposed. On the basis of the experimental determinations, conclusions are drawn on the use of super-condensers in buffer system with the battery. For assessing the operation with pulsated loads, new parameters are proposed, such as: pulse rate of discharged current, batteries operation limit for a given discharge rate, and drop of the voltage pulse plateau. A Li-Ion battery - supercapacitor hybrid system is preferred over a lithium ion battery for higher rates of discharge due to the higher power density of an ultra capacitor compared to that of a lithium ion battery. Also, since the internal resistance of the super capacitor is smaller than that of the battery, the super capacitor shares the major part of the load current during high power demands, thus making the hybrid system more beneficial. © 2012 IEEE.

File: 1_abstract_scrape/abstract/2-s2.0-84873245995.txt
Three-dimensional (3D) microelectrode is a promising energy-storage microstructure with higher aspect ratio and better electrochemical performance of the structure than the conventional two-dimensional (2D) microelectrode. A novel method of fabricating 3D microelectrode arrays on silicon substrate is presented, which is prepared by MEMS technologies including lithography, inductively coupled plasma (ICP) etching and RF magnetron sputtering. Ruthenium oxide functional film is prepared on the surface of 3D microelectrode arrays by electrochemical cathodic deposition. Morphology and electrochemical performance of 3D microelectrode are characterized by scanning electron microscopy (SEM), cyclic voltammetry (CV) and electrochemical impedance spectroscopy (EIS) to study the influences of current density and time of cathodic depositon, and "micro mask" on the surface of silica-based microelectrode on supercapacitor performance of 3D microelectrode. The specific capacitance of 3D microelectrode amounts to 1.57 F/cm2, obviously higher than that of 2D microelectrode, which is 0.42 F/cm2, while the electrochemical impedance of the 3D structure is much lower than that of 2D structure. The experimental results show that the electrochemical capacitance characteristics of 3D microelectrode in the MEMS process are greatly improved compared with those of 2D microelectrode.

File: 1_abstract_scrape/abstract/2-s2.0-84873311968.txt
PANI/Pd/TiO2NTs electrodes with highly porous structures and good capacitive characteristics were prepared by electrodeposition of polyaniline on palladium nanoparticles loaded TiO2 nanotubes. The loading of small palladium nanoparticles was carried out by sonochemical reduction of Pd+2 onto TiO2NTs and affected the ordered growth of PANI, reducing the charge transfer resistance and increasing surface area of PANI. The specific capacitance and the stability of electrode showed improvements. The results illustrated that the specific capacitance of these electrodes was around 1060 F g-1 in 1.0 M H2SO4 electrolyte as measured at a constant current of 2.0 A g-1, whereas it was 210 F g-1 for the PANI/TiO2NTs electrode. The modified electrodes also showed high stability and maintained 94% of initial capacity in 1.0 M H2SO4 electrolyte after 10 days being used in electrochemical experiments. The results were confirmed by impedance studies and equivalent circuit compatible with the findings is proposed. © 2013 Elsevier B.V. All rights reserved.

File: 1_abstract_scrape/abstract/2-s2.0-84873318065.txt
Three dicarboxylic acids with different molecular lengths were used as organic linkers to manipulate pore size and surface area of the cobalt based metal-organic-frameworks (MOFs). The pore size and BET surface area of the MOFs were determined and the influence of pore size and surface area on the supercapacitive performance of the MOFs was studied using cyclic voltammetry and chronopotentiometry. Among three MOFs investigated in the present study, the MOF with longer organic linker had larger pores, larger surface area and the MOF film at the electrode surface had a continuously interconnected leaflet like microstructure with less number of structural interfaces which provide the free path for charge transfer. This MOF electrode exhibited highest supercapacitive properties with 179.2 F g-1, 31.4 Wh kg-1, and 5.64 kW kg-1 of specific capacitance, energy density and power density, respectively. © 2013 Elsevier Inc. All rights reserved.

File: 1_abstract_scrape/abstract/2-s2.0-84873615976.txt
Wire-shaped micro-supercapacitor and micro-battery: Aligned multi-walled carbon nanotube fibers and composite fibers have been easily twisted to produce both wire-shaped supercapacitors and lithium ion batteries with high performances. The energy densities achieved 92.84 and 35.74 mWh/cm3 while the power densities could reach 3.87 and 2.43 W/cm3 during the charge and discharge process, respectively. The unique structure enables promising applications in various fields, e.g., these wires can be easily integrated into electronic textiles by a conventional weaving technique. Copyright © 2013 WILEY-VCH Verlag GmbH & Co. KGaA, Weinheim.

File: 1_abstract_scrape/abstract/2-s2.0-84873958768.txt
The adoption of pure electric and hybrid electric vehicles for public transportation poses a number of issues. In this paper, we simulate the implications of series hybrid- and pure electric- vehicles employing Pb acid battery-supercapacitor combinations. Our simulations suggest that peak fuel consumption is lessened to 31.3 percent in series hybrid electric vehicles when lead-acid batteries are coupled with supercapacitors compared to a system using batteries alone. Voltage fluctuations are reduced from 52 V difference to 1 V difference as the short transients are off-loaded to the supercapacitors. By altering the values for battery capacity, vehicle weight, and capacitance, the simulation suggests optimal operation ranges for targeted designs. In parts of the simulation, we took Metro Manila Jeepney drive cycle data characterized by frequent stop-and-start conditions and compared these to regularized routes travelling the same distance: the regularized drive cycles resulted in less battery parameter fluctuation for both models and less fuel consumption for the SHEV model with a value of 30.2 percent. The regularized route drive cycle needed lower-valued supercapacitors from 1700 F to 1000 F to produce the same performance. In addition, new driving cycles were also generated in NetLogo based on traffic policy assumptions. © 2012 IEEE.

File: 1_abstract_scrape/abstract/2-s2.0-84874135331.txt
A novel high-performance electrode material, nickel-doped activated mesoporous carbon microsphere (Ni-AMCM), is synthesized by an emulsion-assisted hydrothermal method, followed by a KOH activation process and nickel-doping strategy. The morphology, microstructure, and graphitization degree of Ni-AMCMs are characterized by scanning electron microscopy, nitrogen adsorption and desorption, X-ray diffraction, and Raman spectroscopy. The results show that, when the mass ratio of nickel precursor/AMCMs is 0.02, the resultant sample [denoted as Ni(0.02)-AMCMs] retains the structure parameters of AMCMs, such as the specific surface area, total pore volume, and mean pore size. The intensity ratio of Raman D to G band (ID/IG) decreases from 0.99 (AMCMs) to 0.75 [Ni(0.02)-AMCMs], indicating the formation of a partial graphite structure in Ni(0.02)-AMCMs. The Ni-AMCMs combine the features of high specific surface area (∼1096 m2 g-1), uniform mesopore size (4.0 nm), regular microspherical shape (0.5-1.0 μm in diameter), and partially graphitic structure, which endows them good electrochemical performance. The internal resistance of Ni(0.02)-AMCMs is 0.24 Ω, 43% lower than that of AMCMs (0.42 Ω). Correspondingly, Ni(0.02)-AMCM as an electrode in 6 M KOH shows a specific capacitance of 361 F g-1 at 1.0 A g-1. It still maintains an electrochemical capacitance of 301 F g-1 under a high current density of 20.0 A g-1. This finding is potentially important for supercapacitor applications, where a fast charge/discharge is required. © 2013 American Chemical Society.

File: 1_abstract_scrape/abstract/2-s2.0-84874138240.txt
Cyclic voltammetry is a common characterization technique for electrochemical reactions of electroactive species. Cyclic voltammetry is an important characteristic to determine the performances of energy storage devices such as battery and supercapacitor. In this paper we focus on the interdigital electrode with the various physical parameters such as gap, width and length of electrodes to increase the current response based on cyclic voltammetry performances. 2-D cyclic voltammetry time dependent model was developed. The interdigital electrode array consists of working electrode and counter electrode and the reaction at the working electrode is described by concentration dependent Butler-Volmer kinetics. The counter electrode is modeled so that it acts like an ideal reference electrode. In the design, the counter electrode with respect to ground is set to zero. The applied cell potential range from -0.5V to 0.5V. To explore the performances on cyclic voltammetry with different physical parameters of interdigital electrode, Comsol Multiphysics ver.4.2a is used to design the interdigital electrode, and the cyclic voltammetry was plotted. The maximum current response achieved is 1.6 A/m corresponding to gap of electrodes of 250 um. For the width and length of the electrodes, the maximum current response is 0.85 A/m and 1.6 A/m respectively corresponding the width of electrodes of 50 um and the length of electrodes of 700 um. © 2012 IEEE.

File: 1_abstract_scrape/abstract/2-s2.0-84874157905.txt
In this work, implementation of supercapacitor powered electric city bus based mass transit system (Capabus) in Guwahati city has been analysed. Vanadium Redox Batteries (VRBs) are placed at the bus stops and the charging of the super capacitors is done via VRBs whenever a bus stops at the bus stop. The capabuses will be used on a ring road for transportation in Guwahati city. A 33kV or 11kV power line is used to charge these VRBs during off peak hours of the grid. Besides transportation (which will be eco-friendly), these VRBs would also be used to support the grid during peak hours. Hence, Capabus will work in harmony with the distribution network of the city and will serve two purposes: transportation of people and the grid support. In this paper, analysis of implementing the Capabuses and their utilization for the grid support is demonstrated. © 2012 IEEE.

File: 1_abstract_scrape/abstract/2-s2.0-84874187783.txt
Conducting polymer (polypyrrole (PPy) doped with anion) film has been coated on different textile substrates from a mild, room temperature wet in situ chemical polymerisation method exploiting pyrrole as a monomer and ferric chloride as an oxidant and compared their electrochemical capacitive behaviour by assembling as an unit cell supercapacitor. PPy composites were prepared with carbohydrate polymers like cotton, linen (Natural cellulosic fibre), modified cellulosic fibre-viscose rayon and synthetic polymer polyester fabrics to investigate the influence on electrochemical capacitance. The surface morphology and chemistry of these materials were analysed by SEM, FT-IR, and XRD. It reveals that the PPy has greater interaction with the cellulosic fabrics, but whereas surface deposition only has taken place with synthetic fibres. The capacitive behaviour of the PPy coated textiles were evaluated using cyclic voltammetry, impedance spectroscopy and charge-discharge analysis. A unit cell was fabricated to investigate the capacitive behaviour by assembling two symmetric textile electrodes separated by a solid polymer (PVA/1 M H 2SO4 gel) electrolyte membrane. The textile electrodes prepared with PPy-Cotton and PPy-Viscose exhibited the highest specific capacitance value of 268 F g-1 and 244 F g-1, respectively at a scan rate of 5 mV s-1. The charge-discharge analysis also shows higher specific capacitance value for PPy-Viscose and PPy-Cotton. The focus of this research is to highlight a successful, simple and reproducible method for fabrication of the textile based supercapacitor and the chemistry of surface interaction of PPy molecule with natural and synthetic fabrics. © 2013 Elsevier Ltd. All rights reserved.

File: 1_abstract_scrape/abstract/2-s2.0-84874402621.txt
In series hybrid drivelines primary power producer produces majority of the required traction and auxiliary power. Optimizing the efficiency of the primary power producer helps minimizing the fuel consumption of the whole driveline. In this paper primary power producer is a diesel-generator (Gen-set). Diesel is both, torque and speed controlled. Fuel consumption chart, as a function of diesel speed and torque, is used to find optimal efficiency operating point in regard of system load. Supercapacitor is connected to dc-link via actively controlled dc/dc-converter. This supercapacitor module is controlled to provide residual power and it supports gen-set so that the optimal operating point can be used during all phases of the vehicle operation. Control design is tested using simulation model that has been verified with actual hardware components. Results are presented and analyzed, proving that the concept of optimal efficiency control contributes significantly to reduced fuel consumption. © 2012 IEEE.

File: 1_abstract_scrape/abstract/2-s2.0-84874447660.txt
In this work, a rapid hydrothermal method has been developed to synthesize hierarchical porous nanostructures assembled from ultrathin birnessite-type MnO2 nanosheets without using any template and surfactant. The microstructure, morphology, and thermal stability of the products were characterized by X-ray diffraction, scanning electron microscopy, transmission electron microscopy, X-ray photoelectron spectroscopy, N2 adsorption-desorption isotherms, and thermal gravimetric analysis. The electrochemical properties of the as-prepared MnO2 as an electrode material for supercapacitor were investigated by cyclic voltammetry, galvanostatic charge/discharge and electrochemical impedance spectroscopy measurements in 1 M Na2SO4 electrolyte, and a specific capacitance of 269 F g-1 was achieved at a current density of 0.3 A g-1. The specific capacitance retention and coulombic efficiency were 94% and 98% respectively after 2000 cycles at 1 A g-1. Furthermore, asymmetric supercapacitor was also fabricated with MnO2 as the positive electrode and activated carbon as the negative electrode in 1 M Na 2SO4 electrolyte with the cell voltage to 2 V. © 2012 Elsevier Ltd. All Rights Reserved.

File: 1_abstract_scrape/abstract/2-s2.0-84874456905.txt
In view of the active power fluctuation of large capacity photovoltaic (PV) power systems, based on a hybrid energy storage system consisting of supercapacitors and lithium-ion ferrous phosphate batteries, an active power hierarchical control strategy is formulated to optimize the output power of PV source. First, the overall structure of photovoltaic power station and the way of accessing the hybrid energy storage system are analyzed. Then, by considering the power grid needs, the exponential smoothing method is used to real-time update the reference values of output power to realize the first level control. The energy management strategy is put forward according to the storage characteristics of energy storage components and power throughput so as to realize the second level control of the hybrid energy storage system. In addition, an energy management strategy is put forward with supercapacitors as the principal part of charge and discharge. Finally, a control circuit of pulse width modulation (PWM) is designed. Programming results demonstrate the effectiveness of the proposed method. © 2013 State Grid Electric Power Research Institute Press.

File: 1_abstract_scrape/abstract/2-s2.0-84874460005.txt
This paper presents a power control strategy for Hybrid Diesel Generator/Fuel cell Marine Power System Combined with Energy Storage during voltage disturbance condition. For this purpose, dynamic modeling of hybrid power marine system including fuel cell power plant, supercapacitor, DC-DC converters and AC system connected inverter is constructed in the environment of Matlab software. To manage the power between dc power sources and stabilize the dc-link power during voltage disturbance, control strategy has been designed for fuel cell converter (boost) and supercapacitor converter (buck-boost converter). The hybrid system is studied under unbalanced and balanced voltage disturbance condition. Simulation results are given to show the response of whole system under voltage disturbance and illustrate the performance including active power control and voltage disturbance ride-through capability of the proposed control strategy. © 2012 IEEE.

File: 1_abstract_scrape/abstract/2-s2.0-84874590728.txt
The nanoporous honeycomb like binary α-Sm2S3 material is used as supercapacitor electrode. The soft chemical, successive ionic layer adsorption and reaction (SILAR) method is employed for the α-Sm2S3 thin film growth. The synthesised films are characterised by X-ray diffraction (XRD) and scanning electron microscopy (SEM) for structural and morphological studies. Electrochemical behaviour is studied using cyclic voltammetry (CV), galvanostatic charge-discharge and electrochemical impedance spectroscopy (EIS). The observed specific and interfacial capacitance (Cs and Ci) values in 1 M LiClO4-propylene carbonate (PC) electrolyte are 294 F g-1 and 0.0238 F cm-2, respectively at the scan rate of 5 mV s -1. An electrode stability of 89% retained after 1000 cycles. A galvanostatic charge-discharge and EIS study show ideal capacitive behaviour of α-Sm2S3 electrode. © 2013 Elsevier B.V. All rights reserved.

File: 1_abstract_scrape/abstract/2-s2.0-84874592773.txt
Vertically aligned TiO2 nanorod (NR) arrays have been prepared on the fluorine doped tin oxide (FTO) substrates using a facile hydrothermal method and the nanostructures were employed as the electrode materials for supercapacitors. The XRD and FT-IR spectra confirmed that the TiO2 nanorods were crystallized in the tetragonal rutile phase. FE-SEM images showed the well aligned TiO2 NRs are uniform and densely covered on the surface of the FTO substrate. The electrochemical performance of the as prepared TiO2 NR electrode was evaluated using the cyclic voltammetry (CV), electrochemical impedance spectroscopy (EIS) and galvanostatic charge/discharge (GCD) measurements in 1 M Na2SO4 electrolyte solution. The results showed that the TiO2 NR electrode exhibited a maximum specific capacitance of 85 μF cm-2 at a scan rate of 5 mV s -1 and good charge/discharge property with 80% stability even after 1000 cycles. © 2013 Elsevier B.V. All rights reserved.

File: 1_abstract_scrape/abstract/2-s2.0-84874700977.txt
Hierarchical NiO nanospheres composed of porous nanosheets are prepared by a facile trisodium citrate assisted precipitation route followed by a calcination process. Effects of the trisodium citrate on the microstructure and electrochemical performances of NiO nanospheres are systematically investigated. The XRD, SEM, TEM, BET, and TG analyses show that the key point of the successful realization is that the citrate positioned in the precursor α-Ni(OH)2 layer, which can prevent the restacking of α-Ni(OH)2 sheets, yielding better crystallinity, high surface area (182 m2 g-1) as well as pore volume (0.15 cm 3 g-1) and hierarchical porous ball-like morphology of NiO nanospheres by the calcination of the precursor. Electrochemical results show that the hierarchically porous NiO obtained with trisodium citrate assisted route exhibits high rate charge-discharge performance (463 F g-1 at 4.5 A g-1), longer cyclic stability (95% capacitance remained after 1000 charge-discharge cycles at 0.5 A g-1) as compared to the NiO prepared in the absence of sodium citrate (182 F g-1 at 4.5 A g -1; 70% capacitance retention after 1000 charge-discharge cycles at 0.5 A g-1). Further, due to facile mass transfer in the perfectly porous nanosheet, the citrate-assisted NiO show lower equivalent series resistance as revealed from the impedance studies. Crown Copyright © 2013 Published by Elsevier B.V. All rights reserved.

File: 1_abstract_scrape/abstract/2-s2.0-84874776489.txt
The purpose of this work was to investigate and improve the performance of supercapacitor cells with carbon-based nanocomposite electrodes. The electrode structure comprised activated carbon (AC), four types of multi-wall nanotubes (MWNTs) and two alternative polymer binders, Polyvinyl alcohol (PVA) or Polyvinylidene fluoride (PVDF). Electrode fabrication involved various stages of mixing and dispersion of the AC powder and carbon nanotubes, rolling and coating of the AC/MWNT/binder paste on an aluminium substrate which also served as current collector. The organic electrolyte utilised was 1M tetraethylammonium tetrafluoroborate (TEABF4) fully dissolved in propylene carbonate (PC). All devices were of the electrochemical double layer capacitor (EDLC) type, incorporating four layers of tissue paper as separator material. The surface topography of the so fabricated electrodes was investigated with scanning electrode microscopy (SEM). Overall cell performance was evaluated with a multi-channel potentiostat/galvanostat/impedance analyser. Each supercapacitor cell was subjected to Cyclic Voltammetry (CV) at various scan rates from 0.01 V/s to 1 V/s, Charge-Discharge at a fixed current steps (2 mA) and Electrochemical Impedance Spectroscopy (EIS) with frequency range from 10 mHz to 1 MHz. It was established that an AC-based supercapacitor with 0.15%w/w MWNT content and 30 μm roll-coated, nanocomposite electrodes provided superior energy and power and energy densities while the cells was immersed in the electrolyte; well above those generated by the AC-based EDLC cells. © Published under licence by IOP Publishing Ltd.

File: 1_abstract_scrape/abstract/2-s2.0-84874818561.txt
As ultrathin and flexible materials, graphene sheets are versatile building blocks for fabricating graphene-based functional composite materials for widespread applications. In this paper, we demonstrated a facile approach to prepare MnCO3/graphene hydrogel (MGH) composites via a hydrothermal process. The MnCO3 nanoparticles are 50-100 nm in size and are deposited on graphene sheets' surfaces as spacers to prevent graphene sheets from restacking. A combination of deposited MnCO3 nanoparticles and hydration of the hydrogel could effectively keep the neighboring graphene sheets separated. The obtained MGH nanocomposite presents a high specific capacitance (Cs) of 645.5 F g-1 at 0.5 A g-1 in a three-electrode system, suggesting that it is a robust candidate as a supercapacitor electrode material. © The Royal Society of Chemistry 2013.

File: 1_abstract_scrape/abstract/2-s2.0-84874932767.txt
Long chain protonic acid (dodecylhydrogen sulfate-DHS) along with small molecule acid (sulfuric acid-H2SO4) was introduced as dopants in polyaniline salt (PANI-H2SO4-DHS), hereafter referred as PANI, via aqueous/emulsion polymerization pathway of aniline. Polyaniline salt-acetylene black composites (PANI-AB) were prepared in one-step via aqueous/emulsion polymerization pathway using various amounts of acetylene black (AB). Formation of PANI and PANI-AB was confirmed from infrared and X-ray diffraction patterns. The highest conductivity obtained for PANI-AB composite was 6.2 S cm-1, which is slightly higher than that of PANI (1.3 S cm-1). PANI prepared by aqueous polymerization pathway showed nano fibres with diameter of 10-30 nm. Use of 5 wt% of AB with respect to the amount of aniline used in the polymerization reaction of aniline, PANI-AB showed spheres covered nano fibres with high porosity. By increasing the amount of AB to 10 wt%, nano fibres are getting closure, which reduced the porosity. Further increase in the amount of AB to 15 wt%, nano fibres disappear. PANI and PANI-AB were used as electrode materials in symmetric supercapacitor cell. Specific capacitance, Energy and power densities of PANI-AB composite were found to be 157.6 F g-1., 15.7 Wh kg-1 and 600 W kg-1 respectively. © 2013 Elsevier Ltd. All rights reserved.

File: 1_abstract_scrape/abstract/2-s2.0-84874937165.txt
A facile, green and highly efficient method for the decoration of carbon nanotubes with ZnO was developed for the fabrication of binder-free composite electrode for supercapacitor applications. The nano composite was prepared by using reactive magnetron sputtering in Ar/O2 environment. This approach leads to more uniform coating with tuneable thickness, which alters the electrochemical performance of the nano composite electrodes. The structure and surface morphology of the composite film have been studied by means of X-ray diffraction (XRD) analysis, scanning electron microscopy and field emission scanning electron microscopy (FESEM). The XRD study reveals the formation of Wurtzite ZnO structure. The electrochemical performance of nano composite electrode was investigated using cyclic voltammetry, chronopotentiometry and electrochemical impedance measurements in non-aqueous electrolyte. The nano composite electrode shows significant increase in the specific capacitance up to 48 F g-1 with an energy density 13.1 Wh kg-1 in the potential range -2 V to 1 V. © 2013 Elsevier Ltd. All rights reserved.

File: 1_abstract_scrape/abstract/2-s2.0-84874948654.txt
High-performance supercapacitors with organic electrolyte 1 M TEABF 4 (tetraethyl ammonium tetrafluoroborate) in PC (propylene carbonate) were fabricated and tested, based on multiwall carbon nanotubes (MWNTs) deposited by electrophoresis on three types of alternative substrates: aluminium foil, ITO (indium tin oxide) coated PET (polyethylene terephthalate) film and PET film. In all cases, SEM (scanning electron microscopy) and STEM (scanning transmission electron microscopy) micrographs demonstrated that protruding, transversely oriented MWNT structures were formed, which should increase the transverse conductivity of these MWNT electrodes. The best supercapacitor cell of MWNT electrodes deposited on aluminium foil displayed good transverse orientation of the MWNT structures as well as an in-plane MWNT network at the feet of the protruding structures, which ensured good in-plane conductivity. Capacitor cells with MWNT electrodes deposited either on ITO-coated PET film or on PET film demonstrated lower but still very good performance due to the high density of transversely oriented MWNT structures (good transverse conductivity) but some in-plane inhomogeneities. Capacitor cells with drop-printed MWNTs on aluminium foil, without any transverse orientation, had 16-30 times lower specific capacitance and 5-40 times lower power density than the capacitor cells with the electrophoretically deposited MWNT electrodes. © 2012 Springer-Verlag Berlin Heidelberg.

File: 1_abstract_scrape/abstract/2-s2.0-84875000397.txt
Fine count two-ply yarn supercapacitors are constructed from carbon nanotube yarns and polyaniline nanowires. The thread-like supercapacitor possess excellent electrochemical capacity and are very strong and flexible. When being woven or knitted into wearable electronic devices, alone or in combination with conventional textile yarns, the two-ply yarn supercapacitors can be flexed and stretched repeatedly without significant loss of capacitance. Copyright © 2013 WILEY-VCH Verlag GmbH & Co. KGaA, Weinheim.

File: 1_abstract_scrape/abstract/2-s2.0-84875044606.txt
Ni2P nanoparticles grown on reduced graphene oxide (rGO) were successfully synthesized via the low-temperature solid state reaction method and investigated as electrochemical pseudocapacitor materials for potential energy storage applications. The specific capacitance of the as-prepared Ni 2P/rGO is 2266 F g-1 and the Ni2P/rGO composite also exhibits superior cycling performance when they are used as the capacitor materials. The as-prepared Ni2P/rGO sample demonstrates interesting supercapacitive properties with high capacitance and good cycling performance. © 2012 The Royal Society of Chemistry.

File: 1_abstract_scrape/abstract/2-s2.0-84875158786.txt
NiCo2O4 nanowires-loaded reduced graphene oxide composite (NiCo2O4@RGO) was prepared by a facile hydrothermal method without any surfactant. Hexamethylenetetramine was introduced as a structure directing and assembling agent to the synthesis of NiCo2O4 nanowires. NiCo2O4 nanowires with an average size of 80×10 nm2 are uniformly and densely dispersed on the graphene sheets. Cyclic voltammetry and galvanostatic charge-discharge measurements on NiCo2O4@RGO indicated a high specific capacitance of 737 F g-1 at a current density of 1 A g-1 and only 6% loss of the initial specific capacitance after 3000 charge/discharge cycles at 4 A g-1 in 2 M KOH electrolyte, which is valuable for practical application in supercapacitors. © 2013 Elsevier B.V.

File: 1_abstract_scrape/abstract/2-s2.0-84875187568.txt
Highly n-doped silicon nanowires (SiNWs) with several lengths have been deposited via chemical vapor deposition on silicon substrate. These nanostructured silicon substrates have been used as electrodes to build symmetrical micro-ultracapacitors. These devices show a quasi-ideal capacitive behavior in organic electrolyte (1 M NEt4 BF4 in propylene carbonate). Their capacitance increases with the length of SiNWs on the electrode and has been improved up to 10 μFcm-2 by using 20 μm SiNWs, i.e., ≈10-fold bulk silicon capacitance. This device exhibits promising galvanostatic charge/discharge cycling stability with a maximum power density of 1.4 mW cm-2. © 2013 Thissandier et al.; licensee Springer.

File: 1_abstract_scrape/abstract/2-s2.0-84875194456.txt
Mesoporous binary nickel-cobalt (Ni-Co) oxy-hydroxides have been obtained through the microwave-assisted hydrothermal annealing (MAHA) method. The porosity control of the nanostructured Ni-Co oxy-hydroxide nanoparticles is achieved through adding the pluronic triblock copolymer F127 as the surfactant. The structural and electrochemical properties of porous Ni-Co oxy-hydroxide nanostructures are characterized by means of X-ray diffraction (XRD), Brumauer-Emmett-Teller (BET) analysis, transmission electron microscopy (TEM), thermogravimetric analysis (TGA) and cyclic voltammetry (CV). The electrochemical measurement demonstrates that the Ni-Co oxy-hydroxides calcined at 200 °C are able to deliver a specific capacitance of 636 F g-1 in 1 M NaOH, suggesting their high potential as a novel electrode material of pseudocapacitors with good electrochemical reversibility. In the asymmetric supercapacitor test, the positive electrode is Ni-Co oxy-hydroxide and negative electrode is activated carbon. The specific energy and power, measured at 2 A g-1, for this asymmetric combination are equal to ca. 17 Wh kg -1 and 1.6 kW kg-1, respectively. © 2013 Elsevier Ltd. All rights reserved.
