Repository: tikam24/supercapacitor_database

# supercapacitor_database
 Supercapacitor database generated from scientific literature

File: 1_abstract_scrape/abstract/2-s2.0-84875312178.txt
A hybrid electrolyte energy storage system combining the features of supercapacitors and lithium batteries has been constructed. It consists of MnO2 nanoflakes in 1 M Li2SO4 aqueous electrolyte as the cathode and lithium foil in ionic liquid (1 M lithium bis(trifluoromethanesulfonyl)imide (LiNTf2) in N-methyl-N-propyl pyrrolidinium bis(trifluoromethanesulfonyl)imide ([C3mpyr][NTf 2])) electrolyte as the anode, separated by a lithium super ionic conductor glass ceramic film (LiSICON). This system shows the advantages of both a supercapacitor (long cycle life) and a lithium battery (high energy), as well as low cost and improved safety due to the combination of ionic liquid and ceramic solid state electrolyte in lithium side, which can reduce the formation and prevent the penetration of lithium dendrites. The specific energy for the cathode materials in the hybrid electrolyte system is 170 Wh kg- 1 with more than 85% retention up to 2400 cycles. This system is a great candidate for stationary batteries storing solar and wind energy. © 2013 Elsevier B.V.

File: 1_abstract_scrape/abstract/2-s2.0-84875398517.txt
Solid-state supercapacitors based on galvanostatic pulse polymerized Poly(3,4-ethylenedioxythiophene) (PEDOT) electrodes and ionic liquid gel polymer electrolyte were fabricated and characterized. For comparative studies, PEDOT electrodes were also deposited by potentiostatic method. The SEM study shows that the pulse polymerized films are highly porous whereas potentiostatic polymerized PEDOT film shows compact globular clusters like morphology. The X-ray photoelectron spectroscopy (XPS) studies confirm that in the pulse polymerized PEDOT films polymer chains are fully conjugated with the dopant ClO4- ions. The performance characteristics of solid state supercapacitor cells based on impedance spectroscopy, cyclic voltammetry, and galvanostatic chargedischarge technique are presented. The optimum capacitance value of 85 F g-1 of PEDOT, which correspond to the specific energy of ~4.25 Wh kg-1 and specific power of ~5.0 kW kg-1 have been achieved. The solid state supercapacitor shows almost stable cyclic performance, after initial fading in capacitance, for 10000 charge-discharge cycles. © 2012 The Electrochemical Society.

File: 1_abstract_scrape/abstract/2-s2.0-84875638587.txt
Due to the unique structure and special physical and chemical properties, carbon nanotubes (CNTs) have potential applications in supercapacitors. Recently, CNTs and their composites as a kind of supercapacitor electrode material have been made many achievements. In this paper, a CNTs/TiO2 composite was prepared successfully with hydrothermal method, and was used as a supercapacitor electrode material. After the tests on surface chemistry and electrochemical property, it was found that: (1) the capacitance of the CNTs/TiO2 composite electrode increased by 56%, compared with pure CNTs electrode, (2) after UV light irradiation pretreatment, due to the special photoelectric effect of TiO2 which improves the interfacial property and electrochemical property of the composite electrode, the capacitance further increased by 53% when compared with the electrode without the pretreatment, and meanwhile, the cycle life also increased significantly, i.e., the capacitance was up to 97%, after 100 cycles of charge and discharge, (3) due to the improvement of the interfacial property, the ion transport in the composite electrode became smoother, and the pore utilization was also effectively enhanced during high-current charge and discharge, and (4) due to the generation of a large amount of oxygen-containing groups on the TiO2 surface after UV pretreatment, the CNTs/TiO2 composite electrode earned extra large pseudo capacitance, and therefore the capacitance of the composite electrode was further increased. Based on the experimental results in the present study a new process to improve surface character and electrochemical property of the electrode has been developed by using a metal oxide as both pseudo capacitive material and surface modification material of the composites with a UV light irradiation.

File: 1_abstract_scrape/abstract/2-s2.0-84875640533.txt
In recent years, flexible electronic devices pursued for potential applications. The design and the fabrication of a novel flexible nanoarchitecture by coating electrical conductive MWCNT fiber with ultrathin films of MnO2 to achieve high specific capacitance, for micro-supercapacitors electrode applications, are demonstrated here. The MWCNT/MnO2 composite fiber electrode was prepared by the electrochemical deposition which was carried out through using two different methods: cyclic voltammetry and potentiostatic methods. The cyclic voltammetry method can get "crumpled paper ball" morphology MnO2 which has bigger specific capacitances than that achieved by potentiostatic method. The flexible micro-supercapacitor was fabricated by twisting two aligned MWCNT fibers and showed an area specific capacitance of 2.43 mF/cm2. The flexible micro-supercapacitors also enable promising applications in various fields. © 2013 Li Li et al.

File: 1_abstract_scrape/abstract/2-s2.0-84875698227.txt
We report on the successful synthesis of a graphene-carbon nanotube (CNT) hybrid architecture by a parallel chemical vapor deposition (CVD) of the two carbon allotropes. The carbon hybrid is a three-dimensional (3D) nanostructure with tuneable architecture comprising vertically grown CNTs as pillars and a large-area graphene plane as the floor. The formation of CNTs and graphene occurs simultaneously in a single CVD growth that we describe as a synchronous synthesis method. Unique nature of the fabrication approach contributes significantly to the quality and composure of final nanohybrid. Detailed characterization elucidates the cohesive structure and robust contact between the graphene floor and the CNTs in the hybrid structure. The functionality of the synthesized graphene hybrid structure has been demonstrated by its incorporation into a supercapacitor cell. Our fabrication approach provides an attractive pathway for the fabrication of novel 3D hybrid nanostructures and efficient device integration. Copyright © 2013 Materials Research Society.

File: 1_abstract_scrape/abstract/2-s2.0-84875704874.txt
Phosphate-functionalized carbon nanotube (CNT)-containing carbon composites with hierarchical porous structure have been synthesized by a simple soft-template hydrothermal method followed by heat treatment. The resulting carbon composites are characterized by FE-SEM, TEM, TGA, FTIR microspectroscopy, and nitrogen sorption techniques. The electrochemical performance of the carbon composites as electrode materials for supercapacitors is also investigated. The results show that CNTs can be uniformly embedded in the carbon matrix, and the phosphate groups are introduced into the carbon composites successfully. The addition of CNTs with suitable content significantly improves the rate capability of carbon composites in 6 M KOH aqueous solution. Cell voltage window can be extended to 1.2 V when increasing the heat treatment temperature of carbon composites to 800 C, and the resulting composites exhibit highly stable performance in supercapacitors at high current load of 5 A g-1 and wide cell voltage of 1.2 V. © 2013 American Chemical Society.

File: 1_abstract_scrape/abstract/2-s2.0-84875822019.txt
One-dimensional (1D) nanostructured materials have attracted a great deal of interest owing to their potential applications in various industries. Due to the limitations and cost associated with conventional low-pressure plasma systems, atmospheric-pressure plasma techniques such as dielectric barrier discharges (DBDs) are investigated as an alternative approach for inducing specific chemical reactions. RuO2 nanomaterials are widely used as supercapacitor electrodes, in field-emission devices and for catalytic applications. In such applications, size and shape dependent properties of nanomaterials play critical roles in improving the performance. In this paper, an attempt is made to prepare 1D RuO2 nanostructured materials using a DBD plasma. It is reported here that the composition of feed gas is an important factor in determining the final morphology. For example, an Ar + H2 plasma yields aggregated RuO2 nanostructures, whereas 'nanopillar' and 'nanorod' morphologies are obtained when using Ar + O 2 and Ar, respectively. Possible mechanisms behind the morphological differences are elucidated on the basis of the temperature variations inside the plasma reactor and the chemistry of the gaseous reactive species. The application of a DBD plasma to the synthesis of RuO2 nanorods is reported for the first time in this paper. © 2013 IOP Publishing Ltd.

File: 1_abstract_scrape/abstract/2-s2.0-84875863680.txt
This paper focuses on synthesizing a real-time adaptive process for supercapacitor performance estimation using a dynamic model describing the SC behavior which can vary within each experiment. We develop a simple and linear-recursive model that proved its efficiency regarding the comparison between simulation results and real data from power cycling tests. Based on a recursive least squared algorithm with a time-variant forgetting factor, the on-line estimation of the dynamic supercapacitor-model parameters, mainly the internal resistance, served as a state of health indicator. Model shows very good performances since the maximum relative modeling error do not exceed 3%. Results from state of health indicator are compared to those issued from IEC standard and electrochemical impedance spectroscopy methods.© 2013 Elsevier Ltd. All rights reserved.

File: 1_abstract_scrape/abstract/2-s2.0-84875864937.txt
In this work we demonstrate that biomass-derived proteins serve as an ideal precursor for synthesizing carbon materials for energy applications. The unique composition and structure of the carbons resulted in very promising electrochemical energy storage performance. We obtained a reversible lithium storage capacity of 1780 mA h g-1, which is among the highest ever reported for any carbon-based electrode. Tested as a supercapacitor, the carbons exhibited a capacitance of 390 F g-1, with an excellent cycle life (7% loss after 10000 cycles). Such exquisite properties may be attributed to a unique combination of a high specific surface area, partial graphitization and very high bulk nitrogen content. It is a major challenge to derive carbons possessing all three attributes. By templating the structure of mesoporous cellular foam with egg white-derived proteins, we were able to obtain hierarchically mesoporous (pores centered at ∼4 nm and at 20-30 nm) partially graphitized carbons with a surface area of 805.7 m2 g -1 and a bulk N-content of 10.1 wt%. When the best performing sample was heated in Ar to eliminate most of the nitrogen, the Li storage capacity and the specific capacitance dropped to 716 mA h g-1 and 80 F g -1, respectively. © 2013 The Royal Society of Chemistry.

File: 1_abstract_scrape/abstract/2-s2.0-84875870788.txt
In this study, the ionic liquid 1-ethyl-3-methylimidazolium tetraflouroborate (EMI-BF4) was synthesized and purified using the liquid/ liquid fractional distillation method to apply a supercapacitor. EMI-BF4 was extracted with dichloromethane from the liquid/liquid extraction method in acidic, neutral, and alkali conditions for removal of impurity, and then the electrical capacities of the purified ionic liquids were measured and compared. The electrical capacities of ionic liquids under acidic condition showed higher value than those of neutral or alkali conditions. As the ratio of ionic liquid to solvent became higher, the electrical capacity value was increased.

File: 1_abstract_scrape/abstract/2-s2.0-84875929590.txt
In this work, graphene-supported Ni(OH)2-nanowires were prepared through a facile hydrothermal method, and their charge storage behavior was studied in comparison with ordered mesoporous carbon CMK-5. The as-prepared Ni(OH)2-nanowires displays ultrafast charge-discharge rate, owing to their unique nanostructure. The comparison investigation demonstrates that the capacitance of graphene-supported Ni(OH)2-nanowires mainly arises from battery behavior, rather than pseudocapacitive behavior. Finally, the graphene-supported Ni(OH)2-nanowires and CMK-5 were used as the positive and negative electrode, respectively, to form a high performance hybrid supercapacitor which can deliver a maximum specific power density of 40840 W/kg with a high energy density of about 17.3 Wh/kg. Thereby, this hybrid supercapacitor should be a promising system for fast energy storage. © 2012 The Electrochemical Society.

File: 1_abstract_scrape/abstract/2-s2.0-84875945074.txt
Redox transitions and superior pseudocapacitance are two typical characteristics in the electrochemical behavior of metallic Mo (with surface Mo oxides) and bulk Mo oxides; both of which were attributed to the participation of H+/cations. The effects of different electrolyte anions (Cl -, SO42- and ClO4-) on redox transition and pseudocapacitance of thin-film 'Mo/Mo oxides' electrodes were assessed in this work through DC and AC electrochemical experiments. Voltammetric peak potentials and currents and potential-dependent pseudocapacitance were strongly dependent on the electrolyte's anion. The variations were tested at different electrolyte pH levels and using different electrolyte cations (Li+, Na+ and K+). The results were correlated with those obtained using a Se4+ based electrolyte. The findings reported here are expected to aid the applicability of Mo and its oxides in electrocatalysis, electrodeposition, supercapacitor, display, corrosion control and solar cells. © 2012 The Electrochemical Society.

File: 1_abstract_scrape/abstract/2-s2.0-84876015447.txt
Electrochemical double-layer capacitors (EDLCs) are well suited to time-dependent electrical power output, but in terms of their overall energy density, these devices are much more limited in comparison to Li ion batteries. However, asymmetric supercapacitors that utilize a lithiated negative electrode and a high surface area positive electrode can result in significant improvements in the overall energy density of the device. Key to the development of a LixC6 asymmetric supercapacitor, or Li ion capacitor, is the preparation of the lithiated negative electrode. A common method of accomplishing this is to allow Li ions to intercalate into the carbon material under a spontaneous potential gradient. However, the insertion process can be very slow and may take several hours to reach equilibrium. However, an electrochemically driven lithiation process could significantly decrease the electrode preparation time, which would have great benefits for the development of these devices. Three methods for the insertion of Li into activated carbon electrodes were evaluated in this work that examined the examined the effect of electrochemically-driven lithiation of an activated carbon powder electrode as it may compare to unaided lithiation. In addition, in one of the configurations, the sacrificial Li metal electrode faced the 'back' side of the carbon electrode, which provides the advantage in that the cell would not have to be disassembled and re-assembled to evaluate the completed Li capacitor cell, since the positive electrode could readily be added to the cell during the initial assembly. During the lithiation process, the current flow and total charge passed were monitored and an electrochemical impedance analysis was performed to gain insight into the formation of the SEI layer on the carbon surface during the Li insertion process. © 2012 Elsevier B.V. All rights reserved.

File: 1_abstract_scrape/abstract/2-s2.0-84876047972.txt
Electric vehicle technology has gained significant momentum during the last one decade or so due to depleting oil reserves and growing environmental concerns. This paper proposes the concept of an electric two-wheeler which can be used for commuting in small campuses and large industrial establishments. The vehicle is slated to be powered by an ultracapacitor bank to overcome the drawbacks of batteries. It can cover small distances with intermittent charging at predefined locations. The paper includes basic calculations to establish energy requirements of vehicle, mathematical modelling of vehicle, justification for selection of motor, system-simulation and verification of the capability of an ultracapacitor bank to power such a vehicle to cover short distances. All the analytical, simulation and experimental results related to this work are presented. © 2012 IEEE.

File: 1_abstract_scrape/abstract/2-s2.0-84876127134.txt
Carbonaceous nickel oxide powder samples have been synthesized from an adducted nickel β-ketoester complex used as a "single source precursor" through a solution-based microwave-assisted chemical route. Comprehensive analysis of the resulting powder material has been carried out using various characterization techniques. These analysis reveal that, depending on the solvent used, either NiO/C or Ni/NiO/C composites are formed, wherein Ni and/or NiO nanocrystals are enveloped in amorphous carbon. As the components emerge from the same molecular source, the composites are homogeneous on a fine scale, making them promising electrode materials for supercapacitors. Electrochemical capacitive behavior of these oxide composites is studied in a three-electrode configuration. With a specific capacitance of 113 F g -1, Ni/NiO/C is superior to NiO/C as capacitor electrode material, in 0.1 M Na2SO4 electrolyte. This is confirmed by impedance measurements, which show that charge-transfer resistance and equivalent series resistance are lower in Ni/NiO/C than in NiO/C, presumably because of the presence of metallic nickel in the former. The cyclic voltammograms are nearly rectangular and the electrodes display excellent cyclability in different electrolytes: Na2SO4, KOH and Ca(NO3) 2·4H2O. Specific capacitance as high as 143 F g-1 is measured in Ca(NO3)2·4H 2O electrolyte. © 2013 Elsevier B.V. All rights reserved.

File: 1_abstract_scrape/abstract/2-s2.0-84876141115.txt
This paper presents the integration of the Fuel Cell (FC) and the SuperCapacitors (SC) in the distributed energy generation system such as the transport applications. This proposal is due to the present trend in the transport applications, knowing that the major drawback for these applications is the energetic autonomy problem. In this context, using the Fuel Cell and the SuperCapacitors with a performing energy management method is a promising solution to improve the energetic performances of the system. This paper presents the load's demand sharing between the SC and the FC in the traction situations. The proposed control method is implemented in the PIC18F4431 microcontroller for the reduced scale experimental test bench management. Through some experimental results, the authors present an improved energy management method for the transport applications during the tractions situations. © 2012 IEEE.

File: 1_abstract_scrape/abstract/2-s2.0-84876208770.txt
Graphene, a single atom thick carbon material with high surface area and electrical conductivity provides an ideal platform for designing high performance electrochemical devices. This paper reports the synthesis of phosphorous doped graphene from reduced graphene sheets, its characterization by scanning electron microscopy (SEM), Fourier transform infrared spectroscopy (FTIR) and Raman spectroscopy and its use for supercapacitor applications. The specific capacitance was found to be 367 Fg-1 from electrochemical measurements. These samples show a high power density of 9 kW kg-1 and energy density of 59 Wh kg-1 in an aqueous electrolyte solution, which is much higher than other graphene-based supercapacitors. The phosphorus-doped graphene showed a high potential for use in low cost energy storage devices. Copyright © 2013 American Scientific Publishers All rights reserved.

File: 1_abstract_scrape/abstract/2-s2.0-84876221876.txt
Supercapacitor composite electrode containing predominantly (81 wt.%) poly(3,4-ethylene-dioxythiophene):polystyrenesulfonate (PEDOT-PSS) conducting polymer (CP) and graphite oxide (GO; 16 wt.%) and carbon nanotube (CNT; 3 wt.%) has been prepared by a solution casting method. The stacking between these carbon additives having very different dimensionality provides a unique skeletal structure that allows for enlarged polymer/electrolyte interface for high-capacitance and for enhanced electronic and ionic conductivities needed for high-power performance. The resulting ternary electrode exhibits nearly ten-fold increase in energy and power performance as compared with pure CP electrode. It possesses a specific capacitance of 365 F g-1-electrode over an operating potential window of 2.0 V, and exhibits a specific energy greater than 100 Wh kg-1-electrode at the power of nearly 200 kW kg-1-electrode with good cycle stability. Given the processing simplicity and outstanding power performance, the present PEDOT-PSSCP-C composite active material is considered possessing great potential for large-scale supercapacitor applications. © 2013 Elsevier B.V. All rights reserved.

File: 1_abstract_scrape/abstract/2-s2.0-84876279176.txt
Carbon black (CB)/manganese dioxide (MnO2) composites are prepared by a sonochemical method from an aqueous solution of potassium bromate and manganese sulfate. The morphology, structure, physical properties and specific surface area of samples are examined by scanning electron microscopy (SEM), transition electron microscopy (TEM), X-ray diffraction (XRD), thermogravimetric analysis (TGA) and Brunauer-Emmett-Teller (BET) method. Electrochemical properties of the synthesized composites with different carbon to manganese dioxide ratios are studied by cyclic voltammetry (CV), galvanostatic charge-discharge, and electrochemical impedance spectroscopy (EIS). Electrochemical data for the composites obtained in the 0.5 M Na 2SO4 solutions show the capacitive behavior in the voltage window of 0-1.0 V versus Ag/AgCl. When the mass ratio of MnO2 composite material is 65 wt% the specific capacitance of CB-MnO2 composite calculated from the CV curves is 313 F g-1 at the scan rate of 5 mV s-1 whereas specific capacitance for pure γ-MnO 2 prepared in the same conditions is 257 F g-1 at the scan rate of 5 mV s-1. The CB-MnO2 composites show higher energy density than pure γ-MnO2. Also, they show a long cycle life in the potential range of 0-1.0 V and retain 78.3% of initial capacitance over 1000 cycles. © 2013 Published by Elsevier B.V.

File: 1_abstract_scrape/abstract/2-s2.0-84876403690.txt
Fe3O4/reduced graphene oxide (rGO) composites were prepared by a two-step method: solution precipitation followed by hydrogen reducing. The mass ratio of Fe3O4 to rGO in the composites could be carefully controlled in the first step. The structure and morphology of Fe3O4/rGO composites were characterized by X-ray diffraction, scanning electron microscopy, transmission electron microscopy, X-ray photoelectron spectroscopy and Raman spectroscopy. The electrochemical properties of the composites as electrode of supercapacitors were investigated using cyclic voltammetry and galvanostatic charge-discharge tests. It was found that the mass ratio of Fe3O4 to rGO had great effects on the crystal size of Fe3O4, specific surface areas and pore volume, as well as the specific capacitance of the composites. The capacitance of the composite was higher than that of any individual component due to the synergetic effect between Fe3O4 and rGO. The composite exhibited an excellent cyclic stability and could maintain the initial capacity over 1000 cycles without any decay. This report provides useful clues in design and synthesis graphene-based composites for the applications as energy materials. © 2013 Elsevier B.V. All rights reserved.

File: 1_abstract_scrape/abstract/2-s2.0-84876463963.txt
Cobalt pyrophosphate (Co2P2O7) nano/microstructures (oblong plate, microplate, microflower, and hierarchical architectures) have been successfully synthesized through calcination of NH 4CoPO4·H2O nano/microstructures. More importantly, supercapacitive performances of Co2P2O 7 nano/microstructures were studied using cyclic voltammetry, galvanostatic charge/discharge measurements, and electrochemical impedance spectroscopy methods in 3.0 M KOH solution. These results show that Co 2P2O7 hierarchical architecture electrodes exhibit high specific capacitance of 367 F g-1 at current density of 0.625 A g-1 in aqueous KOH solution. Co2P 2O7 hierarchical architecture electrodes remain 96.2 % of the initial specific capacitance after 3,000 charge/discharge cycles. © 2013 Springer-Verlag Berlin Heidelberg.

File: 1_abstract_scrape/abstract/2-s2.0-84876494406.txt
Short primary linear drives on passive track are advantageous in material handling applications, where high precision, long track and a closed path are required. This paper presents a linear induction motor (LIM) drive with short primary (moving windings), in which a contactless energy transmission provides the basic power and an ultracapacitor (UC) storage system provides the peak power. The system uses a bidirectional DC-DC converter between the ultracapacitor bank and the DC-link, to make sure that the ultracapacitor can store the braking energy and supply the peak power demanded by the active vehicle. A control strategy has been developed for controlling the ultracapacitor to deliver the peak of power, to charge, to protect against overvoltage and to recover the energy generated when the vehicle is braking. Experimental results of the short primary linear induction motor and the bidirectional DC-DC converter are presented, and the control strategy is discussed. © 2011 IEEE.

File: 1_abstract_scrape/abstract/2-s2.0-84876516536.txt
In the present study, a novel attempt has been made to fabricate an asymmetric supercapacitor based on a MgO-multi-walled carbon nanotube (MWCNT) composite as the cathode and activated carbon (AC) as the anode using an organic electrolyte (1 M LiPF6 in EC:DMC 1:1 by volume). Supercapacitance behavior is examined by cyclic voltammetry, electrochemical impedance spectroscopy and galvanostatic charge-discharge studies. The results reveal that the test cell displayed excellent capacitance performance between 0 and 3 V. The MgO-MWCNT/AC cell delivers a specific capacitance of 66 F g-1 at a current density of 2.2 A g-1. Cycling studies show that this cell can retain 97% of its initial capacitance after 35000 cycles. Additionally, the MgO-MWCNT/AC cell also exhibits a maximum energy density of 30 W h kg -1, which is comparable to the values obtained from other supercapacitor configurations. These results encourage utilization of the MgO-MWCNT composite as a potential electrode in developing green and low cost energy storage devices with high energy and power densities as well as prolonged cycle life. © 2013 The Royal Society of Chemistry.

File: 1_abstract_scrape/abstract/2-s2.0-84876556255.txt
A reduced graphene oxide-poly(p-phenylenediamine) (RGO-PPD) composite was prepared from p-phenylenediamine (PD) and chlorinated graphene oxide (GO-COCl) sheets through amidation and polymerization processes. Then the RGO-PPD composite was characterized by using scanning electron microscopy, transmission electron microscopy and energy dispersive spectroscopy. The results show that PPD nanoparticles were wrapped within or on the surface of graphene sheets uniformly. The RGO-PPD composite displayed a layered-stacking structure and had a large surface area (674.22 m2 g-1) and a high pore volume (0.43 cm3 g-1). Capacitive properties of the RGO-PPD composite were studied using cyclic voltammetry (CV), galvanostatic charge/discharge and electrochemical impedance spectroscopy (EIS) in an electrolyte of 0.5 M H2SO4 aqueous solution. The RGO-PPD exhibits a high specific capacitance of 347 F g-1 at a discharge rate of 1 A g-1 and excellent cycling stability with 90.1% of its initial capacitance at a large current density of 10 A g-1 after 1000 charge/discharge cycles. The energy density and specific power density of the present supercapacitor are 48.2 W h kg-1 and 1.0 kW kg-1, respectively. The results suggest that the RGO-PPD is a promising material for high-performance supercapacitor applications. © 2013 The Royal Society of Chemistry.

File: 1_abstract_scrape/abstract/2-s2.0-84876558923.txt
In this work, the electrochemical properties of a MnO2 nanocomposite electrode were investigated in 1-butyl-3-methyl-imidazolium hexafluorophosphate ([Bmim]PF6)/N,N-dimethylformamide (DMF) electrolyte. The [Bmim]PF6/DMF electrolyte with different volume fractions exhibits significant influence on the electrochemical properties of the electrode. When the volume ratio of [Bmim]PF6 and DMF was 1:1, the electrode showed the best electrochemical performance. The operation potential window of the MnO2 nanocomposite electrode in ionic liquids was 2.1 V and the specific capacitance according to the mass of MnO2 was 523.3 F g-1 at 3 A g-1. Then, a high-voltage (3 V) MnO2 asymmetric supercapacitor was successfully fabricated, using the MnO2 nanocomposite electrode, activated carbon and [Bmim]PF 6/DMF as the positive electrode, negative electrode and electrolyte, respectively. The MnO2 asymmetric supercapacitor displayed a maximum specific energy of 67.5 W h kg-1 at a specific power of 593.8 W kg-1 and a maximum specific power of 20.4 kW kg-1 at a specific energy of 8.5 W h kg-1. The impressive results showed that [Bmim]PF6/DMF could be a promising electrolyte for MnO2 supercapacitors. © 2013 The Royal Society of Chemistry.

File: 1_abstract_scrape/abstract/2-s2.0-84876572795.txt
The rational design of nanocomposite structures with specific functions in energy storage applications is a key requisite to increase energy and power density in electrical storage systems. Nanoscale characterisation tools are essential to achieve controlled syntheses of such well-defined interface structures in order to reveal structure-property relationships in functional nanocomposites. In the following, we report on the synthesis of iron (hydr)oxide nanoparticles homogeneously embedded into the walls of the three dimensional carbon network of mesoporous carbon CMK-3 via a mild one-step redox functionalisation. Depth profile Auger electron spectroscopy (DP-AES) and energy filtered transmission electron microscopy (EF-TEM) are applied to analyse elemental distribution profiles and location of the active components. The combination of the two analytical techniques provides a highly resolved spatial distribution of transition metal (hydr)oxide nanoparticles inside the carbon network. Functionalised porous carbon nanocomposites were tested for supercapacitor applications and the highest energy density of an iron oxide carbon composite is demonstrated. The iron (hydr)oxide contributes with a pseudocapacitance of 357 F g-1 to the porous nanocomposite in a 6 M KOH electrolyte. An overall doubling of the specific capacitance of the active electrode material compared to the pristine CMK-3 is achieved. © The Royal Society of Chemistry 2013.

File: 1_abstract_scrape/abstract/2-s2.0-84876575178.txt
As a generalized synthetic protocol, porous carbons have been for the first time prepared by a direct carbonization of polyacrylate-metal complexes. The case of magnesium polyacrylate was emphatically studied. It reveals that the carbonization temperature can play a crucial role in the determination of surface areas, pore structures, surface functionalities of porous carbons as well as the correlative capacitive performances. The carbon-Mg-900 sample exhibits a high surface area of 942 m2 g-1 and a large total pore volume of 1.90 cm3 g-1, with a high specific capacitance of 262.4 F g-1 at 0.5 A g-1 in 6.0 mol L -1 aqueous KOH electrolyte. Moreover, it displays high capacitance retention even of 33.5% at 100 A g-1, and long-term cycling ability (∼91.3% retention after 5000 cycles). More importantly, the present synthetic strategy can be extended to prepare other polyacrylate-metal complexes, such as calcium polyacrylate and aluminum polyacrylate. The carbon-Al-900 sample can exhibit a high surface area of 1556 m2 g-1 and a large total pore volume of 0.97 cm3 g -1. To sum up, the carbon samples derived from magnesium polyacrylate possess the highest capacitive performances as supercapacitor electrode materials. © 2013 The Royal Society of Chemistry.

File: 1_abstract_scrape/abstract/2-s2.0-84876585558.txt
The temperature dependent morphological evolution and its effect on the electrochemical supercapacitive properties of Ni(OH)2 thin films have been systematically investigated. A temperature dependent growth mechanism model is proposed for the changes in microstructure. Different nanostructures of Ni(OH)2 thin films such as nanoplates, stacked nanoplates, nanobelts and nanoribbons have been fabricated by varying the deposition temperature. An X-ray diffraction study discloses the orientations of different nanostructures and the formation of nanocrystalline β-Ni(OH)2. Further, these Ni(OH)2 nanostructures demonstrate excellent surface properties like uniform surface morphology, good surface area, pore volume and uniform pore size distribution. The electrochemical supercapacitive properties of Ni(OH) 2 nanostructures have been investigated by cyclic voltammetry, charge-discharge and electrochemical impedance spectroscopy techniques. The electrochemical studies of the Ni(OH)2 samples show an obvious influence of surface properties on the pseudocapacitance. The maximum specific capacitance of 357 F g-1 was evaluated for nanoplates at a scan rate of 5 mV s-1. Furthermore, all these Ni(OH)2 samples show good long-term cycling performances in KOH electrolyte. The Ragone plots ascertain good power and energy densities of all Ni(OH)2 nanostructured samples. Subsequently, electrochemical impedance measurements for the different nanostructures of Ni(OH)2 electrodes are assessed indicating that the Ni(OH)2 nanoplates structured electrodes are suitable for good capacity electrochemical supercapacitors. © The Royal Society of Chemistry 2013.

File: 1_abstract_scrape/abstract/2-s2.0-84876711389.txt
Hierarchical structures of hybrid materials with the controlled compositions have been shown to offer a breakthrough for energy storage and conversion. Here, we report the integrative assembly of chemically modified graphene (CMG) building blocks into hierarchical complex structures with the hybrid composition for high performance flexible pseudocapacitors. The formation mechanism of hierarchical CMG/Nafion/RuO2 (CMGNR) microspheres, which is triggered by the cooperative interplay during the in situ synthesis of RuO2 nanoparticles (NPs), was extensively investigated. In particular, the hierarchical CMGNR microspheres consisting of the aggregates of CMG/Nafion (CMGN) nanosheets and RuO2 NPs provided large surface area and facile ion accessibility to storage sites, while the interconnected nanosheets offered continuous electron pathways and mechanical integrity. The synergistic effect of CMGNR hybrids on the supercapacitor (SC) performance was derived from the hybrid composition of pseudocapacitive RuO2 NPs with the conductive CMGNs as well as from structural features. Consequently, the CMGNR-SCs showed a specific capacitance as high as 160 F g-1, three-fold higher than that of conventional graphene SCs, and a capacitance retention of >95% of the maximum value even after severe bending and 1000 charge-discharge tests due to the structural and compositional features. © 2013 The Royal Society of Chemistry.

File: 1_abstract_scrape/abstract/2-s2.0-84876737507.txt
MnO2 has been widely studied as the pseudo-capactive electrode material of high-performance supercapacitors for its large operating voltage, low cost, and environmental friendliness. However, it suffers from low conductivity and being hardly handle as the electrodes of supercapacitors especially with flexibility, which largely limit its electrochemical performance and application. Herein, we report a novel ternary composite paper composed of reduced graphene sheet (GR)-patched carbon nanotube (CNT)/MnO2, which has controllable structures and prominent electrochemical properties for a flexible electrode of the supercapacitor. The composite paper was prepared by electrochemical deposition of MnO2 on a flexible CNT paper and further adsorption of GR on its surface to enhance the surface conductivity of the electrode and prohibit MnO2 nanospheres from detaching with the electrode. The presence of GR was found remarkably effective in enhancing the initial electrochemical capacitance of the composite paper from 280 F/g to 486.6 F/g. Furthermore, it ensures the stability of the capacitance after a long period of charge/discharge cycles. A flexible CNT/polyaniline/CNT/MnO 2/GR asymmetric supercapacitor was assembled with this composite paper as an electrode and aqueous electrolyte gel as the separator. Its operating voltage reached 1.6 V, with an energy density at 24.8 Wh/kg. Such a composite structure derived from a multiscale assembly can offer not only a robust scaffold loading MnO2 nanospheres but also a conductive network for efficient ionic and electronic transport; thus, it is potentially promising as a novel electrode architecture for high-performance flexible energy storage devices. © 2013 American Chemical Society.

File: 1_abstract_scrape/abstract/2-s2.0-84876742300.txt
Polyaniline hollow spheres (PANI-HS)@electrochemical reduced graphene oxide (ERGO) hybrids with core-shell structures have been fabricated via a solution-based coassembly process. The hollow nanostructured designing for the PANI-HS greatly enlarges the specific surface area, providing high electroactive regions and short diffusion lengths for both charge and ion transport. The wrapping of ERGO sheets on the PANI-HS can offer highly conductive pathways by bridging individual PANI-HS together, thus facilitating the rate and cycling performance of supercapacitors. The specific capacitance of PANI-HS36@ERGO hybrids can reach 614 F g-1 at a current density of 1 A g -1. Furthermore, the capacitance of the PANI-HS36@ERGO hybrids maintains 90% after 500 charging/discharging cycles at a current density of 1 A g-1, indicating a good cycling stability. The greatly enhanced electrochemical performance can be ascribed to the synergic effects of the two components of PANI-HS and ERGO, suggesting that the PANI-HS@ERGO hybrids as novel electrode materials may have potential applications in high-performance energy storage devices. © 2013 American Chemical Society.

File: 1_abstract_scrape/abstract/2-s2.0-84876787089.txt
This study presents an undoped and Ag doped Polyaniline (PANI) thin films deposited on stainless steel substrates by a sonochemical method via dip coating technique. In order to study the doping effect on the specific capacitance of PANI the concentration of Ag is varied from 0.3 to 1.2 weight percent. Energy dispersion X-ray techniques are used for the phase identification and determination of the doping content in the PANI films. Surface morphology of the films is examined by Field Emission scanning electron microscopy which revealed nanofiber like structure for undoped PANI and well distributed nanofibers with bright spots of Ag particles for the Ag doped PANI films. There is decrease in room temperature electrical resistivity of the Ag doped PANI films of the order of 102 with increasing Ag concentration. The supercapacitive behavior of the electrodes is tested in a three electrode system using 1.0 M H 2SO4 electrolyte. The highest specific capacitance value of 512 Fg-1 is observed for the 0.9 weight percent Ag doped PANI film owing to the synergic effect of PANI and silver nanoparticles. © 2012 American Institute of Physics.
