Repository: tikam24/supercapacitor_database

# supercapacitor_database
 Supercapacitor database generated from scientific literature

File: 1_abstract_scrape/abstract/2-s2.0-84876840653.txt
Nitrogen-doped mesoporous carbons (NMCs) with controllable nitrogen doping and similar mesoporous structures are prepared by a facile colloidal silica nanocasting method using melamine, phenol, and formaldehyde as precursors. Various physicochemical properties, such as the oxidation stability, the conductivity and the electrochemical capacitive performance, the CO2 adsorption, the basicity, and the metal-free catalytic activity of the NMCs, are studied extensively in relation to the incorporation amount of nitrogen in the carbon backbone. The dependence of the oxidation stability and the conductivity of the NMCs on the nitrogen content are similar; both of the biggest improvements are achieved at a low nitrogen content of ca. 4.2 wt %. While used as the supercapacitor electrodes, the NMCs with a mediate nitrogen content of ca. 8 wt % can take full advantage of the nitrogen-induced pseudocapacitance and the nitrogen-enhanced conductivity, delivering an excellent high-rate capacitive performance. The nitrogen content does not play an important role in the CO2 physical adsorption, where the effect of microporosity prevails over the nitrogen-doped carbon surface. However, the nitrogen content determines the basicity of the NMCs, which governs their CO2 chemical adsorption ability and the metal-free catalytic activity for direct oxidation of H2S. The higher the nitrogen content, the higher the basicity and the catalytic activity. Our studies give a reliable relationship between nitrogen doping and the physicochemical properties of mesoporous carbons, which should provide a useful guide to their practical applications. © 2013 American Chemical Society.

File: 1_abstract_scrape/abstract/2-s2.0-84876895928.txt
This paper investigates control and operation strategy of grid connected permanent magnet synchronous generator (PMSG) based direct drive variable speed wind turbine with a static synchronous compensator (STATCOM). The application of STATCOM enhances the system performance by improving the fault ride through capability of the wind turbine. Control strategies for generator side converter with maximum power extraction, grid side inverter and STATCOM controller are implemented in Matlab/Simpower. Extensive simulations have been conducted using supercapacitor energy storage system with STATCOM to enhance the steady state and dynamic performances of the wind energy system under grid faults or disturbances. © 2013 IEEE.

File: 1_abstract_scrape/abstract/2-s2.0-84876949398.txt
Thermally exfoliated and reduced graphite oxide (TEG) was prepared at high temperature (1000 °C). The supercapacitor behavior of the resulting TEG would be affected by the specific surface area (SSA) and the surface interactions of the remaining oxygen functional groups with the electrolyte media. The oxygen functional groups on the surface of TEG were controlled by varying the duration of thermal treatment (5, 10, 20, 30 and 45 s). Polystyrene sodium sulfate (PSS) functionalized TEG (PSS-f-TEG) was prepared to aid the interaction with the polar groups of the electrolyte media and its electrochemical performance was measured. Fourier transform infrared and X-ray photoelectron spectroscopy were used for the qualitative and quantitative detection of residual oxygen functionalities in the pristine graphite oxide and resulting TEGs. It was found that the residual oxygen functionalities in the TEGs decreased with increasing thermal treatment time and the SSA increased initially. A maximum SSA of 400.7 m2 g-1 was obtained for 30 s thermally treated TEG. The highest specific capacitance value of 278.8 F g-1 was observed for PSS-f-TEG (with 10 s treatment). It was found that the wettability of the TEG was increased after surface modification with PSS as evident from the contact angle analysis. The oxygen functionalities of graphene directly enhanced the specific capacitance by contributing pseudocapacitance. The 1000 charge-discharge cycle test showed long-term electrochemical stability of the electrode materials with 97% retention in specific capacitance. © The Royal Society of Chemistry 2013.

File: 1_abstract_scrape/abstract/2-s2.0-84877325592.txt
In this paper we report the use of triethylene glycol reduced graphene oxide (TRGO) as an electrode material for non-aqueous energy storage devices such as supercapacitors and Li-ion batteries. TRGO based non-aqueous symmetric supercapacitor is constructed and shown to deliver maximum energy and power densities of 60.4 Wh kg-1 and 0.15 kW kg-1, respectively. More importantly, symmetric supercapacitor shows an extraordinary cycleability (5000 cycles) with over 80% of capacitance retention. In addition, Li-storage properties of TRGO are also evaluated in half-cell configuration (Li/TRGO) and shown to deliver a reversible capacity of ∼705 mAh g-1 with good cycleability at constant current density of 37 mA g-1. This result clearly suggests that green-synthesized graphene can be effectively used as a prospective electrode material for non-aqueous energy storage systems such as Li-ion batteries and supercapacitors. © 2013 © 2013 Author(s).

File: 1_abstract_scrape/abstract/2-s2.0-84877351941.txt
The paper aims to contribute to the use of electric double layer capacitor (EDLC) sets for boosting voltages of contact lines in urban and suburban railway traction systems. Different electrical configurations of contact lines are considered and investigated. For each of them, proper mathematical models are suggested to evaluate the electrical performances of the contact lines. They give rise, also, to sample design procedures for the sizing of the most appropriate energy storage systems, to be distributed along the lines, for boosting line voltages and avoiding undesired voltage drops. A numerical example based on the "Cumana" suburban Naples railway network is presented to give an idea of the weights and sizes of electric double layer capacitors needed to boost the voltage of a sample contact line. In particular, three different EDLC systems, for a overall installed energy of 9.6 kWh, have been placed nearby the stations presenting the highest voltage drops during the most representative situation of trains' service. The new voltage drop is equal to 32% of that obtained in absence of EDLCs. © 2013 by the authors.

File: 1_abstract_scrape/abstract/2-s2.0-84877357306.txt
Molybdenum oxide (MoO3) has been deposited on multiwalled carbon nanotubes (MWCNTs) using DC reactive magnetron sputtering of molybdenum for supercapacitor applications. The deposits of MoO3 have been developed under different intervals of time. The structure and surface morphology of the deposits have been characterized by means of X-ray diffraction (XRD) analysis and field emission scanning electron microscopy (FESEM). X-ray diffraction peaks of the composite films reveal the formation of crystalline structure of MoO3. The electrochemical performance of the composite films was studied using cyclic voltammetry (CV), galvanostatic charge discharge and electrochemical impedance spectroscopy measurements. The composite film exhibits maximum specific capacitance of 70 F g-1 at a scan rate of 10 mV s-1 in 1 M Na2SO4 electrolyte. The nanocomposite electrode material shows specific capacitance which is almost four fold increase with respect to that of bare MWCNTs. The effect of coating duration on specific capacitance has been studied. The nanocomposite film is found to display good cycleability, even up to 1000 cycles. © 2013 Elsevier Inc. All rights reserved.

File: 1_abstract_scrape/abstract/2-s2.0-84877576424.txt
We have prepared H + doped Polyaniline (PANI)/multiwalled carbon nanotubes (MWCNTs), Fe 3+ doped PANI/MWCNTs, and H + , Fe 3+ codoped PANI/MWCNTs nanocomposites via in situ oxidative polymerization method. The formation of the doped PANI in the composite was confirmed by the FTIR, and Raman spectroscopy. The electrochemical characterizations were carried out in 1 M H 2 SO 4 electrolyte. The H + and Fe 3+ codoped PANI/MWCNTs nanocomposites exhibited specific capacitance of 605 F/g at 2 mV/s scan rate, high enough compared to that of solely H + doped PANI/MWCNTs and Fe 3+ doped PANI/MWCNTs nanocomposites at the same scan rate. Galvanostatic charge discharge test also established the superiority of the H + and Fe 3+ codoped PANI/MWCNTs nanocomposite as a supercapacitor electrode material with maximum specific capacitance of 575 F/g at a constant current density of 1 A/g, and about 93% of initial specific capacitance retention over 500 number of charge discharge cycle. © 2013 Elsevier B.V. All rights reserved.

File: 1_abstract_scrape/abstract/2-s2.0-84877596689.txt
Electric Double Layered Capacitors (EDLC), coinmercially known as ultracapacitors or supercapacitors, have many advantages over batteries including high power density, ability to charge and discharge significantly faster, longer hfe cycle, and lower cost. Effective implementation of an ultracapacitor bank requires the ability to sense and understand causes of failure in the forms of overvohage, overcurrent, and temperature. The purpose of developing a test system for ultracapacitors is to define optimal and safe operating conditions of the cell bank. The EDLC test system includes a SPICE model to predict the behaviour of the cells to be evaluated as well as a physical system that provides the source and load for charging and discharge as well as a data acquisition system. The configuration allows the charging source, discharging load, and the measurement sensors for the EDLCs to be changed independent of each other. This allows the system to be easily scaled for varying capacity EDLCs or multiple cells. It also supports varying charge methods by incorporating an independent charge source. Preliminary testing using a constant vohage charging method has displayed the proper operation of the measurement system and verified the predictions of the simulation model. This proves the system can provide the comprehensive EDLC characteristic set required to effectively design and implement a fiill scale system to supplement the battery power in our electric mass transit vehicle.

File: 1_abstract_scrape/abstract/2-s2.0-84877610555.txt
Supercapacitors are considered to be promising candidates for power devices in future generations. These devices are expected to find many future applications in hybrid electric vehicles and other power devices and systems. For supercapacitors to realize their promise, it is important that their energy and power densities be maximized. An important way to address this is to develop advanced electrode materials and methods to fabricate these materials. The recent years have seen enormous interest in the research of numerous materials and methods for their synthesis for applications in supercapacitor electrode technology. In the constantly changing technological landscape, it is relevant to review the various aspects of supercapacitor devices. This review paper gives an overview of the types of supercapacitors. It describes the advanced materials and fabrication methods for these devices, including recent developments in these areas, and their implications on the future of supercapacitor technology. The paper also addresses the principal technological challenges facing the development efforts in the future. © 2013 American Society of Civil Engineers.

File: 1_abstract_scrape/abstract/2-s2.0-84877658085.txt
3D N-doped graphene-CNT networks (NGCs) can be obtained by hydrothermal treatment, freeze-drying and subsequent carbonization of graphene oxide-dispersed pristine CNTs in the presence of pyrrole. The resulting NCGs used as a supercapacitor show high specific capacitance, good rate capability and still retain ∼96% of the initial capacitance even after 3000 cycles. © 2013 The Royal Society of Chemistry.

File: 1_abstract_scrape/abstract/2-s2.0-84877672675.txt
A graphitic ordered mesoporous carbon (G-OMC) has been synthesized for the first time using mesoporous nickel oxide as a template and catalyst and dopamine as a carbon source. The probable formation mechanism for the preparation of G-OMC is also proposed. Characterization by X-ray diffraction, Raman spectroscopy and high resolution transmission electron microscopy indicate that the as-prepared mesoporous carbon has a high degree of graphitization. The electrochemical performance of G-OMC is visibly superior to typical CMK-3D in alkalic media, involving fast kinetic transfer, anti-corrosion, a capacitance of 68 μF cm-2 at 0.1 A g-1 and a light increase of the 6000th-cycle capacitance compared to the initial capacitance. In organic electrolyte, a wider potential window of 2.5 V is presented. The fast charge transfer, quick response and anti-corrosion properties promise that G-OMC will have a great prospect as a supercapacitor for energy storage applications. © 2013 The Royal Society of Chemistry.

File: 1_abstract_scrape/abstract/2-s2.0-84877683081.txt
A reliable method for the determination of regions of electrochemical stability of electrolytes for electrochemical double layer capacitors (EDLC) by means of potential window opening measurements is presented. For this purpose, a new evaluation method for the anodic and cathodic potential limits of electrochemical systems utilizing high surface area carbon electrodes is suggested. A change of 5% in the faradaic current contribution within a potential step of 1 V to the overall current is proposed as new stability criterion. The results of seven ionic liquids (IL) and three standard electrolytes dissolved in acetonitrile (AN) or propylene carbonate (PC) at RT are presented. For two electrolytes a temperature dependent study is conducted. The feasibility of the new criterion is verified by full cell constant voltage aging experiments. The IL [EMIM][BF4] displays a maximum cell voltage of 3.5 V at RT, which is, compared to standard electrolytes, an increase of about 0.5 V. © 2013 Elsevier Ltd. All rights reserved.

File: 1_abstract_scrape/abstract/2-s2.0-84877691451.txt
Present investigation deals with synthesis of micro-belts-like Ni(OH) 2 thin film by the hydrothermal method. Ni(OH)2 thin films are characterized by the X-ray diffraction (XRD), scanning electron microscopy (SEM), Fourier transform infrared spectroscopy (FTIR) and surface wettability techniques. The XRD and FTIR analyses confirm the formation of β-Ni(OH)2 thin films. SEM analysis reveals the development of three dimensional growths of randomly distributed interconnected micro-belts. The electrochemical properties of β-Ni(OH)2 in 2 M KOH electrolyte shows the pseudocapacitive behavior with the specific capacitance of 324 F g-1 and capacitive retention of 78% after 500 cycles. The values of specific energy and power are found to be 1.36 Wh kg-1 and 50 W kg-1, respectively. Additionally, impedance analysis reveals that micro-belt like Ni(OH)2 provides less electrochemical series resistance. © 2013 Elsevier Ltd and Techna Group S.r.l.

File: 1_abstract_scrape/abstract/2-s2.0-84877721127.txt
We report a facile way to prepare NiO/Ni composites with a positive on their specific capacitances as supercapacitor electrodes. Various NiO/Ni composites were obtained by controlling the reduction time of NiO by H 2. The morphology of the products was characterized by transmission electron microscopy (TEM) and scanning electron microscopy (SEM). The electrochemical performance of electrodes was investigated by cyclic voltammetry (CV) and the galvanostatic charge/discharge test. The results of electrochemical tests show that the as-prepared NiO and NiO/Ni all reveal stable cycling performance and remarkable rate performance. The resulting NiO/Ni40, obtained by calcining NiO in H2 for 40 min, could achieve a high specific capacitance of 760 F g-1 at 20 A g-1, significantly higher than the 480 F g-1 found for NiO. Additionally, the specific capacitance of NiO/Ni40 remained as high as 816 F g-1 after a 1000-cycle test at 4 A g-1, revealing superb electrochemical characteristics. This study provides a viewpoint that the introduction of an appropriate amount of Ni particles could enhance the specific capacitance of NiO as a supercapacitor electrode. © 2013 The Royal Society of Chemistry.

File: 1_abstract_scrape/abstract/2-s2.0-84877729495.txt
We report a hierarchical Ni@MnO2 structure consisting of MnO2 nanowires supported on hollow Ni dendrites for high-performance supercapacitors. The Ni@MnO2 structure, which was prepared via a facile electrodeposition method, is highly porous and appears like a forest of pine trees grown vertically on a substrate. At a MnO2 mass loading of 0.35 mg cm-2, the Ni@MnO2 electrode demonstrated a specific capacitance of 1125 F g-1 that is close to the theoretical value. In addition, a remarkable high-rate performance (766 F g-1 at a discharge current density of 100 A g-1) was achieved. Electrochemical tests in a two-electrode configuration for the Ni@MnO 2 structure with a high MnO2 loading of 3.6 mg cm -2 showed a low equivalent series resistance (ESR) of 1 Ω and a high specific power of 72 kW kg-1. This superior performance can be attributed to the highly porous and hierarchical structure of Ni@MnO2 that favors rapid diffusion of an electrolyte, highly conductive pathway for electron transport, and efficient material utilization. © 2013 The Royal Society of Chemistry.

File: 1_abstract_scrape/abstract/2-s2.0-84877734244.txt
A nanostructured Ni(OH)2 electrode was prepared and evaluated in supercapacitor application. Mesoporous Ni(OH)2 tubes were integrated onto carbon fiber paper without the use of a binder. The large surface area and porous structure of Ni(OH)2 combined with the effective diffusion of electrolytes through carbon network resulted in an excellent charge storage capacity and good long-term cyclability. © 2013 Elsevier B.V.

File: 1_abstract_scrape/abstract/2-s2.0-84877737887.txt
Carbon nanotube/Fe3O4 (CNT/Fe3O 4) nanocomposite with well-dispersed Fe3O4 nano-cubes inlaid on the surfaces of carbon nanotubes, was synthesized through an easy and efficient hydrothermal method. The electrochemical behaviors of the nanocomposite were analyzed by cyclic voltammetry (CV), electrochemical impedance spectroscopy (EIS) and chronopotentiometry in 6 M KOH electrolyte. Results demonstrated that CNT as the supporting material could significantly improve the supercapacitor (SC) performance of the CNT/Fe3O 4 composite. Comparing with pure Fe3O4, the resulting composite exhibited improved specific capacitances of 117.2 F/g at 10 mA/cm2 (3 times than that of pure Fe3O4), excellent cyclic stability and a maximum energy density of 16.2 Wh/kg. The much improved electrochemical performances could be attributed to the good conductivity of CNTs as well as the anchored Fe3O4 particles on the CNTs. © 2013 Elsevier B.V. All rights reserved.

File: 1_abstract_scrape/abstract/2-s2.0-84877741108.txt
The waveform relaxation (WR) technique is used to accelerate the time-domain simulation of high-fidelity models of supercapacitors. Because of their high power density, supercapacitors are suitable energy storage options in electrified transportation fleets and renewable energy systems. Given their fast charging/discharging profile, high-fidelity models, such as transmission-line models or multistage ladder structures, are conventionally adopted for design and simulation purposes. High-fidelity models, that include fast dynamic modes, can slow down the simulation process. This is problematic, in particular, since supercapacitors are parts of a larger, more complex system, e.g., a power train, with a wide dynamic range. In this paper, frequency-domain characterization of a supercapacitor is conducted by the electrochemical impedance spectroscopy. Then, the equivalent multistage ladder model of the supercapacitor is extracted and parameterized. The high-fidelity model is verified by considering the measured charging profile of the supercapacitor. The WR technique, including circuit partitioning and time windowing, is considered for the resulting high-fidelity model. WR results in an order-of-magnitude improvement in simulation speed while maintaining an excellent agreement with the hardware measurement and conventional simulations. © 1986-2012 IEEE.

File: 1_abstract_scrape/abstract/2-s2.0-84877774978.txt
A symmetric micro-supercapacitor is constructed by electrochemically depositing manganese oxide onto micro-patterned current collectors. High surface-to-volume ratio of manganese oxide and short diffusion distance between electrodes give an ultra-high areal capacitance of 56.3 mF cm<sup>-2</sup> at a current density of 27.2 μA cm<sup>-2</sup>. © 2013 The Royal Society of Chemistry.

File: 1_abstract_scrape/abstract/2-s2.0-84877799809.txt
High specific surface area (SSA ~2000m2/g) porous KOH-activated microwave exfoliated graphite oxide ('a-MEGO') electrodes have been tested in a eutectic mixture of ionic liquids (1:1 by weight or molar ratio N-methyl-N-propylpiperidinium bis(fluorosulfonyl)imide (PIP13-FSI) and N-butyl-N-methylpyrrolidinium bis(fluorosulfonyl)imide (PYR14-FSI)) as electrolyte for supercapacitor applications. By optimizing the carbon/electrolyte system, outstanding capacitive performance has been achieved with high capacitance (up to 180F/g) and wide electrochemical window (up to 3.5V) over a wide temperature range from -50°C to 80°C. This is the first demonstration of a carbon-ionic liquid system capable of delivering capacitance in excess of 100F/g below room temperature. The excellent electrochemical response of the proposed couple shows that optimization of the carbon/electrolyte interface is of great importance for improving capacitive energy storage. © 2012 Elsevier Ltd.

File: 1_abstract_scrape/abstract/2-s2.0-84877919183.txt
Wind is random and intermittent. With the increasing proportion of wind power in power system, large-scale wind power will aggravate the imbalance of the active power output in power systems and influence power quality. This paper analyzed the natural wind characteristics and broke down the active wind power fluctuation, combined with wind power generation plan. A control method of the active power fluctuation was presented based on energy storage technology. Storage technology and PWM converter technology were applied flexibly, according to the technical rule for connecting wind farm to power system, which can bi-directionally adjust the active wind power fluctuation rapidly and accurately, and at the same time eliminates the influence of the fluctuation outside the range of active power. The experimental results verify the correctness of the control strategy. It is an effective solution for regulating and controlling wind power fluctuation, which can not only improve the quality of active wind power, but also save the capacity of the storage system. © 2013 Chin. Soc. for Elec. Eng.

File: 1_abstract_scrape/abstract/2-s2.0-84877932031.txt
The hierarchical carbon, with high specific surface area (2959m2 g-1) and high pore volume (1.65 cm3 g-1) was prepared from sustainable feedstock e biochar, which was a waste from a thermochemical process optimized for bio-oil production, using KOH catalytic activation. The hierarchical carbon after HNO3 treatment, as electrode materials, showed improved specific capacitance 260 F g-1 in 6 mol L-1 KOH at a current density of 0.6 A g-1, while the specific capacitance of carbon without oxidation exhibits relative high (200 F g-1) at a higher current density (0.5 A g-1) after 2000 cycles. More importantly, the capacitive performances of the hierarchical carbons are much better than general bio-inspired activated carbons, ordered mesoporous carbons and commercial graphene, thus highlighting the success of preparing high performance supercapacitor electrode material from biochar and potential for improving economic viability of thermochemical biofuel processes by converting biochar to a high value added carbon materials.

File: 1_abstract_scrape/abstract/2-s2.0-84877952822.txt
Porous electrode capacitors are used extensively in systems which store energy, harvest mixing energy, or desalinate water. These electrodes can possess a hierarchical pore structure with larger macroscale pores allowing for facile ion and fluid transport, and smaller, nanometer-scale pores enabling significant ion storage. We here present a combined theoretical (linear circuit model) and experimental (electrochemical impedance spectroscopy) study of porous carbon electrode capacitors which integrate nanoscale pores into a micron-scale porous network. Our experiments are performed on a set of custom-fabricated hierarchical carbon aerogel electrodes with varying pore structure, including electrodes with sub-nanometer (sub-nm) pores. Our combined theory and experimental approach allows us to demonstrate the utility of our model, perform detailed characterizations of our electrodes, study the effects of pore structure variations on impedance, and propose hierarchical electrode design and characterization guidelines. Further, we demonstrate that our approach is promising toward the detailed study of ion storage mechanisms in sub-nm pores. © 2013 Elsevier Inc. All rights reserved.

File: 1_abstract_scrape/abstract/2-s2.0-84878000095.txt
A novel ternary composite of sulfonated graphene/MnO2/ polyaniline (sGMOPANI) is synthesized via a dilute in-situ polymerization method using potassium permanganate as oxidant under neutral condition. The FE-SEM and HRTEM images show that MnO2/polyaniline nanoparticles with the diameter of 5-10 nm deposit onto sulfonated graphene nanosheets. Spectral analysis reveals the existence of the hydrogen bond and π-π interaction between MnO2/polyaniline nanoparticles and sulfonated graphene. As a result, the sGMOPANI composite based on the two-electrode cell shows improved electrochemical capacitance (276 F g-1 at 1 g-1 in 1 M Na2SO4), better rate capability (73% capacitance retention from 0.2 to 20 A g-1), and higher cycling stability (11.7% capacitance loss after 3000 cycles) compared to the MnO2/polyaniline binary composite. © 2013 Elsevier Inc. All rights reserved.

File: 1_abstract_scrape/abstract/2-s2.0-84878081861.txt
Carbon-coated Mn3O4 nanowires (Mn3O 4@C NWs) have been synthesized by the reduction of well-shaped carbon-coated bixbyite networks and characterized by TEM, X-ray diffraction, X-ray photoelectron spectroscopy, and electrochemical experiments. To assess the properties of 1D carbon-coated nanowires for their use in supercapacitors, cyclic voltammetry and galvanostatic charging-discharging measurements were performed. Mn3O4@C NWs could be charged and discharged faster and had higher capacitance than bare Mn3O4 nanostructures and other commercial materials. The capacitance of the Mn 3O4@C NWs was 92 % retained after 3000cycles at a charging rate of 5A g-1. This improvement can be attributed to the carbon shells, which promote fast Faradaic charging and discharging of the interior Mn3O4 core and also act as barriers to protect the inner core. These Mn3O4@C NWs could be a promising candidate material for high-capacity, low-cost, and environmentally friendly electrodes for supercapacitors. In addition, the magnetic properties of the as-synthesized samples are also reported to investigate the influence of the carbon coating. Copyright © 2013 WILEY-VCH Verlag GmbH & Co. KGaA, Weinheim.

File: 1_abstract_scrape/abstract/2-s2.0-84878089371.txt
NiMoO4·xH2O nanorods with one-dimensional structures and high performances are synthesized by a facile chemical co-precipitation method. A maximum specific capacitance of 1136 F g-1 is achieved at a current density of 5 mA cm-2. The fabricated NiMoO4·xH2O is a good positive electrode material for supercapacitors due to its unique structure and excellent capacitive properties. To enhance the energy density and enlarge the potential window, an asymmetric supercapacitor is assembled using NiMoO4·xH 2O as the positive electrode and activated carbon (AC) as the negative electrode in 2 M aqueous KOH electrolyte. It exhibits a high energy density and stable power characteristics. A maximum specific capacitance of 96.7 F g-1 and specific energy of 34.4 W h kg-1 are demonstrated for a cell voltage between 0 and 1.6 V, indicating that the fabrication of an asymmetric supercapacitor is an effective way to enhance the energy density. © 2013 The Royal Society of Chemistry.

File: 1_abstract_scrape/abstract/2-s2.0-84878118608.txt
The present work reports a comparative study on the performances of two bis[(trifluoromethyl)sulfonyl]imide-based protic (PIL) and aprotic (AIL) ionic liquids, namely, trimethyl-ammonium bis[(trifluoromethyl)sulfonyl]imide ([HN111][TFSI], PIL) and trimethyl-sulfonium bis[(trifluoromethyl) sulfonyl]imide ([S111][TFSI], AIL), as mixtures with three molecular solvents: gamma butyrolactone (γ-BL), propylene carbonate (PC), and acetonitrile (ACN) as electrolytes for supercapacitor applications. After an analysis of their transport properties as a function of temperature, cyclic voltammetry (CV), electrochemical impedance spectroscopy (EIS), and galvanostatic charge-discharge measurements were conducted at 25 and -30 C to investigate the performance of these mixtures as electrolytes for supercapacitors using activated carbon as the electrode material. Surprisingly, for each solvent investigated, no significant differences were observed between the electrolytes based on the PIL and AIL in their electrochemical performance due to the presence or the absence of the labile proton. Furthermore, good specific capacitances were observed in the case of γ-BL-based electrolytes even at low temperature. Capacitances up to 131 and 80 F·g-1 are observed for the case of the [S111][TFSI] + γ-BL mixture at 25 and -30 C, respectively. This latter result is very promising particularly for the formulation of new environmentally friendly electrolytes within energy storage systems even at low temperatures. © 2013 American Chemical Society.

File: 1_abstract_scrape/abstract/2-s2.0-84878179098.txt
Nitrogen-containing mesoporous carbon electrodes with tunable pore diameters for supercapacitor applications are synthesized by the nanocasting technique using a naturally abundant gelatin polymer as the single precursor for nitrogen and carbon. Copyright © 2013 WILEY-VCH Verlag GmbH & Co. KGaA, Weinheim.

File: 1_abstract_scrape/abstract/2-s2.0-84878287534.txt
Poly (3-hexylthiophene)/graphene composites are synthesized via both in-situ and ex-situ growth technique to investigate supercapacitive behavior. From the microstructural, absorption and photoluminescence spectra it is seen that in-situ growth of P3HT forms better composites with graphene. Galvanostatic charging/discharging and cyclic voltammogram are investigated and the results are compared for both ex-situ and in-situ synthesis. The values of specific capacitance at a current density of 200 mA g-1 for ex-situ and in-situ samples are found to be 244 F g-1 and 323 F g-1 respectively. It is seen that in-situ growth sample gives better results. © 2013 Elsevier B.V. All rights reserved.

File: 1_abstract_scrape/abstract/2-s2.0-84878309076.txt
In the paper, the problem of voltage imbalance in supercapacitor bank caused by different capacitances and leakage resistances is considered. The authors propose capacitance balancing in combination with passive resistor voltage balancing as an efficient method for decreasing the cell voltage imbalance and increasing the effective energy capacity of supercapacitor bank. The efficiency of the method is demonstrated theoretically and verified experimentally on eight supercapacitor cells.

File: 1_abstract_scrape/abstract/2-s2.0-84878311259.txt
Polyaniline is one of the most studied conductive polymers used for fabricating pseudo-capacitors, but its low cycling stability impedes its application. This low cycling stability is closely related to the degradation of PANI, in which water plays an important role. To address this problem, non-aqueous solution (LiClO4/propylene carbonate or LiClO 4/propylene carbonate/ethylene carbonate) is used as the supporting electrolyte to test the capacitive performance of PANI on graphite electrodes (PANI/GR). Experimental results show that the PANI/GR electrodes can maintain stable for 30,000 cycles without any decrease in specific capacitance values. Furthermore, the degradation of PANI can be avoided even when the upper limit potential is increased to 1.00 V vs. SCE. Consequently, this non-aqueous system is beneficial in improving both the cycling stability and energy density of PANI based pseudo-capacitors, which shows great promising application in sustainable and environmentally friendly energy storage devices. © 2013 Elsevier Ltd. All rights reserved.

File: 1_abstract_scrape/abstract/2-s2.0-84878372918.txt
In this work a self-assembly technique is presented, allowing the fast formation of carbon black thin films. It consists in the controlled addition of a stable carbon material's dispersion over the water surface, disturbed by a vortex. The vortex, although not essential for the film formation, was found to drastically improve film homogeneity. A physical chemical study concerning how several parameters could be used to tune film properties was also conducted. The self-assembled films, which can be picked up in any hydrophilic substrate, showed a good electrical conductivity and a high optical transparency. As an application example, films about 200 nm thick were employed as supercapacitor electrodes. © 2013 American Chemical Society.

File: 1_abstract_scrape/abstract/2-s2.0-84878421815.txt
In the present paper, we have reported the in-situ chemical synthesis and characterizations of polyaniline with both HCl and Zirconium (IV). The polyaniline was synthesized by electrochemical oxidative polymerization of aniline monomer using ammonium peroxodisulphate as oxidizing agent. The doped PANI was charecterized by Ultraviolet-Visible (UV-Visible), Fourier transfrom infrared (FT-IR), Thermo gravimetric analysis (TGA), Field emission scanning electon microscopy (FESEM) and Transmission electron microscopy (TEM) analysis. FESEM and TEM study showed that the morphology of PANI changed after doping with Zirconium salt. All electrochemical charcterizations were peforrmed by conventional three electrode system where glassy carbon electrode, platinium wire and stanadard calomel electrode (SCE) were used as working electrode, counter electrode and reference electrode, respectively. The cyclic voltammtry study(CV), electrochemical impedance spectroscopy(EIS)study and charge discharge test (CCD) of Zr doped PANI showed better performance and higher specific capacitance of 323 F/g compareed to HCl doped PANI. © 2013 WILEY-VCH Verlag GmbH & Co. KGaA, Weinheim.

File: 1_abstract_scrape/abstract/2-s2.0-84878611483.txt
Supercapacitors are electrochemical energy storage devices with high power density. However, application of supercapacitors is limited mainly due to their high leakage current. In this work, application of an ultra-thin layer of electrodeposited poly (p-phenylene oxide) (PPO) has been investigated as a blocking layer to reduce the leakage current. The polymer was first deposited on a glassy carbon electrode. The morphology of the film was studied by atomic force microscopy (AFM), and the film thickness was estimated to be ∼1.5 nm by using the electrochemical impedance spectroscopy (EIS) technique. The same deposition method was applied to coat the surface of the activated carbon electrodes of a supercapacitor with PPO. The specific capacitance, the leakage current, and the series resistance were measured in two devices with and without the blocking layer. The results demonstrate that the application of the PPO layer reduced the leakage current by ∼78%. However, the specific capacitance was decreased by ∼56%, when the blocking layer was applied. Due to the lower rate of self-discharge, the suggested approach can be applied to fabricate devices with longer charge storage time. © 2013 Elsevier Ltd. All rights reserved.

File: 1_abstract_scrape/abstract/2-s2.0-84878678830.txt
Hollow V2O5 spheres constructed from plate-like particles were synthesized. These materials exhibited a tremendous pseudocapacitance effect with a high capacitance of 479 Fg-1 at 5 mV s-1 when used as supercapacitor electrodes in a solution of 5 M LiNO3. After the surface of hollow V2O5 spheres was coated with PPy, the composite electrode was formed and its electrochemical properties were also improved. This composite material exhibited the capacitances of 559 Fg-1 at 3 A g-1 by GCD and 566 F g-1 at 5 mV s-1 by CV, respectively. At the same time, the capacity retentions of 70% and 66% were respectively achieved even after 100 cycles. © 2013 Elsevier Ltd. All rights reserved.

File: 1_abstract_scrape/abstract/2-s2.0-84878745649.txt
A new ionic liquid gel polymer electrolyte based on hydrophobic ionic liquid 1-ethyl-3- methylimidazolium tris(pentafluoroethyl) trifluorophosphate (EMImFAP) entrapped in poly (vinylidene fluoride-co-hexafluoropropylene) (PVdF-HFP) copolymer has been prepared for its application as an electrolyte in supercapacitor fabrication. The gel electrolyte film shows excellent thermal stability and remains stable in the same gel phase over a substantially wide temperature range from 5 to 90 °C. The gel material possesses wider electrochemical window of ∼4.4 V (-2.2 to 2.2 V) and high ionic conductivity of ∼2 × 10-3 S cm-1 at room temperature. The solid-state supercapacitors have been fabricated with pristine and nitric acid treated MWCNT electrodes using the new ionic liquid gel polymer electrolyte. The performance characteristics of the capacitors have been evaluated by impedance spectroscopy, cyclic voltammetry, and galvanostatic charge-discharge measurements. A substantial improvement in the specific capacitance has been found due to the acid treatment of the MWCNTs. The modified MWCNT electrodes show the maximum capacitance value of ∼76 F g-1, which corresponded to the specific energy of ∼17.2 Wh kg-1 and specific power of ∼18.9 kW kg-1 of MWCNT with ionic liquid gel polymer electrolyte based supercapacitor cells. The supercapacitor shows good cycling performance with ∼82% capacitance retention after 10,000 charge-discharge cycles. © 2013 Elsevier Ltd. All rights reserved.

File: 1_abstract_scrape/abstract/2-s2.0-84878827889.txt
An ice templating coupled with hard templating and physical activation approach is reported for the synthesis of hierarchically porous carbon monoliths with tunable porosities across all three length scales (macro- meso- and micro), with ultrahigh specific pore volumes ∼11.4 cm3 g -1. The materials function well as amine impregnated supports for CO2 capture and as supercapacitor electrodes. © 2013 The Royal Society of Chemistry.
