Repository: tikam24/supercapacitor_database

# supercapacitor_database
 Supercapacitor database generated from scientific literature

File: 1_abstract_scrape/abstract/2-s2.0-84879074853.txt
The relationship between electrolyte solution pH and the local retention of electrochemically-generated hydrogen under extreme bias conditions for highly receptive activated carbons was studied for the first time. Hydrogen was generated through electrolysis on the surface of custom-made activated carbon electrodes in aqueous solutions with a range of pH (approximately 2-10). The carbon's ability to retain this generated hydrogen was analyzed via a galvanostatic test protocol, while the pH was monitored in situ. A rise in the basicity and corresponding Pourbaix shift was observed for tests performed in intermediate pH solutions, in contrast to that observed for strongly acidic or alkaline solutions. For the three intermediate pH solutions, an increased hydrogen evolution overvoltage was observed and was correlated to an increased hydrogen storage efficiency. These results clearly demonstrate the importance of pH control to extract maximum degree of hydrogen storage in idealized carbons, and show that the optimal pH for this effect is in the range of approximately 4-8. Furthermore, these high surface area carbons were found to have over 300 mAh g-1 of energy storage capacity when charged with hydrogen in the proper pH range. © 2013 Elsevier B.V. All rights reserved.

File: 1_abstract_scrape/abstract/2-s2.0-84879110728.txt
Co3O4-reduced graphene oxide (rGO) nanocomposites are prepared by co-precipitation of Co(OH)2 with graphite oxide (GO) to form a Co(OH)2-GO precursor, followed by thermal treatment. It is found that the ratio between Co3O4 and rGO has a significant effect on their electrochemical activities. The specific capacitance of 636 F g-1 is achieved when the mass ratio of Co3O 4 to rGO is equal to 80.3:19.7. A novel asymmetric supercapacitor is further fabricated with the Co3O4-rGO nanocomposite as the anode and activated carbon as the cathode in 6 M aqueous KOH solution as electrolyte. The assembled asymmetric supercapacitor can cycle reversibly in a voltage of 0-1.5 V and exhibits a high energy density of 35.7 Wh kg-1 at power density of 225 W kg-1. Moreover, the asymmetric supercapacitor shows an excellent cycling stability with capacitance retention of 95% after 1000 cycles at a current density of 0.625 A g-1. © 2013 Elsevier B.V. All rights reserved.

File: 1_abstract_scrape/abstract/2-s2.0-84879113123.txt
Flexible supercapacitors show a great potential for applications in wearable, miniaturized, portable, large-scale transparent and flexible consumer electronics due to their significant, inherent advantages, such as being flexible, lightweight, low cost and environmentally friendly in comparison with the current energy storage devices. In this report, recent progress on flexible supercapacitors, flexible electrodes and electrolytes is reviewed. In addition, the future challenges and opportunities are discussed. © 2013 Chinese Society of Particuology and Institute of Process Engineering, Chinese Academy of Sciences.

File: 1_abstract_scrape/abstract/2-s2.0-84879218115.txt
The electrochemical performances of 3D flowerlike PEDOT are characterized by cyclic voltammetry, galvanostatic charge/discharge and electrochemical impedance spectroscopy. It shows high specific capacitance of 111 F g -1, which is greatly higher than that of 1D PEDOT nanofibers we reported before. In addition, on the basis of this PEDOT matrix, 3D flowerlike PEDOT/MnO2 composite is synthesized by a two-step approach as a high-property supercapacitor electrode material. Scanning and transmission electron microscopy show that 3D PEDOT matrix is kept well and decorated well by MnO2 nanoparticles (2-5 nm). And the capacitive performances are tested as well. The specific capacitance of this composite can highly reach around 183 F g-1, and retain more than 90% of the original value after 1000 consecutive charge/discharge cycles. These results indicate that the 3D flowerlike PEDOT/MnO2 composite possesses a synergy effect of complementary properties of both components, which results in higher specific capacitance and better stability. © 2013 Elsevier Ltd. All rights reserved.

File: 1_abstract_scrape/abstract/2-s2.0-84879255781.txt
Supercapacitor is a new type energy storage device studied widely. Because of its excellent characteristics, such as large specific capacitance, high cycle stability and fast charge and discharge process, it has been widely used in electrical energy storage and conversion. Electrode material is the core technology of supercapacitor. Graphene is a new nano material, it has excellent conductivity and large specific surface area; therefore, it can be used as electrode materials for the supercapacitor. The modify graphene with other conductive substances can not only increase the conductivity and cycle stability of electrode materials, but also maintain the unique advantages of graphene. Herein, the classification and research progress of the modified graphene electrode materials for supercapacitor including semiconductor/graphene nano-composites, metal and metal oxides/graphene nano-composites and graphene/conductive polymer nano-composites were reviewed. By comparing and analyzing the preparation methods and performances of the composite electrode materials, it is pointed out that the R&D of the graphene-based composites as the electrode materials of supercapacitor with low-cost, high specific capacitance and high cycling stability will be future direction.

File: 1_abstract_scrape/abstract/2-s2.0-84879479611.txt
Cobalt oxide nanoparticles synthesized through simple microwave method are employed for supercapacitor studies. XRD analysis reveals the cubic phase of the synthesized nanoparticles. TEM image indicate uniform distribution of the nanoparticles. The blue shift of the band gap energy as obtained through optical absorption studies confirms the quantum confinement effect. PL spectra recorded at room temperature exhibit a broad emission in the UV/Violet region. Maximum specific capacitance of 519 F/g was obtained from charge-discharge studies. After 1000 cycles of continuous charge-discharge cycles, only about 1.3% degradation in specific capacitance could be noticed. The microwave-assisted synthesized cobalt oxide nanoparticle appears to be a promising electrode material for supercapacitor application. © 2013 Elsevier Ltd. All rights reserved.

File: 1_abstract_scrape/abstract/2-s2.0-84879542504.txt
A Ni-Al layered double hydroxide (LDH), mutil-wall carbon nanotube (CNT), and reduced graphene oxide sheet (GNS) ternary nanocomposite electrode material has been developed by a facile one-step ethanol solvothermal method. The obtained LDH/CNT/GNS composite displayed a three-dimensional (3D) architecture with flowerlike Ni-Al LDH/CNT nanocrystallites gradually self-assembled on GNS nanosheets. GNS was used as building blocks to construct 3D nanostructure, and the LDH/CNT nanoflowers in turn separated the two-dimensional (2D) GNS sheets, which preserved the high surface area of GNSs. Furthermore, the generated porous networks with a narrow pore size distribution in the LDH/CNT/GNS composite were also demonstrated by the N2 adsorption/desorption experiment. Such morphology would be favorable to improve the mass transfer and electrochemical action of the electrode. As supercapacitor electrode material, the LDH/CNT/GNS hybrid exhibited excellent electrochemical performance, including ultrahigh specific capacitance (1562 F/g at 5 mA/cm2), excellent rate capability, and long-term cycling performance, which could be a promising energy storage/conversion material for supercapacitor application. © 2013 American Chemical Society.

File: 1_abstract_scrape/abstract/2-s2.0-84879678429.txt
Performance characteristics of the solid-state supercapacitors fabricated with ionic liquid (IL) incorporated gel polymer electrolyte and acid treated multiwalled carbon nanotube (MWCNT) electrodes have been studied. The effect of Li-salt (LiPF6) addition in the IL (1-ethyl-3-methylimidazolium tris(pentafluoroethyl) trifluorophosphate, EMImFAP) based gel electrolyte on the performance of supercapacitors has been specifically investigated. The LiPF6/IL/poly(vinylidine fluoride-co-hexafluoropropylene) (PVdF-HFP) gel electrolyte film possesses excellent electrochemical window of 4 V (from -2.0 to 2.0 V), high ionic conductivity ∼2.6 × 10-3 S cm-1 at 20 C and high enough thermal stability. The comparative performance of supercapacitors employing electrolytes with and without lithium salt has been evaluated by impedance spectroscopy and cyclic voltammetric studies. The acid-treated MWCNT electrodes show specific capacitance of ∼127 F g-1 with IL/LiPF6 containing gel polymer electrolyte as compared to that with the gel polymer electrolyte without Li-salt, showing the value of ∼76 F g-1. The long cycling stability of the solid state supercapacitor based on the Li-salt containing gel polymer electrolyte confirms the electrochemical stability of the electrolyte. © 2013 Elsevier B.V. All rights reserved.

File: 1_abstract_scrape/abstract/2-s2.0-84879765508.txt
Carbon synthesized from corn-cob has been used as an electrode in Electrochemical Double Layer Capacitor (EDLC). Dried Corn Cobs, soaked in 1N KOH, 1N HCl or 5% ZnCl2 at 10 0°C for 24 hr, were pyrolyzed in presence of Ar using Co as catalyst at 700-900 °C having dwell time of 60-180 min. The morphology of thus obtained carbon was studied under SEM that showed it to be porous carbon. All the carbon samples synthesized using different parameters were used as electrode for EDLC. Cyclic Voltammetry was used to measure the capacitance. Carbon synthesized from corn cobs pre-treated with 5% ZnCl2 using Co as catalyst pyrolyzed at 700°C for a dwell time of 120 min gave higher Specific capacitance of 270 F/g at scan rate of 5 mV/s. Moreover, this carbon, as observed under SEM, exhibited larger pore size. © 2013 AIP Publishing LLC.

File: 1_abstract_scrape/abstract/2-s2.0-84879772521.txt
We introduce ammonia borane, a versatile reducing agent for graphene oxide (GO) reduction in both aqueous and organic solvents; it is nontoxic and more effective than hydrazine. More interestingly, ammonia borane reduction of GO tetrahydrofuran produced higher nitrogen- and boron-doped graphene that exhibited high supercapacitor performance. © 2013 The Royal Society of Chemistry.

File: 1_abstract_scrape/abstract/2-s2.0-84879837083.txt
KOH-activated nitrogen-doped graphene nanosheets (aNG) have been synthesized using thermal annealing method and applied in supercapacitor. The samples are characterized by transmission electron microscopy, X-ray diffraction, X-ray photoelectron spectroscopy, Raman spectroscopy, and electrochemical techniques. Electrochemical results show that a capacitance of 132.4 F g-1 at a charge/discharge current density of 0.1 A g -1 is obtained for KOH-activated nitrogen-doped graphene which is nearly five times larger than that without KOH treatment. The present work demonstrates that KOH activation of thermally annealed nitrogen-doped graphene is a promising method for enhancing its application in energy storage system. © 2013 Springer-Verlag Berlin Heidelberg.

File: 1_abstract_scrape/abstract/2-s2.0-84879850527.txt
Nanostructured carbon materials, including carbon nanotubes, graphene and nanoporous carbon, show promise for expanding renewable energy. In particular, the configuration and electronic properties of graphene edges in relation with their electrochemical activity have become a major issue in carbon-based energy storage devices. Here, we review recent results concerning the important roles of graphene edges as the gateway for lithium ion intercalation in the anode of lithium-ion batteries, as promoters of high capacitance in carbon-based supercapacitors, and as anchoring sites for Pt nanoparticles in fuel cells. We envisage that the controlled synthesis of a specific, clean, and stable edge configuration could be achieved to maximize the electrochemical performance of nanostructured carbon-based energy storage devices. Copyright © 2013, Dalian Institute of Chemical Physics, Chinese Academy of Sciences.

File: 1_abstract_scrape/abstract/2-s2.0-84879861342.txt
The conceptual ideas about the positive effects of N- and O-heteroatoms on the reactivity of carbons in gasification processes, their catalytic activity in electron transfer reactions, as well as the performance of the electrode double-layer supercapacitors due to their electron-donating influence on the π-conjugated system of graphene layers have been developed. This influence decreases both work function and band gap of carbons, and also significantly affects their electron-donating properties. As a result of our investigations based on quantum chemical calculations of model graphene clusters with N- and O-heteroatoms in different positions, prognostic data have been obtained. These data have been confirmed by our experimental results of catalytic activity of corresponding carbons in H2O2 decomposition reaction, their reactivity in gasification processes, and also their performance as electrodes in supercapacitors. Copyright © 2013, Dalian Institute of Chemical Physics, Chinese Academy of Sciences.

File: 1_abstract_scrape/abstract/2-s2.0-84879910101.txt
This paper deals with a hybrid energy source consisting of a proton exchange membrane fuel cell (PEMFC), two storage devices and a load. Generally, this type of source can be constituted of non-isolated DC-DC converters. In order to have galvanic isolation for safety reason and high voltage ratio, we introduce another system based on the use of three-port isolated DC-DC converters. The storage devices can be either battery or supercapacitor. This paper presents a control strategy for the hybrid source and includes a global efficiency analysis of power sharing between modules. The proposed system is validated through different simulation results. Additionally some experimental results are given for the single module operation. © 2013 IEEE.

File: 1_abstract_scrape/abstract/2-s2.0-84879911439.txt
Successful attempts have been made to control the synthesis of tubular MnOOH with nanodimensions on high electronic conductivity graphite felt (GF) to be used as a flexible supercapacitor electrode. As a fundamental study, the time-dependent kinetics was investigated to interpret its formation mechanism, which can be depicted as the curling of a two-dimensional precursor into a one-dimensional structure with a hollow interior. As a result of the nanotube structure, the active surface area of MnOOH is completely accessible to electrolyte ions and has a shorter charge-transport length and greater ability to withstand structural deformation. Hence, hollow-structured MnOOH shows great promise as an electrochemical system, which is reflected in its high specific capacitance of 1156 F g-1 at 1 A g-1. Furthermore, the high energy density of 1125 W h kg-1 and power density of 5.05 kW kg-1 reveal the outstanding energy-storage behavior of the MnOOH/GF composites as flexible supercapacitor electrodes. Copyright © 2013 WILEY-VCH Verlag GmbH & Co. KGaA, Weinheim.

File: 1_abstract_scrape/abstract/2-s2.0-84879956068.txt
A high-performance graphene oxide (GO)-doped ion gel (P(VDF-HFP)- EMIMBF4-GO gel) is prepared by exploiting copolymer (poly(vinylidene fluoride-hexafluoro propylene), P(VDF-HFP)) as the polymer matrix, ionic liquid (1-ethyl-3-methylimidazolium tetrafluoroborate, EMIMBF4) as the supporting electrolyte, and GO as the ionic conducting promoter. This GO-doped ion gel demonstrates significantly improved ionic conductivity compared with that of pure ion gel without the addition of GO, due to the homogeneously distributed GO as a 3D network throughout the GO-doped ion gel by acting like a ion "highway" to facilitate the ion transport. With the incorporation of only a small amount of GO (1 wt%) in ion gel, there has been a dramatic improvement in ionic conductivity of about 260% compared with that of pure ion gel. In addition, the all-solid-state supercapacitor is fabricated and measured at room temperature using the GO-doped ion gel as gel polymer electrolyte, which demonstrates more superior electrochemical performance than the all-solid-state supercapacitor with pure ion gel and the conventional supercapacitor with neat EMIMBF4, in the aspect of smaller internal resistance, higher capacitance performance, and better cycle stability. These excellent performances are due to the high ionic conductivity, excellent compatibility with carbon electrodes, and long-term stability of the GO-doped ion gel. Copyright © 2013 WILEY-VCH Verlag GmbH & Co. KGaA, Weinheim.

File: 1_abstract_scrape/abstract/2-s2.0-84879979945.txt
Well-defined mesoporous MnO2 nanosheet arrays have been directly grown on Ni foam current collectors using one-step electrodeposition, followed by a low-temperature thermal annealing process. The as-deposited MnO2 nanosheets are 20-25 nm thick on average and are mesoporous with a pore size ranging from 2 to 8 nm. The potential for using these MnO2 nanosheet arrays as supercapacitor electrodes has been explored by cyclic voltammetry and galvanostatic charge/discharge tests within a potential window of 0-1.0 V versus saturated calomel electrode. The cyclic voltammograms of the MnO2 nanosheet electrode show a typical pseudocapacitive behavior. The nanosheets exhibit specific capacitance of 201, 150, 122, 105 and 96 F g-1 at current densities of 1, 5, 10, 15 and 20 A g-1, respectively. Furthermore, it is found that upon cycling at 5 A g-1, the specific capacitance loses 35% of its initial value in the beginning 1800 cycles and then remains constant up to 3000 cycles, showing reasonably good cycling performance. The electrochemical impedance spectroscopy demonstrates that the equivalent series resistance and charge transfer resistance of the electrode are very low, suggesting that the nickel foam supported MnO2 nanosheet array is a promising binder-free electrode for use in pseudocapacitors. © 2013 Elsevier B.V. All rights reserved.

File: 1_abstract_scrape/abstract/2-s2.0-84880027118.txt
The system efficiency using an energy generation source is important. The high efficiency can reduce the cost of the system or increase the lifetime of the system operation. The high efficiency can be achieved by a high generating efficiency, a high consumption efficiency or a high transferring efficiency. Conventional maximum power point tracking (MPPT) techniques and multi-core scheduling methods do not consider the transferring efficiency in the multiple load system. This paper presents a generalized technique for the task scheduling of a multi-core processor considering the transferring efficiency in multiple loads. The target system contains a functionality for dynamic reconfiguration of a photovoltaic/supercapacitor array to change the input voltage of DC-DC converters in multiple loads. The proposed technique minimizes the power loss in the DC-DC converters and charger of the system. Experiments with actual application demonstrate that our approach reduces the energy consumption by 17.7% over the conventional approach, which employs a dynamic voltage and frequency processor. © 2012 IEEE.

File: 1_abstract_scrape/abstract/2-s2.0-84880072418.txt
A novel multifunctional material has been designed to provide excellent mechanical properties while possessing a high electrochemical surface area suitable for electrochemical energy storage: structural carbon fiber fabrics are embedded in a continuous network of carbon aerogel (CAG) to form a coherent but porous monolith. The CAG-modification process was found to be scalable and to be compatible with a range of carbon fiber fabrics with different surface properties. The incorporation of CAG significantly increased the surface area of carbon fiber fabrics, and hence the electrochemical performance, by around 100-fold, resulting in a CAG-normalized specific electrode capacitance of around 62 F g-1, determined by cyclic voltammetry in an aqueous electrolyte. Using an ionic liquid (IL) electrolyte, the estimated energy density increased from 0.003 to 1 Wh kg-1, after introducing the CAG into the carbon fiber fabric. 'Proof-of-concept' multifunctional structural supercapacitor devices were fabricated using an IL-modified solid-state polymer electrolyte as a multifunctional matrix to provide both ionic transport and physical support for the primary fibers. Two CAG-impregnated carbon fabrics were sandwiched around an insulating separator to form a functioning structural electrochemical double layer capacitor composite. The CAG-modification not only improved the electrochemical surface area, but also reinforced the polymer matrix surrounding the primary fibers, leading to dramatic improvements in the matrix-dominated composite properties. Increases in in-plane shear strength and modulus, of up to 4.5-fold, were observed, demonstrating that CAG-modified structural carbon fiber fabrics have promise in both pure structural and multifunctional energy storage applications. © 2013 American Chemical Society.

File: 1_abstract_scrape/abstract/2-s2.0-84880073332.txt
In the present work, NiCo2O4 nanowires grown directly on carbon fibers self-organize into a nanoflower morphology. The materials are prepared by hydrothermal treatment and subsequent low-temperature annealing. Field emission scanning electron microscopy (FESEM) and transmission electron microscopy (TEM) results reveal a hierarchical three-dimensional mesoporous structure, which facilitates ion transport and electronic conduction for fast redox reactions. As a result, the electrode achieves a respectable specific capacitance of 1626 F· g- 1 at 1 A· g- 1 and high rate capability (65% retention at 10 A· g- 1), so it shows promise for application in supercapacitors. © Editorial office of Acta Physico-Chimica Sinica.

File: 1_abstract_scrape/abstract/2-s2.0-84880082913.txt
Manganese oxide (Mn3O4) nanoparticles are prepared in a facile one pot reaction using oleylamine as solvent reducing and surface functionalizing agent. A simple mixture of as synthesized Mn3O 4 nanoparticles and reduced graphene oxide are tested as potential supercapacitor using cyclic voltammetry. The voltammograms are nearly perfect rectangular which indicates excellent capacitive nature of the nanoparticles-grapheme composite. A maximum specific capacitance of 170 Fg -1 is obtained in a potential range from-0.1 to 0.7 V which is higher than both reduced graphene oxide and Mn3O4 nanoparticles. © 2013 AIP Publishing LLC.

File: 1_abstract_scrape/abstract/2-s2.0-84880083190.txt
Polycrystalline Co0.85Se nanotubes are successfully prepared by using Co(CO3)0.35Cl0.20(OH)1.10 nanorods as precursor through a solvothermal process. The as-prepared Co 0.85Se nanotubes show efficient catalytic performance for decomposition of hydrazine hydrate at room temperature. The catalysts can be repeatedly used and their repeatability is also excellent. The Co 0.85Se nanotubes can also be applied as supercapacitor electrode materials. Galvanostatic charge-discharge measurements show that the Co 0.85Se nanotube electrode has a specific capacitance of 238 F g -1 at a current density of 1 A g-1 after 100 cycles of activation, and retaining 90.3% of the capacitance after the next 1900 cycles. © 2013 The Royal Society of Chemistry.

File: 1_abstract_scrape/abstract/2-s2.0-84880132680.txt
The single crystalline Ni(OH)2 nanosheets were synthesized by a simple chemical precipitation method using nickel chloride as precursors and ammonia as precipitating agent. The Ni(OH)2 nanosheets were successfully converted to NiO nanosheets via calcination under appropriate conditions. Analytical methods such as X-ray diffraction (XRD) spectra, scanning electron microscopy (SEM), transmission electron microscopy (TEM), high-resolution TEM (HRTEM), and Fourier transformed infrared (FTIR) spectra were employed to characterize the morphology and microstructure of the final products. The experimental results revealed that Ni(OH)2 nanosheets were shape-preserved transformed to NiO nanosheets at 250 C for 24 h. Ni(OH)2 and NiO nanosheets were directly functionalized as supercapacitor electrodes for potential energy storage applications, whose charge-discharge properties, electrochemical impedance spectra, cyclic voltammetry, and cycle performance were examined. The experimental results show that the single-crystalline NiO nanosheets are a promising candidate for the supercapacitor electrode. They exhibit a high specific capacitance, prompt charge/discharge rate. © 2013 Elsevier Ltd. All rights reserved.

File: 1_abstract_scrape/abstract/2-s2.0-84880307939.txt
Variations of marine current speed may lead to strong fluctuations in the power extracted by a marine current turbine (MCT). During a short-time period, swell effect is the main cause for the current speed variations. The conventional tip speed ratio maximum power point tracking (MPPT) algorithm will require the MCT to accelerate or to decelerate frequently under swell effect, which can cause severe fluctuations in the generator power. This paper focuses on power smoothing control of the grid-connected MCT system. In the first step, a modified MPPT algorithm with filter strategy is proposed in generator-side control to mitigate the fluctuation of generator power. In the second step, a supercapacitor (SC) energy storage system (ESS) is added to compensate the residual power fluctuations. © 2010-2012 IEEE.

File: 1_abstract_scrape/abstract/2-s2.0-84880408897.txt
Supercapacitors are nowadays considered to be one of the most important electrochemical storage devices. These devices display high power and extraordinary cycle life, and they are currently used in an increasing number of applications. However, in order to further increase the applications of supercapacitors, an increase in their energy capacity appears to be necessary. Moreover, the development of safe and environmentally friendly supercapacitors is also required. In this article, we illustrate the contributions ionic liquids (ILs) might play in the development of high energy and safe supercapacitors. First, the use of ILs as electrolytes in supercapacitors is considered, and the advantages as well as challenges related to the use of this kind of electrolyte are analyzed. Next, the interaction between ILs and electrode materials is taken into account, with particular attention paid to inactive components of supercapacitor electrodes. The introduction of natural cellulose as a binder is used as an example of the contribution ILs might provide to the development of environmentally friendly supercapacitors. © 2013 Materials Research Society.

File: 1_abstract_scrape/abstract/2-s2.0-84880493191.txt
To handle the complexity of modern automotive power nets, simulation-based design methods are important and suitable models of all system components including the battery as a main part are therefore mandatory. However, simulation models of energy storage devices are difficult to obtain. In particular, batteries are time-variant and strongly non-linear. The paper presents an impedance-based modeling approach that copes with these characteristics and offers the development and parameterization of powerful models covering a wide dynamic range. The modeling approach has been applied to several different battery technologies. These models are already successfully used by an automotive manufacturer which reflects the applicability of this modeling approach. As an interesting example, this paper outlines the development of a NiMH battery model. Besides the impedance-based part of the model, the influences of the typical hysteresis effect of NiMH batteries is described in detail and an appropriate modeling approach is introduced. © EVS-22 Yokohama, Japan.

File: 1_abstract_scrape/abstract/2-s2.0-84880530099.txt
In this article, today's battery technologies and future options are discussed. Batteries have been one of the main focuses of automotive development in the last years. Technologies that have been in use for a very long time, such as the lead- acid battery, are indispensable but need improvement. New technologies such as the lithium-ion battery are entering the market. Supercapacitors (also known as electrochemical double-layer capacitors) can be used for high-power requirements such as regenerative braking. The variety of vehicles has increased with the introduction of hybrid vehicles, plug-in hybrid vehicles and electric vehicles and, for each type, suitable battery types are being used or under development. Appropriate battery system designs and charging strategies are needed. Battery technologies can be classified according to their energy density, their charge and discharge characteristics, system integration and the costs. Further relevant performance parameters are the calendar lifetime, the cycle lifetime, the low- and high-temperature performances and the safety. © IMechE 2013.

File: 1_abstract_scrape/abstract/2-s2.0-84880723614.txt
Supercapacitors offer high energy density and long life span, so various applications may be anticipated in the realm of energy storage devices, such as those used in electric vehicles or electric power stabilization in power systems, etc. However, since the voltage limit is low of the devices, it is necessary to connect them in series or parallel. In addition, it is required that they be used in the region of their critical voltage limit or capacity limit. In order to apply them efficiently, the devices should be used with balanced voltage. In this paper, a novel voltage balancer is presented, employing a CW (Cockcroft-Walton) circuit. Characteristics of proposed circuit are analyzed and improved especially about charging response. © 2013 IEEE.

File: 1_abstract_scrape/abstract/2-s2.0-84880755089.txt
This paper presents a new control approach for dc-link stabilization in weak networks that use supercapacitors (SC) as the energy storage substation. A 4-phase parallel converter with interleaved switching technique is presented as a 2-quadrant SC converter, and a reduced-order mathematical model of the system is described for power plant control. Using a nonlinear control approach based on the flatness property, we propose a straightforward solution to dynamic and stabilization problems in the power electronics systems of networks, which is the key contribution described in this paper. To validate the proposed method, a hardware system is modeled using digital estimation with a DS1104 dSPACE controller platform. We analyze a prototype small-scale network that uses a 700 W six-pulse rectifier as a dc main generator and a 100 F, 32 V SC bank as an energy storage substation. Finally, the utility of the control algorithm is validated using experimental results measured during load cycles. © 2013 IEEE.

File: 1_abstract_scrape/abstract/2-s2.0-84880756496.txt
ZnFe2O4 replica with biological hierarchical structure was synthesized from Papilio paris by a sol-gel method followed by calcination. The crystallographic structure and morphology of the obtained samples were characterized by X-ray diffraction, field-emission scanning electron microscope, and transmittance electron microscope. The results showed that the hierarchical structures were retained in the ZFO replica of spinel structure. The magnetic behavior of such novel products was measured by a vibrating sample magnetometer. A superparamagnetism-like behavior was observed due to nanostructuration size effects. In addition, the ZFO replica with "quasi-honeycomb-like structure" showed a much higher specific capacitance of 279.4 F g-1 at 10 mV s-1 in comparison with ZFO powder of 137.3 F g-1, attributing to the significantly increased surface area. These results demonstrated that ZFO replica is a promising candidate for novel magnetic devices and supercapacitors. © 2013 Elsevier B.V. All rights reserved.

File: 1_abstract_scrape/abstract/2-s2.0-84880820803.txt
We report a coaxial fiber supercapacitor, which consists of carbon microfiber bundles coated with multiwalled carbon nanotubes as a core electrode and carbon nanofiber paper as an outer electrode. The ratio of electrode volumes was determined by a half-cell test of each electrode. The capacitance reached 6.3 mF cm-1 (86.8 mF cm-2) at a core electrode diameter of 230 μm and the measured energy density was 0.7 μWh cm-1 (9.8 μWh cm-2) at a power density of 13.7 μW cm-1 (189.4 μW cm-2), which were much higher than the previous reports. The change in the cyclic voltammetry characteristics was negligible at 180 bending, with excellent cycling performance. The high capacitance, high energy density, and power density of the coaxial fiber supercapacitor are attributed to not only high effective surface area due to its coaxial structure and bundle of the core electrode, but also all-carbon materials electrodes which have high conductivity. Our coaxial fiber supercapacitor can promote the development of textile electronics in near future. © 2013 American Chemical Society.

File: 1_abstract_scrape/abstract/2-s2.0-84880864437.txt
Approximate efficiency of a linear regulator, if the power consumed by the control circuits is negligible, can be expressed by the ratio of V o/Vin. A very low frequency supercapacitor circulation technique can be combined with commercial low-dropout (LDO) regulator integrated circuits to achieve significantly high end-to-end efficiency, and the result could be closer to the efficiencies of practical switching regulators. In this technique, supercapacitors are used as lossless voltage droppers, and the energy reuse occurs at very low frequencies such as from few hertz to few hundred hertz only, eliminating any radio-frequency interference/electromagnetic interference issues, compared to the switching regulators which utilize bulky inductors. Also, the technique is not a variation of charge pump converters due to nine clear reasons. Fundamental concepts related to this supercapacitor- assisted LDO regulator technique are discussed with experimental details of 12-5 V and 5-3.3 V versions together with a discussion on fundamental secondary losses associated with this novel technique. © 1982-2012 IEEE.

File: 1_abstract_scrape/abstract/2-s2.0-84880899999.txt
In this work, a series of composites consisting of Ni(HCO3) 2 and graphene nanosheets (GS) have been prepared by a facile solvothermal method, and then their application as electrode materials for supercapacitors has been investigated by cyclic voltammetry (CV) and galvanostatic charge-discharge tests. Morphological and structural analyses by field-emission scanning electron microscopy, high resolution transmission electron microscopy, X-ray diffraction and X-ray photoelectron spectroscopy indicated that Ni(HCO3)2 particles deposited on the GS and formed a loosely packed microstructure, actualizing the successful combination of Ni(HCO3)2 particles with GS. Among the prepared composites, the sample of Ni(HCO3)2/GS2 exhibited the highest capacitance of 1200 F g-1 at a current density of 4 A g-1, illustrating that such composite is a promising candidate as electrode material for supercapacitors. Moreover, the Faradic redox mechanism of the Ni(HCO 3)2/GS composite was further studied in virtue of XRD analysis, which revealed that the Ni(HCO3)2 phase could be quickly transformed into Ni(OH)2 phase by an electrochemically induced phase transformation process during the galvanostatic charge-discharge tests. © 2013 Elsevier B.V. All rights reserved.

File: 1_abstract_scrape/abstract/2-s2.0-84880910845.txt
The objective of this work to develop nonlinear controller of hybrid energy storage system for electric vehicle. The storage system consists on fuel cell (FC) as a main power source and a supercapacitor (SC) as an auxiliary power source. The power stage of energy conversion consists on a boost converter connected with the main source and a buck-boost converter connected with the auxiliary source. The aim is controlling power converters in order to satisfy the following requirements: i) tight dc bus voltage regulations, ii) perfect tracking of SC current to its reference, and iii) asymptotic stability of the closed loop system. Based on the whole nonlinear system model, a nonlinear controller is then designed using sliding mode technique. It is clearly shown, using formal analysis and simulations that the designed controller meets all the objectives.

File: 1_abstract_scrape/abstract/2-s2.0-84880920179.txt
Supercapacitors have evolved as the premier choice of the era for storing huge amounts of charge in the field of energy storage devices, but it is still necessary to enhance their performance to meet the increasing requirements of future systems. This could be achieved either through advancing the interfaces of the material at the nanoscale or by using novel material compositions. We report a high-performance material composition prepared by combining a transition metal (palladium)-doped conductive polymer with multiwalled carbon nanotubes (MWCNTs). MWCNTs/palladium-doped polyaniline (MWCNTs/Pd/PANI) composites and multiwalled carbon nanotube/polyaniline (MWCNTs/PANI) composites (for comparison) were prepared via in situ oxidative polymerization of aniline monomer. The reported composites were characterized by Fourier-transform infrared (FTIR), x-ray diffraction (XRD), field-emission scanning electron microscopy (FESEM), and transmission electron microscopy (TEM) studies. FESEM and TEM studies indicated the narrow size distribution of the π-conjugated polymer-protected palladium nanoparticles on the surface of the carbon nanotubes. All the electrochemical characterizations were executed using a three-electrode system in 1 M H2SO4 electrolyte. Cyclic voltammetry (CV) analysis was performed to observe the capacitive performance and redox behavior of the composites. The ion transfer behavior and cyclic stability of the composites were investigated by electrochemical impedance spectroscopy (EIS) analysis and cyclic charge-discharge (CCD) testing, respectively. The MWCNTs/Pd/PANI composite was found to exhibit an especially high specific capacitance value of 920 F/g at scan rate of 2 mV/s. © 2013 TMS.

File: 1_abstract_scrape/abstract/2-s2.0-84881119426.txt
Research is currently being carried out in the search for alternative electrode materials to replace the expensive and toxic RuO2-based electrode. As a typical example, nickel oxide or hydroxide has been widely studied but the results are far from satisfactory. Here, using a facile one-step anodization method, a hierarchical nickel compound (HNC) film with an interconnecting 3D nanoflake structure is obtained, providing large electrochemically active surface area and interconnecting nanoscale pore channels for ion transport. The HNC electrode demonstrates significantly improved capacitance, 70 times higher than the reported NiO-TiO2 nanotube array electrode with similar thickness. The charge/discharge kinetics are also superior, showing only a 24% capacitance reduction when the scan rate is increased by 50 times, as compared with the typical 70% capacitance reduction for pseudocapacitor electrodes under the same conditions. HNC exhibits an extraordinary excellent cycle life; capacitance increases to 115% after 4500 test cycles. Furthermore, because HNC is in intimate contact with the current collector, it is not necessary to use conducting agents or binders, which reduces the electrode weight and facilitates the electrode preparation process. The method is low cost, facile, scalable, additive free, and is promising for fabricating supercapacitor electrode with excellent performance. A hierarchical nickel compound (HNC) film is prepared using a facile, one-step, and binder-free method. The HNC demonstrates both large capacitance and superior rate capability. The capacitance reduction is only 24%, even when the scan rate is increased by 50 times. The HNC also exhibits an excellent cycle life. Copyright © 2013 WILEY-VCH Verlag GmbH & Co. KGaA, Weinheim.
