Repository: tikam24/supercapacitor_database

# supercapacitor_database
 Supercapacitor database generated from scientific literature

File: 1_abstract_scrape/abstract/2-s2.0-78649545213.txt
The advanced energy research is vital on national strategic level of Taiwan and pursued by College of Engineering of National Tsing Hua University, top tier higher education and research institution in the country. The current paper introduces the major research in this regard and crowned by the grant of National Energy Project recently approved. The solar and wind energy are adopted for the innovative "Air Power City" utilizing compressed air energy of zero-emission to substitute the common petrochemical energy from gasoline. Wind turbines and sterling engines are examined to convert the wind power and solar power to mechanical energy. For solar energy, film deposit by sputtering with a quaternary CIGS compound target is studied to meet the requirement for mass production, large deposition area and high throughput for commercial purposes. A vertical type of small wind turbine blades integrates the specialties to develop key components of composite material wind turbine as well as the high performance converter. The effective system integration is explored to reduce the overall cost and enhance performance. The next-generation electrochemical supercapacitors more advanced than the EDLCs in both energy and power densities are being developed utilizing double-layer and faradaic capacitances. Enhancement of energy efficiency by recycling energy waste is often practiced for the high-temperature industrial waste heat, while the low-temperature waste heat is hardly reused but dumped into the environment. Thermoelectric generator (TEG) converts heat into electricity when a temperature difference exists across the TEG module, and is considered perfectly suitable for low-temperature waste heat harvesting. A prototype generating 300 watts at 12 volts with a temperature difference of 150°C will be demonstrated. Finally, the CO2 reduction is endeavored including the capture by chemical absorption, physical adsorption, chemical looping process, and conversion of CO2 into energy products.

File: 1_abstract_scrape/abstract/2-s2.0-84859523778.txt
Conducting polymers are employable as low-voltage actuators, sensors, energy storage and delivery components, structural elements, computational circuitry, memory, and electronic components, making them a versatile choice for creating integrated, multifunctional materials and devices. Here we show one such conducting polymer-based, multifunctional system, derived from the versatility of the conducting polymer polypyrrole. Three functions of polypyrrole (actuation, length sensation, and energy storage) have been individually evaluated and cooperatively combined in the synthesis of a multifunctional, polymeric system that actuates, senses strain deformation, and stores energy. The system operates whereby the strain of a polypyrrole actuator is measured by a polypyrrole length sensor, whilst being powered by an array of polypyrrole supercapacitors. Independently, polypyrrole actuators were evaluated at 250 discrete frequencies ranging from 0.01 to 10 Hz using fixed, ±1 V sinusoidal excitation. Polypyrrole length sensors were evaluated using a thin-film dynamic mechanical analyzer for the same range of frequencies with a 2% sinusoidal input strain. Polypyrrole supercapacitors were evaluated using cyclic voltammetry (-1.0 V to +1.0 V; 12.5 to 100 mV/sec) and galvanostatic charge-discharge cycling (0.5 to 2 mA/mg). As an actuator, polypyrrole samples showed measureable actuation strain between 0.001% and 1.6% for the frequency range tested, with amplitude versus frequency decay behavior similar to a first-order low-pass filter. As a length sensor, polypyrrole samples showed linear-elastic behavior up to 3% strain and gauge factors near 4. As a symmetric supercapacitor, polypyrrole had capacitance values higher than 20 kF/kg, energy densities near 20 kJ/kg, and power densities near 2 kW/kg. The evaluation of each component, independently, justified creating a cooperative system composed of these three components operating simultaneously. Polypyrrole supercapacitors provided ample power to excite polypyrrole actuators. Polypyrrole length sensors attached in series to polypyrrole actuators were capable of measuring strain from coupled polypyrrole actuators. Performance metrics and future possibilities regarding conducting polymer-based multifunctional materials are discussed. Copyright © 2010 by ASME.

File: 1_abstract_scrape/abstract/2-s2.0-84886007681.txt
The ever-increasing demand of electricity storage is a growing challenge among a broad range of renewable energy sources. The development of high-energy storage devices has been one of the most important research areas in modern days. In particular, rechargeable batteries and electrochemical capacitors are recognized as the primary power sources for applications from portable electronic devices to electric vehicles. In order to power the emerging flexible/stretchable electronics, power sources themselves must be able to accommodate high levels of deformation and stretchability in addition to high energy and power density, light weight, miniaturization in size, safety qualification, and other significant characteristics. Utilizing carbon nanotubes (CNTs) for various energy storage applications such as electrodes in lithium ion batteries and supercapacitors, are under close scrutiny because of the promising electrochemical performance in addition to their extraordinary tensile strength and flexibility, ultrahigh surface area, and excellent thermal and electrical conductivity. Recently, there has been growing interest in investigating CNT macro-films with large-scale organized nanostructures of desired shape and form and unique and enhanced properties: integrity and stability to realize the scaled-up energy storage devices. In this perspective, research efforts in assembling 2-D CNT macro-films using a chemical vapor deposition method and their applications for different energy storage devices including stretchable supercapacitors, supercapacitors working under extreme conditions such as high temperature and high pressure, and lithium-ion batteries are discussed. In details, this paper provides an original overview involving the effect of compressive stress on the electrochemical behavior of flexible supercapacitors assembled with CNT macro-film electrodes and electrolytes with different anions and cations; the demonstration of the dynamic and galvanic stability of stretchable supercapacitor using buckled CNT macro-films by an in situ dynamic electrochemical testing method; the understandings on the self-discharge mechanisms of CNT macrofilm-based supercapacitors from both electrode and electrolyte aspects; and the investigation of the electrochemical properties of the tandem structure of active materials (e.g. thin porous silicon film and CuO) with CNT macro-films acting as a flexible and adhesive layer between the active layers and current collectors for lithium-ion batteries. Future research on CNT macro-films-based lithium-sulfur batteries and lithium-air batteries is also discussed. © 2013 The Royal Society of Chemistry.

File: 1_abstract_scrape/abstract/2-s2.0-84887720146.txt
We have developed a new type of flexible nanohybrid paper based on growth of nanostructured transition metal oxides or conductive polymers on multilayered graphene paper and explored its practical application as free-standing electrode for flexible energy storage devices. Flexible energy storage devices have triggered significant research efforts for their potential applications in portable electronic devices including roll-up display, electronic paper, distributed sensors, stretchable integrated circuits, wearable multimedia computing, and military missile systems. In particular, flexible supercapacitors (SCs) with large power density, moderate energy density, good operational safety and long cycling life are highly desirable as a modern energy storage system. Graphene has emerged as a new class of two-dimensional carbon nanostructure and holds great promise in electrochemical applications because of the unprecedented combination of high electrical and thermal conductivities, good transparency, great mechanical strength, inherent flexibility and huge specific surface area. More importantly, graphene can be produced in large scale at very low cost. Our results have shown that graphene or graphene oxide sheets can be assembled into paper-like structure with excellent flexibility, mechanical stiffness, and exceptional electrical conductivity, which make them promising as high-performance flexible electrode for SCs application. Furthermore, in order to improve the surpercapacitive properties of the freestanding graphene paper, we developed a hybrid SC electrode by combining the graphene paper and the redox active materials of transition metal oxides (MnO2) and conductive polymers (polyaniline). The obtained multilayered nanohybrid paper electrode exhibited an enhanced surpercapacitor performance such as high specific capacitance, good rate capability and cycling stability. These features collectively demonstrated the potential of graphene-based nanohybrid paper as high-performance electrode to realize high-energy density and high-power density characteristics for flexible electrochemical capacitor applications. © OSA 2013.

File: 1_abstract_scrape/abstract/2-s2.0-85009247634.txt
Conducting polymers (CP) are very versatile materials with important properties due to their unique structure, including redox behaviour upon electrochemical polarization. Supercapacitors are among the devices in which CP show a promising performance due to their large specific capacitance. However, the major drawback of these materials is their low durability, which is an inbuilt process caused by ion intercalation, a side effect of the redox process. A viable strategy to increase CP stability is, therefore, the inhibition of the ion intercalation/de-intercalation process. Several strategies have been proposed to minimize this effect, among them self-doping. Self-doping makes the redox process mass-transport independent, decreasing the response time and increasing durability. With this purpose, this work have described the synthesis of layer-by-layer films (LBL) of poly(o-methoxyaniline)/poly(3-thiopheneacetic acid) (POMA/PTAA) and contributes to understand how the redox process leads to premature aging, and how self-doping minimizes this problem. The main techniques of characterisation used were electrochemical impedance spectroscopy (EIS) experiments and density functional theory (DFT) calculations. EIS provides important information about the electrochemical behaviour, while DFT calculations allowed to characterize, at the molecular level, the changes in the material structure. The association of both techniques helped to understand how self-doping improves the POMA properties. DFT calculations showed that in the layer-by-layer (LBL) films, the twisting of the polymer chain due to the oxidation is 12% less while the chain shortening is 5% compared with films prepared POMA by casting. The EIS data showed the effect of these molecular changes in the structure; the swelling of the LBL films is 50% less than cast ones. These observations are important because the PTAA layer acts beyond a charge-compensator, working as a backbone structure that mechanically stabilize the POMA layer, leading to an increase in the durability, and improving the electrochemical properties.

File: 1_abstract_scrape/abstract/2-s2.0-85019658273.txt
An organic soluble precursor polymer was prepared by direct (hetero)arylation polymerization of 3,4-ethylenedioxythiophene (EDOT) with a solubilizing, 3,4-propylenedioxythiophene (ProDOT) derivative bearing ester-functionalized side chains. Chemical defunctionalization of the polymer, using base to hydrolyze the esters, yields a conjugated polyelectrolyte (CPE) that is readily soluble in water. This aqueous soluble CPE can then be processed using high-throughput coating methods from water-based inks. Postprocessing functionalization of the polymer film using dilute acid creates a solvent resistant film that is compatible with both organic and aqueous electrolyte systems for redox switching. The introduction of an unfunctionalized EDOT unit results in a soluble polymer that has a low oxidation potential and that is highly electroactive and pseudocapacitive in a wide voltage range (2 V in propylene carbonate-based electrolytes and 1.55 V in aqueous electrolytes) making it an attractive material for lightweight and flexible supercapacitors. Films of this copolymer demonstrate exceptionally rapid redox switching (10 V/s) and higher mass capacitance in aqueous electrolyte solutions than in organic solutions. Supercapacitors incorporating the solvent resistant copolymer exhibit symmetric charge/discharge behavior at currents of up to 20 A/g (1 s discharge) and are able to maintain >75% of the initial capacitance over 175000 cycles using 0.5 M NaCl/water as the device electrolyte. Rapid electrochromic switching (∼0.2 s) from vibrant blue to colorless is also maintained in this salt-water electrolyte. The versatility of this polymer is further shown in a series of organic and aqueous electrolyte systems, including biologically compatible electrolytes (NaCl/water, Ringer's solution, and human serum) and even sport drinks (Gatorade and Powerade), demonstrating the robustness of this polymer to differing ionic conditions. Based on these results, it is apparent that this polymer and similar systems have great potential in multiple electrochemical applications such as electrochromic devices, supercapacitors, and biocompatible devices.

File: 1_abstract_scrape/abstract/2-s2.0-85041402459.txt
A method is described to form robust composite supercapacitor electrodes consisting of polyaniline (PANI)-graphene (GNS) and PANI-MoS2 nanosheets wherein composites are formed by Layer by Layer (LbL) deposition. PANI layer consisting of 10–15 nm particle size was formed by LLIRT, while GNS and MoS2 layers were formed by modified LLIRT. A special feature of the development is the architecture which is rarely found in the literature wherein singular components are stacked over each other to form a composite. The architecture is found to show strong synergistic effects suitable for high performance supercapacitor applications. The composites were characterized by using X-ray photoelectron spectroscopy (XPS), X-ray diffraction (XRD), high resolution transmission electron microscopy (HRTEM) etc. The characterization indicates the formation of composites having uniform distribution of PANI nanoparticles over the 2D nanosheets of GNS and MoS2 respectively. The electrochemical performance of the composites was evaluated by cyclic voltammetry (CV), electrochemical impedance spectroscopy (EIS) and Galvanostatic Charge Discharge (GCD). The composite layer consisting of PANI-GNS alternate layers, showed an excellent specific capacitance (Csp) of 549 F g-1 while PANI-MoS2 alternate layers and PANI layers showed Csp to be (413 F g-1) and (185 F g-1) respectively. It is proposed that Csp stability of the composites is greatly enhanced by the architecture of composite formation through LbL deposition approach. PANI-GNS showed high stability (95% retention of Csp), PANI-MoS2 (94% retention of Csp) as against single component capacitance of PANI (67% retention of Csp). The results reveal the importance of the architecture of composite formation. The architecture of depositing alternate layers of components to form a composite would have special properties leading to synergistic effect in the applications. The present communication is a proof of this concept. It shows the boost in the charge storage resulting in stable robust supercapacitors formation. We predict similar advantages in other applications such as solar energy conversion, sensors, catalysis, etc.

File: 1_abstract_scrape/abstract/2-s2.0-85053147274.txt
Carbon nanomaterials including graphene and carbon nanotube (CNT) are promising fillers for composite materials to overcome the limitation of traditional reinforcements in composites due to their excellent mechanical and functional properties. In previous researches on carbon nanomaterial filled nanocomposites, limited improvement of properties have been shown because of strong agglomeration of the carbon nanomaterials and poor interfacial bonding between carbon nanomaterials and matrices. To solve these important issues, a new fabrication process, named “molecular level mixing process”, has been developed to fabricate carbon nanomaterials filled nanocomposites in order to maximize the effect of filler addition in various matrices. The molecular level mixing process to fabricate carbon nanomaterials filled nanocomposite powders is composed of several steps described in Fig. 1. As a first step, the carbon nanomaterials are functionalized by attaching functional molecular groups on surfaces. Second step is to fabricate a precursor carbon nanomaterial bonded with matrix ions induced by chemical interaction. Third step is to mix the carbon nanomaterial with matrix by nucleation and growth of matrix phase. Fourth step is the synthesis of nanocomposite powders, in which the carbon nanomaterial and matrix phase are homogeneously mixed together. Homogeneous dispersion of carbon nanomaterials with strong interfacial bonding with matrices have been achieved by molecular level mixing process. Inorganic matrices nanocomposites filled with carbon nanomaterials, such as CNT/Cu, CNT/Al, Graphene/Al2O3, exhibit outstanding mechanical properties including strength, modulus and fracture toughness. Also, wide scope of possible applications as stretchable conductors, electrode for supercapacitor and organic photovoltaic materials are expected for polymer matrix nanocomposites filled with carbon nanomaterials, such as AgNW/Graphene/PDMS, CNT/carbon fibers and Graphene/P3HT:PCBM. It is suggested that the carbon nanomaterials filled nanocomposites are new emerging materials for multi-functional applications.

File: 1_abstract_scrape/abstract/2-s2.0-85055972121.txt
The synergetic effect of integrating two different electroactive materials like polyaniline (PANI) and Prussian blue (PB) to design a hybrid electrode could afford enhanced electrochemical properties. PANI-PB composites are versatile material and have been extensively utilized over last few decades in electrochemical sensors and supercapacitors. However, it is necessary to optimize and finetune the process of synthesis of PANI-PB composite so that its efficacy can be maximized for potential device application. From this point of view, five different strategies were adopted to synthesize PANI-PB composite by ex-situ/in-situ deposition of PB on PANI and vice-versa. The composites were characterized using XRD, X-ray fluorescence spectroscopy and FESEM to explore its nature. The performance of these composites was compared by carrying out electrochemical studies (like cyclic voltammetric, galvanostatic charge discharge, electrochemical impedance spectroscopy and amperometry) to evaluate its potential for energy storage and H2O2 sensing application. It was found that the hybrid prepared by ex-situ deposition of PANI on PB particles afforded specific capacitance of 774 F g−1 and energy density 69.2 W h kg−1 which is suitable for energy storage application. The composite prepared using in-situ co-synthesis of PB on PANI afforded high sensitivity value 485 μM mM−1cm−2 with linear range 10–500 μM for detection of H2O2. Furthermore, the sensor electrode displayed very high specificity to H2O2 with no interference from ascorbic acid, urea and glucose. Mechanism behind the energy storage and H2O2 sensing property of composite which afforded excellent performance was elucidated. The amount of PB in the composite and its proper spatial distribution in conducting matrix of PANI were found to be key factors for efficiently tapping its full potential. The present studies emphasize importance of tailoring strategies for synthesis of PANI-PB composites to attain optimized PB content, particle size and relative spatial distribution of PB and PANI to suit desired applications.

File: 1_abstract_scrape/abstract/2-s2.0-85059587794.txt
Nickel cobalt oxide is widely applied to energy storage devices owing to the high electrical conductivity and abundent redox states. To gain more redox reactions for storaging charges, more metals are incorporated in nickel cobalt oxide to synthesize the multiple metallic oxides. The effects of the synthesizing parameters such as temperature, reaction time, and precursor concentration on the morphology and the electrochemical performance for nickel cobalt based multiple metallic oxides have been intensively discussed in the previous reports. However, the ratio of the metals in the nickel cobalt based multiple metallic oxides is rarely investigated. To more understand the growth and the energy storage ability of the efficient nickel cobalt based multiple metallic oxides, the nickel cobalt molybdenum copper oxide is synthesized on the nickel foam using a facile one-step hydrothermal synthesis in this study for the application on the battery-type electrode for the battery supercapacitor hybrid device. The ratios of the four metals in nickel cobalt molybdenum copper oxide are varied to examine the effect of the metal ratio on the morphology, electrical conductivity, charge transfer resistance and the specific capacitance of the electrodes. The optimized nickel cobalt molybdenum copper oxide electrode shows an areal capacitance of 3.54 F/cm 2 corresponding to the capacity of 1.67 mAh/cm 2 at 5 mA/cm 2 , due to the preferable wire-in-sheets morphology and the high electrical conductivity. The battery supercapacitor hybrid device with the optimized nickel cobalt molybdenum copper oxide positive electrode and an activated carbon negative electrode shows an areal capacitance of 0.93 F/cm 2 corresponding to the capacity of 0.41 mA h/cm 2 at 10 mA/cm 2 and a maximum energy density of 13.99 Wh/kg at the power density of 340.42 W/kg. The excellent cycling stability with the areal capacitance retention of 61% after 3600 times repeated charge/discharge process and the Coulombic efficiency of higher than 90% for the entire measurement is also achieved for the battery supercapacitor hybrid device. This study provides careful discussion on the morphology and the electrochemical property relating to the metal ratio for preparing the nickel cobalt molybdenum copper oxide electrode.

File: 1_abstract_scrape/abstract/2-s2.0-85061238030.txt
Abstract: Electrically conductive conducting polymer nanocomposites with carbonaceous materials have attraction the attention worldwide in resolving the energy crisis for economic reasons, ease of fabrication and easily controllable variable redox chemical states. In this work, highly conducting polypyrrole/g-C 3 N 4 @graphene (PPy/g-C 3 N 4 @GN) has been fabricated by polymerizing pyrrole with g-C 3 N 4 along with surfactant para toluene sulfonic acid (pTSA) and later incorporating it with GN by hydrothermal methodology to form a macroporous network of pTSA doped PPy/g-C 3 N 4 @GN. Thus prepared PPy/g-C 3 N 4 @GN composite was characterized for the morphological characterizations by scanning electron microscopy, transmission electron microscopy while the structural characterizations were done by X-ray powder diffraction and X-ray photoelectron spectroscopy. The morphological analysis showed that the PPy and g-C 3 N 4 were well distributed inside the GN sheets thereby forming structures of high porosity. The PPy and g-C 3 N 4 were sandwiched between the sheets of GN and such morphology is expected to promote the electron transfer. The PPy/g-C 3 N 4 @GN composite showed high conductivity of 8.8 S/cm and exceptionally high thermal stability in aging thermal conductivity experiments. The high conductivity and stability is attributed to the contribution of following factors i.e. the high stability of g-C 3 N 4 , high conductivity of GN and PPy. Three electrode assembly was used to study the electrochemical supercapacitive characteristics; cyclic voltammetric curves and galvanostatic charge discharge measurements of PPy/g-C 3 N 4 @GN. The obtained nanocomposite delivered high capacitance of 260.4 F g −1 at a current load of 1 A g −1 as well as excellent 80% cyclic stability after the continuous 2000 charge discharge cycles. The enhanced performance is due the interaction between all the constituents in the present nanocomposites and improved electrical conductivity. Graphical Abstract: [Figure not available: see fulltext.].

File: 1_abstract_scrape/abstract/2-s2.0-85063144870.txt
Due to the global warming and energy depletion issues, developing sustainable and renewable energy resources has become a critical concern among researchers. The constantly growing demand for energy has urged researchers to develop highly improved energy storage devices. In relation to relevant energy storage systems, supercapacitor technology has drawn burgeoning interest in recent years owing to its environmentally safe and cost effective advantages. Especially, its high power density (>10 kW/kg), fast charge/discharge characteristics, and excellent cycle stability are highly beneficial in storing renewable energy. Currently, the rapid development of portable electronic devices and the expanding renewable energy systems have paved the way for energy storage systems to play an important role in human society. Many significant breakthroughs for the next-generation supercapacitors have been achieved in terms of material synthesis, device innovations, and multifunctional device designs. Therefore, this paper summarizes the latest progress on new materials and novel device assemblies. First, to fully assess the effect of device assembly on supercapacitor performance, five types of supercapacitor structures and their assembly principles are discussed in detail, including the three-electrode (also known as semi-battery) device, two-electrode supercapacitor, flexible solid-state supercapacitor, fiber supercapacitor, and planar (micro-) supercapacitor. Among them, the three-electrode system and the two-electrode device are still the most widely used types at present. The three-electrode cell is suitable for characterizing electrode materials or investigating the electrochemical storage processes. The structure of a two-electrode system is closer to an actual supercapacitor. Other specially designed cells, which are fabricated with the aim of meeting the requirements of flexible and lightweight energy sources, have also been proposed in recent years. The results indicate that the structural innovative design could provide a fascinating way to enhance the energy density of devices while also holding huge potential to enhance the compatibility between supercapacitor component and various portable or wearable electronic devices. A careful interpretation and rigorous scrutiny of the electrochemical characteristics of every supercapacitor is also conducted in this work. Moreover, the design principles for enhancing the supercapacitor performance are highlighted through a comprehensive analysis of the literature. The main challenges in the structural innovations for enhancing the electrochemical performance are analyzed. The solutions to overcome these challenges are proposed. Second, supercapacitors still suffer from a lower energy density compared with Li-ion batteries. Among various efforts to build high-performance supercapacitors in recent years, major improvements have been made in electrode materials with rational designs. This review article also examines the latest methodologies and performance evaluation metrics for several emerging electrode materials in terms of their improved electrochemical properties, including carbon materials, binary transition metal oxides (NiCo2O4, Ni3V2O8, and Co3V2O8, among others), transition metal chalcogenides/selenide/phosphide positive electrodes, and VN, Fe2O3 negative electrode materials. This paper also highlights the electrode material design principle, which is the fundamental understanding of the relationships between structural design, structural properties and components of electrode materials and their electrochemical performances. Moreover, we also summarized the latest contributions and progress in multifunctional supercapacitors, which include the transparent flexible supercapacitor, self-healable supercapacitor, piezoelectric supercapacitors, self-charging supercapacitors, and so on. Several methods to realize the abilities of transparent, folded, wearable, self-healable, and even self-chargeable supercapacitors with almost no performance degradation are discussed. This paper also analyzes the compatibility of a multifunctional supercapacitor with industrial manufacturing, and offers a paradigm for developing portable and wearable energy storage devices and systems. Furthermore, the operating principles, system design/engineering, and the rational optimization of the multifunctional supercapacitors are also analyzed in this review. Finally, the major challenges faced by next-generation supercapacitors, along with the future research prospects, are discussed at the end of the paper.

File: 1_abstract_scrape/abstract/2-s2.0-85068474319.txt
Hybridization of a fuel cell with a high power energy source reduces the necessary fuel cell size, improves dynamic behaviour, alleviates degradation and allows the recovery of reversible energy, e.g. from magnetic brakes. Direct hybridization, i.e. the connection of a supercapacitor with one or two fuel cells on the unit cell level, is easy to implement, is energy self-managing, provides direct protection against load peaks and avoids power electronics which add weight and increase losses. This paper takes the direct hybridization concept one step further by integrating the supercapacitor into the fuel cell. This avoids redundant system and cell components and leads to a lightweight hybrid system. The supercapacitor electrode is integrated by functionalizing the gas diffusion layer (GDL) of the fuel cell, giving it an electrochemical double layer capacity. Possible synthesis routes for such a functionalization are developed based on physical theory of self-organization and established carbon surface modifications. A self-assembly of an ionomer skin around the carbon fibres of the GDL with a proton-enriched water phase in between leads to a structure with an added double layer capacity, a nanoscopic liquid water transport network and hydrophobic inter-fibre pores allowing unhindered oxygen transport. The dynamic electrode transport processes in the integrated hybrid were analyzed using porous electrode theory. Overall, the integrated hybrid behaves similarly to a direct, parallel hybrid. However, the parallel hybrid has two separate proton pathways, i.e. fuel cell membrane and supercapacitor separator, leading to an overall lower ohmic resistance. Because the pathways are separated, charge balancing oscillations between fuel cell and supercapacitor can occur, especially in asymmetric configurations with differing anode and cathode capacities. In the integrated hybrid, the proton conducting phases of supercapacitor and fuel cell are connected, which avoids such charge balancing and can lead to lower losses in the mid-frequency range.

File: 1_abstract_scrape/abstract/2-s2.0-85081549531.txt
Hierarchical graphene oxide-g-polyaniline nanocomposites with a controlled nanostructure of uniformly oriented one-dimensional (1D) polyaniline (PANI) nanocylinders over two-dimensional (2D) graphene oxide (GO) surfaces are synthesized. PANI chains are grown from GO surface attached oligoaniline units following a "grafting from" approach, via chemical oxidative polymerization in aqueous acidic medium. Detailed kinetic analysis of aniline polymerization, both in the presence of oligoaniline attached graphene oxide and an equivalent amount of graphene oxide only, is presented for better understanding of the effect of oligoanilines over heterogeneous surface catalysis. The developed method involves a generalized approach, which holds potential for applications on various nanosurfaces irrespective of their dimensionality or nature. Significant control over the polyaniline chain growth helps to retain the basic morphology of the template nanomaterials, which is conducive for having improved synergy between the components. The nanostructured materials show further organization to generate unique, highly porous three-dimensional (3D) microstructures. These are presumably generated via supramolecular organization by the in situ developed higher oligoaniline nucleates, followed by controlled growth of polyaniline chains from them. The morphology of the developed nano/microstructures under controlled condition is in sharp contrast with the equivalent nanocomposite synthesized without imposing the control. Nanocomposites containing supramolecularly organized macroporous, three-dimensional microstructures have shown remarkably improved specific capacitance as high as 965 F/g (1 A/g) compared to 442 F/g (1 A/g) for the noncovalently attached uncontrolled nanocomposite under similar conditions. A thorough characterization of the nanocomposites using various spectroscopy, electron microscopy, X-ray crystallography, X-ray photoelectron spectrocscopy, surface area analysis, and electrochemical analysis techniques are conducted. A probable mechanistic interpretation for the microstructure formation considering supramolecular organization of the in situ developed, graphene oxide surface attached platelet like aniline oligomers has been proposed.

File: 1_abstract_scrape/abstract/2-s2.0-85087671317.txt
A cellulose-based highly conductive film (RGO/CNF/RGO(RCR)) was prepared using graphene oxide (GO) and cellulose nanofiber (CNF). Graphene oxide@polypyrrole (GO@PPy) active material was deposited on both sides of the film, then an integrated flexible film with conductive anisotropy and good flexibility was acquired. Furthermore, the liquid electrolyte was infiltrated into the composite film, and the copper foil was used as the current collector to prepare the integrated sandwich structure supercapacitor(SC). The morphology and surface elements of the film were analyzed by scanning electronic microscopy (SEM) and X-ray photoelectron spectroscopy (XPS). Afterwards, the electrochemical performance of integrated capacitor was compared with stacked capacitor and gel capacitor. The results showed that PPy was wrapped on the surface of GO and deposited on the surface of RCR film in the form of GO@PPy, and a pseudo-capacitive layer of about 400 nm was formed. When the scanning rate was 5 mV/s, the area specific capacitances of integrated, stacked and gel capacitor reached the maximum, which were 28.5, 28.1 and 33.8 mF/cm2, respectively. When the scanning rate increased to 200 mV/s, the area specific capacitances decreased to 4.6, 3.2 and 1.1 mF/cm2, respectively. It could be seen that the integrated capacitor has higher stability. The tight and seamless connection of the integrated capacitor could effectively avoid the relative displacement and shedding between the adjacent components, and effectively reduce the resistance of electron/ion transfer. At the same time, the integrated capacitor also showed better flexibility, and its electrical performance remained stable after bending test. When the current density was 0.2 mA/cm2, the area and volume specific capacitance of the integrated capacitor could reach 64.8 mF/cm2 and 31.0 F/cm3, respectively, showing excellent electrochemical performance. The preparation of the integrated supercapacitor provides a new method for development of wearable electronic devices.

File: 1_abstract_scrape/abstract/2-s2.0-85089827845.txt
Two-dimensional (2D) materials remain highly interesting for assembling three-dimensional (3D) structures, amongst others, in the form of macroscopic hydrogels. Herein, we present a novel approach for inducing chemical inter-sheet crosslinks via an ethylenediamine mediated reaction between Ti3C2Tx and graphene oxide in order to obtain a reduced graphene oxide-MXene (rGO-MXene) hydrogel. The composite hydrogels are hydrophilic with a stiffness of ~20 kPa. They also possess a unique inter-connected porous architecture, which led to a hitherto unprecedented ability of human cells across three different types, epithelial adenocarcinoma, neuroblastoma and fibroblasts, to form inter-connected three-dimensional networks. The attachments of the cells to the rGO-MXene hydrogels were superior to those of the sole rGO-control gels. This phenomenon stems from the strong affinity of cellular protrusions (neurites, lamellipodia and filopodia) to grow and connect along architectural network paths within the rGO-MXene hydrogel, which could lead to advanced control over macroscopic formations of cellular networks for technologically relevant bioengineering applications, including tissue engineering and personalized diagnostic networks-on-chip. Statement of Significance: Conventional hydrogels are made of interconnected polymeric fibres. Unlike conventional case, we used hydrothermal and chemical approach to form interconnected porous hydrogels made of two-dimensional flakes from graphene oxide and metal carbide from a new family of MXenes (Ti3C2Tx). This way, we formed three-dimensional porous hydrogels with unique porous architecture of well-suited chemical surfaces and stiffness. Cells from three different types cultured on these scaffolds formed extended three-dimensional networks – a feature of extended cellular proliferation and pre-requisite for formation of organoids. Considering the studied 2D materials typically constitute materials exhibiting enhanced supercapacitor performances, our study points towards better understanding of design of tissue engineering materials for the future bioengineering fields including personalized diagnostic networks-on-chip, such as artificial heart actuators.

File: 1_abstract_scrape/abstract/2-s2.0-85095438553.txt
Carbon-supported single-atom catalysts are a new class of catalysts, which are promising for many energy-conversion and energy-storage applications. This review offers a critical overview of the unique merits and the state-of-the-art design of these catalysts. A comprehensive summary is presented on their recent advances in electrocatalysis, supercapacitors, and batteries. Future challenges and opportunities are highlighted. Single-atom catalysts (SACs) have the advantages of both homogeneous and heterogeneous catalysts, which show promising application potentials in many renewable energy-conversion technologies and critical industrial processes. In particular, carbon-supported SACs (CS-SACs) are of great interest because of their maximal atom utilization (∼100%), unique physicochemical structure, and beneficial synergistic effects between active catalytic sites and carbon substrates. In this review, we offer a critical overview of the unique advantages of CS-SACs related to their material designs, catalytic activities, and potential application areas. The state-of-the-art design and synthesis of CS-SACs are described under the framework of bottom-up and top-down approaches. We also comprehensively summarize recent advances in developing CS-SACs for important electrochemical reactions, i.e., oxygen reduction reaction, hydrogen evolution reaction, oxygen evolution reaction, CO2 reduction reaction, nitrogen reduction reaction, serving as bi-/multi-functional electrocatalysts, and usages in supercapacitors and batteries. Lastly, the critical challenges and future opportunities in this emerging field are highlighted. Single-atom catalysts with inherent advantages of homogeneous and heterogeneous catalysts are of significant scientific value, and they also exhibit practical importance in enabling various electrochemical conversions. Carbon-supported single-atom catalysts (CS-SACs) with their maximized atom utilization efficiency, low-coordination environment of metal centers, and distinct structure are excellent candidates for many energy-storage and energy-conversion applications. In this review, we offer a critical overview of unique merits and state-of-the-art designs of CS-SACs under the framework of bottom-up and top-down strategies. This review also comprehensively summarizes recent advances in the development of CS-SACs for electrocatalysis (ORR, HER, OER, CO2RR, NRR, and bi-/multi-functional electrocatalysis), supercapacitors, and batteries. Future vital challenges and opportunities of CS-SACs are also discussed.
