Repository: tikam24/supercapacitor_database

# supercapacitor_database
 Supercapacitor database generated from scientific literature

File: 3_extract_cems/abstract/2-s2.0-0000286813.txt
The challenge to the use of electronically conducting polymers as electrode active materials in supercapacitors is to outperform high-power, double-layer carbon supercapacitors (DLCSs). The present study demonstrates that a hybrid supercapacitor with p-doped poly(3-methylthiophene) (pMeT) as the positive electrode and an activated carbon as the negative electrode outperforms the specific power of the DLCSs without reduction in specific energy while maintaining good performance cyclability over 10,000 cycles. Impedance spectra and cyclability data of galvanostatic charge-discharge cycles of C//pMeT hybrid supercapacitors are presented and discussed. © 2001 The Electrochemical Society. [DOI: 10.1149/1.1380254] All rights reserved.

File: 3_extract_cems/abstract/2-s2.0-0001739643.txt
Electrochemical characteristics of supercapacitors built from multiwalled carbon nanotubes electrodes have been investigated and correlated with microtexture and elemental composition of the materials. Capacitance has been estimated by cyclovoltammetry at different scan rates from 1 to 10 mV/s, galvanostatic discharge, and impedance spectroscopy in the frequency range from 100 kHz to 1 mHz. The presence of mesopores due to the central canal and/or entanglement is at the origin of an easy accessibility of the ions to the electrode/electrolyte interface for charging the electrical double layer. Pure electrostatic attraction of ions as well as quick pseudofaradaic reactions have been detected upon varying surface functionality. The values of specific capacitance varied from 4 to 135 F/g, depending on the type of nanotubes or/and their posttreatments. Even with moderate specific surface area (below 470 m2/g), due to their accessible mesopores, multiwalled carbon nanotubes represent attractive materials for supercapacitors as compared to the best activated carbons. © 2000 American Institute of Physics.

File: 3_extract_cems/abstract/2-s2.0-0002570699.txt
Amorphous MnO2·nH2O in a mild 2 M KCl aqueous electrolyte proves to be an excellent electrode for a faradaic electrochemical capacitor cycled between -0.2 and +1.0 V versus SCE. In this potential range, it had ideal behavior with a specific capacitance ofca. 200 F/g, excellent cyclability at 2 mA/cm2over 100 cycles, and a short-circuit initial current density of 0.23 A/cm2with a total released charge of 3.8 C/cm2as compared to 0.32 A/cm2and 11.1 C/cm2for RuO·nH2O in 5.3 M H2SO4. © 1999 Academic Press.

File: 3_extract_cems/abstract/2-s2.0-0002953585.txt
Various kinds of activated carbon materials were investigated by means of nitrogen gas adsorption, AC impedance and constant current discharge techniques. The relation between the intrinsic pore size distribution of activated carbon materials and their electrochemical performance as electrodes of supercapacitor were discussed in detail. Activated carbons with larger pores are found to be more suitable for high power applications. The electrochemical accessible time to pores of various sizes obtained from the fitting of AC impedance data was successfully correlated with the pore size distribution of the materials. © 1998 Elsevier Science S.A. All rights reserved.

File: 3_extract_cems/abstract/2-s2.0-0013530162.txt
Global economic, environmental and political issues are pushing car manufacturers to consider electric power systems as an alternative to the current spark ignition engine. In this article, we analyse the power and energy requirements of a modern car and conclude that a viable electric car could be operated with a 50 kW polymer electrolyte fuel cell (PEFC) stack to provide power for cruising and climbing, coupled in parallel with a 30 kW supercapacitor or battery bank to supply additional short term burst power during acceleration.

File: 3_extract_cems/abstract/2-s2.0-0020116430.txt
A new and simple circuit configuration with only one operational amplifier (OA) and one capacitor is proposed for the simulation of a supercapacitor which is also known as a frequency dependent negative resistance. The simulation procedure is based on the one roll-off characteristic of the OA. A second order lowpass transfer function having low active and passive component sensitivities for its Q and ω0 is achieved with the addition of only one resistance to the simulated network structure and is tunable over a wide range of frequencies. A new and simple circuit configuration with only one operational amplifier (OA) and one capacitor is proposed for the simulation of a supercapacitor which is also known as a frequency dependent negative resistance. The simulation procedure is based on the one roll-off characteristic of the OA. A second order lowpass transfer function having low active and passive component sensitivies for its Q and omega //0 is achieved with the addition of only one resistance to the simulated network structure and is tunable over a wide range of frequencies.

File: 3_extract_cems/abstract/2-s2.0-0020180161.txt
Electric double-layer capacitors - dubbed supercapacitors - achieve heretofore unattainable volumetric efficiency, or capacitance per unit volume at a given voltage. Boosting this figure of merit to 10 to 25 times that of even the most compact aluminum electrolytic capacitors, they pack 1 farad into less than a cubic inch. Coupled with low leakage, a supercapacitor's giant capacity lends itself to use as efficient, reliable, and cost-effective temporary energy-storage devices. Complementary MOS (CMOS)-based processor and memory ICs allow operation with very low power requirements. This development, coupled with the relatively short period of most power outages (on the order of several hours), has made the electric double-layer capacitor a practical alternative to batteries as standby energy sources.

File: 3_extract_cems/abstract/2-s2.0-0026168744.txt
The storage of electrochemical energy in battery, “supercapacitor,” and double-layer capacitor devices is considered. A comparison of the mechanisms and performance of such systems enables their essential features to be recognized and distinguished, and the conditions for transition between supercapacitor and “battery” behavior to be characterized. Supercapacitor systems based on two-dimensional underpotential deposition reactions are highly reversible and their behavior arises from the pseudocapacitance associated with potential-dependence of two-dimensional coverage of electroactive adatoms on an electrode substrate surface. Such capacitance can be 10–100 times the double-layer capacitance of the same electrode area. An essential fundamental difference from battery behavior arises because, in such systems, the chemical and associated electrode potentials are a continuous function of degree of charge, unlike the thermodynamic behavior of single-phase battery reactants. Quasi-two-dimensional systems, such as hyperextended hydrous Ru02, also exhibit large pseudocapacitance which, in this case, is associated with a sequence of redox processes that are highly reversible. Such oxide redox systems give rise to the best supercapacitor behavior and capacitances of farads per gram can be achieved. Other examples are the conducting polymer electrodes and Li intercalate systems. These systems provide examples of the transition between battery and supercapacitor behavior arising from a range of degrees of oxidation/ reduction that arise over an appreciable range of potentials. The impedance behavior of an Ru02 supercapacitor is illustrated but is far from that expected for an electrostatic capacitor. © 1991, The Electrochemical Society, Inc. All rights reserved.

File: 3_extract_cems/abstract/2-s2.0-0029239003.txt
Supercapacitors are now attracting much attention as an electric vehicle power source. The present study focuses on redox supercapacitors with electronically conducting polymers as electrode materials. Performance data of a symmetric supercapacitor based on p-doped poly(pyrrole), of an unsymmetric supercapacitor based on p-doped poly(pyrrole) and poly(3- methylthiophene), and of a symmetric sypercapacitor based on p- and n-doped poly(dithieno[3,4-b:3′,4′-d]thiophene) are here compared.

File: 3_extract_cems/abstract/2-s2.0-0029358149.txt
The reduction of a monolayer of surface-bound Pd(II) to Pd(0) on a palladium substrate reveals two-dimensional nucleation and growth phenomena. Using well-known 2D nucleation-growth theories, this reduction is shown to proceed by an instantaneous nucleation and growth mechanism. However, when a submonolayer of Pd(II) is present, this mechanism fails to account for the experimentally observed high cathodic currents seen at zero time. A model incorporating preexisting Pd(0) cylindrical sites on the partially oxidized Pd(0) surface has been successfully applied to account for the discrepancy between the experimental results and current 2D theories. Using this modified 2D model, values for the mathematical product of cylindrical growth rate and the square root of the nucleation site densities have been determined, and the overpotential dependence of the growth rate has been confirmed and quantified. These 2D nucleation-growth phenomena have practical consequences on the performance of the Pd(II)/Pd(0) system as a faradaic supercapacitor, and probably on the performance of other 2D faradaic supercapacitor systems. In addition, because many electrodes undergo monolayer surface oxidation-reduction reactions in other solvent systems, especially aqueous electrolytes, these 2D nucleation-growth phenomena may play a role in these important surface-modifying redox systems as well. © 1995, The Electrochemical Society, Inc. All rights reserved.

File: 3_extract_cems/abstract/2-s2.0-0030164524.txt
The porous structures and electrochemical double layer capacitance of activated carbon microbeads and carbon fibers were investigated using nitrogen gas adsorption and electrochemical constant current cycling (CCC) methods. Porous structural information on pore size distribution (PSD) and surface area were extracted through a gas adsorption analysis program based on density functional theory (DFT). The relation between the porous surface areas (ranging from 500m2/g to 1700m2/g) and specific double layer capacitance is discussed and a simple model is presented to correlate these parameters. It was found that the specific double layer capacitance on the micropore surface (about 15-20 μF/ cm2) was determined by the property of carbon basal layer. Additionally, the specific double layer capacitance on the external surface strongly depends on the surface morphology and possibly also on the functional groups. It was found that the magnitude could change significantly from one carbon type to another. Copyright © 1996 Elsevier Science Ltd.

File: 3_extract_cems/abstract/2-s2.0-0030182716.txt
Electrochemically conducting polymers represent an interesting class of materials for applications in electrochemical capacitors. This work illustrates the characteristics of a symmetric supercapacitor based on p-doped poly(pyrrole) electrodes and on a gel membrane as the electrolyte. The performance of the device has been tested by impedance spectroscopy, galvanostatic discharges and prolonged cycling tests. The results indicate that high power densities can be obtained in low resistance, polymeric electrolyte configuration.

File: 3_extract_cems/abstract/2-s2.0-0030393410.txt
This paper describes a versatile bi-directional DC to DC converter, for the control of the power flow in either direction in a supercapacitor energy storage system for hybrid vehicle application. The results from computer simulation are compared with those obtained experimentally.

File: 3_extract_cems/abstract/2-s2.0-0030643377.txt
The growing interest in electrochemical ultracapacitors is stimulated by their potential application for secondary power-storage in electric vehicles. We have been investigating polythiophene derivatives which n and p doped reversibly over a more than two volt range. In this paper, we report on the preparation and the electrochemical characterization of a series of 3-(monofluorophenyl)thiophene, 3-(difluorophenyl)thiophene and 3-(cyanophenyl)thiophene monomers. Monomer and polymer oxidation and reduction potentials are correlated with the number and position of the fluorine substituents on the phenyl ring. The electrochemical polymerization and charge-discharge properties of the resulting polymers were studied in various organic electrolytes. A strong substituent effect on the polymerization efficiency and on the charge-discharge behavior of the polymer, particularly in the cathodic region, was observed. Performance data of a symmetric supercapacitor based on 3-(monofluorophenyl)thiophene and 3-(difluorophenyl)thiophene is presented.

File: 3_extract_cems/abstract/2-s2.0-0030788849.txt
The electrochemical behavior of thermally prepared ruthenium oxide films, including pH influence, electrolyte dependence and counter-ion identification, was studied using cyclic voltammetry and mirage (probe beam deflection: PBD) technique. Results are compared to those previously obtained with sputtered iridium oxide since both oxides are electrochemical "supercapacitor" materials. In contrast with sputtered iridium oxide, the voltammogram shape of thermally prepared ruthenium oxide films does not depend on the electrolyte type. This is tentatively correlated with the nature of the counter-ion exchanged with the electrolyte. Copyright © 1996 Elsevier Science Ltd.

File: 3_extract_cems/abstract/2-s2.0-0031120763.txt
We have investigated the conjugated polymer poly(3,4-ethylenedioxythiophene) as electrode material in electrochemical supercapacitor. The conjugated polymer is prepared by chemical polymerization in the form of thin films on nonconducting plastic substrates. One film is electrochemically reduced to the neutral state, while the other is kept in the as-prepared, doped state. The films are thin immersed in a liquid organic electrolyte. In the charged state the supercapacitor cell voltage is 0.8 V and the energy density is measured to 1 to 4 Wh/kg of active electrode material, depending on the current density used during discharge. The power density (delivered energy/discharge time) also depends on the current density and at the highest current densities investigated (1 mA/cm2) it reaches 2.5 kW/kg of active electrode material.

File: 3_extract_cems/abstract/2-s2.0-0031245321.txt
Due to their large specific surface area and their high electrical conductivity carbon aerogels are promising materials for electrodes in electrochemical double-layer capacitors ("supercapacitor"). The carbon aerogels were made via pyrolysis of resorcinol formaldehyde aerogels. The latter were prepared by supercritical and subcritical drying as well. The important findings of our investigation were, that the highest capacities of 46 F/cm3 were measured for samples with a density of about 800 kg/m3 pyrolyzed at 800°C. Also it was shown that RF-gels with molar resorcinol/catalyst ratios ≥1000 or higher can be dried subcritically without cracking or significant shrinkage. Carbon aerogels derived from these RF-aerogels have a small mesopore surface area, however an especially large micropore area. They provide electrical capacities which are most suitable for their use in supercapacitors.

File: 3_extract_cems/abstract/2-s2.0-0031349310.txt
BOLDER Technologies Corporation has developed an ultrathin-plate, valve-regulated, lead-acid battery technology that is, in essence, a high specific energy electrochemical supercapacitor. Because of its unique construction comprised of extremely thin plates (0.010″, 0.25mm or less in thickness) with very high active surface areas, the BOLDER cell has the capability to deliver extremely high discharge currents, in either a continuous or pulsed duty cycle. Heavy-duty, high-contact area current collectors also contribute to the ability to deliver high discharge currents (estimated at up to 1000A for the 2V/1.2Ah single cell). The same characteristics permit full recharges following complete discharges in as little as 2-4 minutes. The cell also has extremely fast response characteristics and, due to its construction, will experience minimal voltage-time waveform distortion due to inductive effects. It has been demonstrated that the technology is scaleable to smaller and larger cell sizes and it can be configured in prismatic as well as spiral-wound envelopes. These performance attributes and design flexibility make TMF technology very well suited for high-current pulsed-power applications, superior to other battery systems and comparable to supercapacitors, all with high specific energy and at a relatively low cost.

File: 3_extract_cems/abstract/2-s2.0-0031383324.txt
The preparation and characterization of high surface area rutherium/carbon aerogel composite electrodes for use in electrochemical capacitors is reported. These new materials have been prepared by the chemical vapor impregnation of ruthenium into carbon aerogels to produce a uniform distribution of adherent ∼20 Å nanoparticles on the aerogel surface. The electrochemically oxidized rutherium particles contribute a pseudocapacitance to the electrode and dramatically improve the energy storage characteristics of the aerogel. These composites have demonstrated specific capacitances in excess of 200 F/g, in comparison to 95 F/g for the untreated aerogel.

File: 3_extract_cems/abstract/2-s2.0-0031645420.txt
Confocal Raman Microspectrometry is shown to be a powerful technique to study electrochemical devices under working conditions with a spatial resolution of about 1 μm3. This is first illustrated on a Li/P(EO)20,LiTFSI/Li symmetrical cell where salt concentration gradients in the polymer electrolyte are measured as a function of current density and time. These data give access to transport properties of the polymer electrolyte, namely transport numbers and diffusion coefficients. A second example is provided by electrostatic supercapacitors using activated carbon fabrics of high specific surface area and proton conducting liquid electrolytes. A mapping of a carbon fiber and of the surrounding electrolyte is recorded for ± IV polarizations. The relative intensity and the frequencies of the D and G Raman lines of carbon are found to be very sensitive to the carbon charge. © 1998 OPA (Overseas Publishers Association) Amsterdam B.V. Published under license under the Gordon and Breach Science Publishers imprint.

File: 3_extract_cems/abstract/2-s2.0-0032046493.txt
A control scheme consisting of an artificial neural network (ANN) based-load forecaster, a fuzzy logic based-controller for supercapacitor voltage control, and an expert system for vehicle performance simulation is proposed for the hybrid electric bus. The advantage of the application of artificial intelligence techniques, ANN and fuzzy logic, is mainly due to the computational speed requirement in the real-time environment. Also relevant are the issues of the complex nonlinear dynamics which the classical tools of optimization, regression analysis, harmonic analysis and time-series techniques can barely handle.

File: 3_extract_cems/abstract/2-s2.0-0032097036.txt
Ruthenium oxide (RuO2), formed as a thin film on a Ru or Ti metal substrate, exhibits a large specific (cm-2) and almost constant, electrochemical capacitance over a 1.35 V range in aqueous H2SO4. This behavior has led to its investigation and use as a material for fabrication of supercapacitor devices. However, its cost has encouraged search for other materials exhibiting similar behavior. Work reported in the present paper evaluates two nitrides of Mo, Mo2N and MoN, as substitutes for RuO2. It is shown that very similar capacitance behavior to that of RuO2 films arises, e.g., in cyclic voltammetry and dc charging curves; in the former, almost mirror-image anodic and cathodic current-response profiles, characteristic of a capacitor, arise. However, the nitride materials have a substantially smaller voltage operating range of only some 0.7 V due to electrochemical decomposition above ca. 0.7 V vs. RHE. This limits their usefulness as a substitute for RuO2. Of interest is that the nitride films exhibit potential-decay and potential-recovery on open circuit after respective charge and forced discharge. The decay and recovery processes are logarithmic in time, indicating the role of internal faradaic charge redistribution processes.

File: 3_extract_cems/abstract/2-s2.0-0032649053.txt
Polythiophene (Pth) and polyparafluorophenylthiophene (PFPT) have been chemically synthesized for use as active materials in supercapacitor electrodes. Electrochemical characterization has been performed by cyclic voltammetry and an electrode study has been achieved to get the maximum capacity out of the polymers and give good cyclability. Specific capacity values of 7 mAh g-1 and 40 mAh g-1 were obtained for PFPT and polythiophene, respectively. Supercapacitors have been built to characterize this type of system. Energy storage levels of 260 F g-1 were obtained with Pth and 110 F g-1 with PFPT.

File: 3_extract_cems/abstract/2-s2.0-0032660032.txt
Properties of an Electrical Double Layer Capacitor depend both on the technique used to prepare the electrode and on the current collector structure. Capacitors can be built in a similar way to prismatic cells, with several electrodes connected in parallel for each polarity. Our Electrical Double Layer Capacitors included several carbon/carbon electrodes and all the components (electrodes and separators) were wetted with an organic liquid solvent containing a quaternary ammonium salt as electrolyte. In the present work, electrodes were prepared by two different ways: the first one consisted in spraying a liquid suspension of the electrode materials on a nickel foil, and the second one which consisted in filtering and pressing the electrode materials on to nickel collectors. The first technique allowed us to build seven capacitors of 600 F-2.5 V, with time constants of 12 s. Two banks with series connected supercapacitor cells, one as a 12 V-100 F bank and the other one as a 15 V-85 F were tested on cycling. In our experiments to test these banks of supercapacitors, we also coupled the 100 F-12 V bank to a 12 V-7 Ah secondary lead-acid battery in order to demonstrate the contribution of the supercapacitors during power peaks. Comparing the two techniques used to make the electrodes in terms of performances obtained on the supercapacitors prepared, we obtained the best results by using the second method of electrode preparation. Moreover, two kinds of nickel collectors were studied: expanded nickel grids-and various grades of nickel foams, nickel foams giving the best results. The Equivalent Series Resistance of the electrodes prepared with nickel foams depends on nickel foam grade; it is observed to be 1.75 Ω for a capacitance of 1.37 F in our experimental set up, leading to a time constant of 2.4 s. The mechanical properties of the electrodes were improved as well.

File: 3_extract_cems/abstract/2-s2.0-0033702858.txt
Carbon nanotubes are of major interest because they combine nanoscale dimensions, structural regularity, exceptional mechanical properties, and interesting electrical properties. We have been primarily concerned with the use of nanotube assemblies as novel electromechanical actuators. The use of nanotube sheets as electromechanical actuators (artificial muscles) has provided encouraging results. However, the mechanical performance observed to date for nanotube sheets are far below those inherent for the individual tubes, and this aspect has severely limited the stresses generated by actuation. The previously demonstrated nanotube actuators are based on tangled arrays of bundled single-wall nanotubes. We here show the first example of an electromechanical actuator based on multi-wall carbon nanotubes. In contrast with the disordered assembly of bundled nanotubes in the previous actuator sheets, the present actuator sheets are based on arrays of parallel non-bundled multi-wall nanotubes in which the tube direction is orthogonal to the sheet plane. The multi-walled nanotubes in these sheets have a defined length (in the range 5 to 40 μm) and diameter (in the range 10 to 60 nm). While the previous single-wall nanotube actuators are based on chain-direction dimensional changes, the present actuators utilize the electrostatic repulsion between electrical double layers associated with parallel multi-wall nanotubes. The electrochemical properties of these aligned nanotube arrays was studied in a number of different electrolytes, since electrochemical charge injection is important for actuation and for other nanotube applications - such as for energy storage in a supercapacitor. In addition, we have demonstrated the electrochemical deposition of conducting polymer on the nanotube arrays, and have shown that the resulting polymer/nanotube composites provide a high pseudocapacitance.

File: 3_extract_cems/abstract/2-s2.0-0033741098.txt
A novel design of lead-acid battery has been developed for use in hybrid electric vehicles (HEVs). The battery has current take-offs at both ends of each of the positive and negative plates. This feature markedly reduces battery operating temperatures, improves battery capacity, and extends cycle-life under HEV duty. The battery also performs well under partial-state-of-charge (PSoC)/fast-charge, electric-vehicle operation. The improvements in performance are attributed to more uniform utilization of the plate active-materials. The battery, combined with an internal-combustion engine and a new type of supercapacitor, will be used to power an HEV, which is being designed and constructed by an Australian industry-government consortium.

File: 3_extract_cems/abstract/2-s2.0-0034273773.txt
The cyclability performance of several composite polymer electrodes based on poly(thiophene) (pTh), poly(3-methylthiophene) (pMeT), and poly[3-(4-fluorophenyl)thiophene] (pFPT), carbon, and a binder is reported. These composites were tested for use as positive and negative electrodes in supercapacitors for electric vehicle (EV) applications. The pTh composites were characterized for use as a positive electrode, the pFPT as negative, and the pMeT as both positive and negative electrode. Different types of symmetric and unsymmetric composite polymer supercapacitors were developed and characterized in propylene carbonate-tetraethylammonium tetrafluroborate electrolyte by several thousand deep, galvanostatic charge-discharge cycles at selected currents to restrict the discharge time to EV-suitable values (<100 s). The best device as to specific energy and power was the unsymmetric pMeT/pTh composite supercapacitor.

File: 3_extract_cems/abstract/2-s2.0-0034298186.txt
Modifications in electronic and structural aspects of RuO2 films electroprecipitated onto Au electrodes induced by changes in the applied potential have been examined in situ in aqueous 0.50 M H2SO4 by Ru K-edge X-ray absorption spectroscopy (XAS). The Fourier transform of the k3-weighted extended X-ray absorption fine structure (EXAFS), k3χ(k), for the film polarized at +1.20V vs RHE is characterized by two shells attributed to Ru-O and Ru-Ru interactions with average distances of 1.94(1) and 3.12(2) Å, respectively, in agreement with results obtained ex situ for Ru4+ in hydrous RuO2 by other groups. In contrast, films in the reduced state, i.e., +0.40 V vs RHE, yielded only a single shell ascribed to a Ru-O interaction at 2.02(1) Å with no evidence for a distant Ru-Ru shell. The long Ru-O distance is in agreement with that reported earlier for the hydrous Ru3+ ion [Ru-(OH2)6]3+ in the solid state. Moreover, the difference between the average Ru-O bond lengths for the reduced and oxidized films is consistent with the difference in the ionic radii of Ru3+ and Ru4+. On this basis it has been suggested that films in the reduced state contain Ru3+ sites, consistent with the electrochemical results, in a phase with apparently less order beyond the Ru-O coordination sphere than for hydrous RuO2. © 2000 American Chemical Society.

File: 3_extract_cems/abstract/2-s2.0-0034516729.txt
Recent developments in the field of supercapacitors have led to the achievement of high specific energy and high specific power devices. Due to capacitances of several hundred farads and serial resistances of less than one milliohm, these new components are suitable for energy storage in high power electronic applications, especially in the field of management of embarked electrical power (hybrid power sources, energy recovery). This paper presents theory, characterisation and experimental validation of an accurate electric double-layer supercapacitor model based on the physics of phenomena governing charges storage, which theoretically leads to a transmission line with voltage dependant distributed capacitance.

File: 3_extract_cems/abstract/2-s2.0-0035120020.txt
Results obtained for polyacrylonitrile microcellular foam thin films deposited on carbon fibers are presented. It appears that surface modifications by CO2 flow or water steam at high temperature lead to an increase of the film surface area as well as a proportional increase of capacitance. The films were characterized by Fourier transform infrared spectroscopy, scanning electron microscopy, and the Brunauer-Emmett-Teller technique. Extensive electrochemical studies (cyclic voltammetry, ac impedance, galvanic cycles, and cycle life tests) were performed both in aqueous and organic media in order to evaluate their use as electrodes in a supercapacitor. The importance of the nature of the electrolyte was demonstrated using lithium perchlorate and tetraalkyl-based salts. The high performances of these activated materials were correlated both to their high surface area and their microporous distribution.

File: 3_extract_cems/abstract/2-s2.0-0035148946.txt
This paper presents a new approach of modeling the dynamic behavior of supercapacitors using impedance spectroscopy. The new Matlab/Simulink model can be used in simulating the voltage response and energy efficiency, e.g. for automotive power systems. The model in the frequency domain, the parameter calculation as well as the inverse transformation into the time domain are discussed in detail. Furthermore, simulation results are compared with measured data obtained on a test bench.

File: 3_extract_cems/abstract/2-s2.0-0035247822.txt
In this work, dynamic properties of electrochemically polymerized polypyrrole in 0.1 M NaNO3 and 0.1 M NaClO4 electrolyte solution was investigated for the application of supercapacitor using piezoelectric quartz crystal. The cyclic voltammetry was performed to interpret capacitor characteristics of Ppy thin film in various electrolyte solutions and the results were compared with AFM images. The results show that the perchlorate anion doped films present better electrochemical capacitor characteristics than the case that other electrolytes are used as counter anions.

File: 3_extract_cems/abstract/2-s2.0-0035254493.txt
Mox(CO)n and MoxSy(CO)n ectrocatalysts were synthesized following a sintering process in air at 150 °C. The catalysts were characterized using techniques such as X-ray diffraction (XRD), scanning electron microscopy (SEM), Fourier transform infrared spectroscopy (FTIR) and cyclic as well as linear voltametry measurements. The results indicated that sintered Mox(CO)n possesses catalytic activity for oxygen reduction reaction. Incorporation of sulfur to the carbonyl compound seems to nullify the catalytic activity of the material. These materials are porous in nature and formed in amorphous form or with poor crystallinity. The voltammograms indicated its possible application in supercapacitor electrodes and for hydrogen evolution reaction.

File: 3_extract_cems/abstract/2-s2.0-0035278610.txt
Electrochemical supercapacitors provide electrical energy storage systems complementary to batteries. Based on the double layer capacitance of high area porous electrode materials, e.g. carbon powders, felts, foams, aerogels or on the redox pseudocapacitance of oxide or polymer films, specific capacitances of the order of 50 ∼ 100 F g-1 are realizable. However, the porous nature of the electrode structures introduces a distribution of resistive and capacitative elements giving rise to electrical behaviour like that of a transmission line, as treated by de Levie, with a resulting complex power spectrum depending on charging or discharging rates. The present paper examines the cyclic voltammetry behaviour of de Levie type wire brush electrodes as models for porous electrodes, in comparison with that of single wire electrodes of the same metal. Comparisons are also made with constant current charging behaviour and with the electrochemical behaviour of specially made, 3 V, non aqueous solution, double layer capacitor modules, examined under similar conditions in relation to the current response profiles of a 5 RC element hardware model circuit. These approaches enable the effects of the distribution of R and C elements on charge acceptance and delivery at various rates to be quantitatively evaluated for various resistivities of the conducting electrolyte in pores. © 2001 Elsevier Science B.V.

File: 3_extract_cems/abstract/2-s2.0-0035395088.txt
A new generation of energy storage material based on electroactive oligomeric supramolecule has been proposed as a proton battery or an aqueous electrochemical capacitor material. A crystalline supramolecular oligomer of 1,5-diaminoanthraquinone (DAAQ) was successfully prepared as a thin film by electrochemical oxidation from an acidic non-aqueous medium. The resulting DAAQ oligomer film exhibited a specific capacity as high as 45-50 Ah kg-1 in 4 M H2SO4 aq. The redox reaction involves those of the quinone and the π-conjugated system in the DAAQ oligomer which occur separately and/or cross over with exchanging three protons per monomer unit. © 2001 Elsevier Science B.V.

File: 3_extract_cems/abstract/2-s2.0-0035395892.txt
The use of electronically conducting polymers (ECPs) as pseudocapacitive electrode materials in high-power supercapacitors is a challenge to overcome the performance of carbon-based double-layer supercapacitors for applications requiring high power levels. ECPs provide different supercapacitor configurations but devices with the polymer n-doped form as the negative electrode and the p-doped form as the positive one are the most promising in term of energy and power. This type of supercapacitor has indeed a high operating voltage, it is able to deliver all the doping charge and it has in the charged state both electrodes in the conducting (p- and n-doped) states. Data for poly(3-methylthiophene) positive and negative electrodes, envisioned for a n/p-type supercapacitor, as well as data for cyclability of supercapacitors with composite electrodes based on such conventional polymer are here reported and discussed. The capacitance and cycling stability of poly(3-methylthiophene) are sufficiently high to take this polymer into consideration for supercapacitor technology. © 2001 Elsevier Science B.V.

File: 3_extract_cems/abstract/2-s2.0-0035467479.txt
Porous nickel oxides were prepared by hydrolysis and further heat treatment of nickel acetate in air at 300°C. A new electrochemical capacitor system with asymmetric configuration was demonstrated. The nickel oxides prepared and active carbon were applied to the positive and negative electrodes respectively. These oxides can provide a specific capacitance of 240 F/g, and maintain high utilization at high rates of discharge (i.e., high power density). The maximum operational voltage of the capacitor was increased and the high power discharge characteristics were improved.

File: 3_extract_cems/abstract/2-s2.0-0035479805.txt
Various activated carbons from the PICA Company have been tested in supercapacitor cells in order to compare their performances. The differences measured in terms of specific capacitance and cell resistance are presented. Porosity measurements made on activated carbon powders and electrode allowed a better understanding of the electrochemical behaviour of these activated carbons. In this way, the PICACTIF SC carbon was found to be an interesting active material for supercapacitors, with a specific capacitance as high as 125F/g. © 2001 Elsevier Science B.V. All rights reserved.

File: 3_extract_cems/abstract/2-s2.0-0035479944.txt
Direct current reactive sputtering deposition of ruthenium oxide thin films (bottom and top electrodes) at 400°C are performed to produce a solid-state thin-film supercapacitor (TFSC). The supercapacitor has a cell structure of RuO2/Li2.94PO2.37N0.75 (Lipon)/RuO2/Pt. Radio frequency, reactive sputtering deposition of an Li2.94PO2.37N0.75 electrolyte film is performed on the bottom RuO2 film at room temperature to separate the bottom and top RuO2 electrodes electrically. The stoichiometry of the RuO2 thin film is investigated by Rutherford back-scattering spectrometry (RBS). X-ray diffraction (XRD) shows that the as-deposited RuO2 thin film is an amorphous phase. Scanning electron microscopy (SEM) measurements reveal that the RuO2/Lipon/RuO2 hetero-interfaces have no inter-diffusion problems. Charge-discharge measurements with constant current at roo m temperature clearly reveal typical supercapacitor behaviour for a RuO2/Lipon/RuO2/Pt cell structure. Since the electrolyte thin film has low ionic mobility, the capacity and cycle performance are inferior to those of a bulk type of supercapacitor. These results indicate that a high performance, TFSC can be fabricated by a solid electrolyte thin film with high ionic conductivity. © 2001 Elsevier Science B.V. All rights reserved.

File: 3_extract_cems/abstract/2-s2.0-0035517015.txt
Fine cobalt oxide xerogel powder was prepared by a unique solution chemistry associated with a sol-gel process. Investigation of effect of thermal treatment on the crystalinity, particle structure, and corresponding electrochemical properties of the resulting xerogel revealed that amorphous structure of Co(OH)2 remained up to 160°C. With an increase in the temperature above 200°C, both the surface area and pore volume decreased sharply, because the amorphous Co(OH)2 was converted to form CoO and was subsequently oxidized to crystalline Co3O4. In addition, the changes in the crystallinity, and particle structure were accompanied to the chemical reaction. All things were found to influence the electrochemical properties of the resulting xerogels. A maximum capacitance of 192 F/g was obtained for the CoOx Xerogel calcined at 150°C, which possessed highest values in both surface area and pore volume. To increase capacitance, we added PVA as a dispenser. It is better in terms of capacitance, and then it was carried out capacitance changes of CoOx to acquire stability in cycle tester during 1000 cycle, it shows 450 F/g in average.

File: 3_extract_cems/abstract/2-s2.0-0035522148.txt
Carbon nanotubes (CNTs) possess significant advantages such as super-strong mechanical properties, very high aspect ratio, high chemical and thermal stability and unique electrical conductivity. CNTs are hence considered as the ultimate type of the novel composites. The development of the composites with CNTs was reviewed. The Ni-based-CNTs composite coating was prepared by electroless plating, which had amorphous microstructure and exhibited much higher wear resistance over traditional composite coatings. The advantages of composite plating to prepare metal-based CNTs were further discussed. In addition, a conducting polymer polyaniline-CNTs composite was synthesized by in situ chemical polymerization, which can be used as the electrode material for rechargeable batteries and electrochemical supercapacitors.
