Repository: tikam24/supercapacitor_database

# supercapacitor_database
 Supercapacitor database generated from scientific literature

File: 3_extract_cems/abstract/2-s2.0-0035542132.txt
The relation of oxygen incorporation of RuO2 film and Li+ ions is not clear as yet. To find a correlation between the capacitance and oxygen contents can provide the insight of mechanism and the improvement of performance. We sputtered the bottom electrode, RuO2 film on Pt/TiO2/Si substrate in different oxygen partial pressure. Lipon (lithium phosphorous oxynitride) film as an electrolyte was r.f. sputtered on it, and RuO2 film as a top electrode was deposited on Lipon with the same procedure of the first layer. In this work, we studied the effect of oxygen excess on the performance of TFSC. All solid-state TFSC was tested with charge-discharge cyclic measurement. It ran for 200 cycles. As the cycles go on, the capacitance decreases gradually. When oxygen partial pressure increased during RuO2 film deposition, the fade of capacitance rised.

File: 3_extract_cems/abstract/2-s2.0-0035807086.txt
Some fluorinated polyphenylthiophene have been chemically synthesized with good yields. The characterization of their positive and negative doping processes was performed by cyclic voltammetry and showed high capacities, but proved no real stability in cycling experiments. The application of the P-4-FPT as electroactive material in supercapacitor systems showed interesting properties in term of energy and power delivered. © 2001 Elsevier Science B.V. All rights reserved.

File: 3_extract_cems/abstract/2-s2.0-0035978748.txt
For the first time, a totally solid state electric double layer capacitor has been fabricated using an alkaline polymer electrolyte and an activated carbon powder as electrode material. The polymer electrolyte serves both as separator as well as electrode binder. The capacitor has a three-layer structure: electrode-electrolyte-electrode with a final thickness of ca. 1.5-2 mm, diameter of 1.8 cm (surface of 2.5 cm2) and a mass of ca. 300-500 mg. Cyclic voltammetry, galvanostatic cycling and impedance spectroscopy have been used for the determination of the electrochemical performance of prototype capacitors and a capacity of ca. 1.7-3.0 F for a 1 V voltage range has been measured. © 2001 Elsevier Science Ltd.

File: 3_extract_cems/abstract/2-s2.0-0036132753.txt
Polyaniline doped with HCl (Pani-HCl) and LiPF6 (Pani-LiPF6) are prepared and used as the active electrode material of symmetric redox supercapacitors. The system using Et4NBF4 as an electrolyte solution has lower internal resistance and larger specific discharge capacitance, and thus, it is suitable for use in a polyaniline redox supercapacitor. The capacitance of Pani-HCl decreases during ∼400 cycles and then becomes constant at ∼40 F g-1. On the other hand, the polyaniline electrode doped with lithium salt like LiPF6 shows a specific discharge capacitance of ∼107 F g-1 initially and ∼84 F g-1 at 9000 cycles. © 2002 Elsevier Science B.V. All rights reserved.

File: 3_extract_cems/abstract/2-s2.0-0036179488.txt
Amorphous hydrous manganese oxide (a-MnO2·nH2O) was anodically deposited onto a graphite substrate from a MnSO4·5H2O solution with pH of 6.4. The specific capacitance of this thick a-MnO2·nH2O deposit, measured from both cyclic voltammetry and chronopotentiometry, is about 265-320 F g-1 in a potential window of 1.0 V. The electrochemical reversibility of redox couples at/within the a-MnO2·nH2O was significantly influenced by the pH of the test electrolytes. This amorphous hydrous oxide exhibited ideal capacitive behavior (acceptable capacity, high reversibility and high pulse charge-discharge property) between 0 and 1.0 V in 0.1 M Na2SO4 indicating a promising electrode material for electrochemical supercapacitors. © 2002 Elsevier Science B.V. All rights reserved.

File: 3_extract_cems/abstract/2-s2.0-0036378803.txt
AC impedance analysis is employed to study frequency-response characteristics of supercapacitors utilizing carbon nanotube and activated carbon block electrodes. Charge saturation for carbon nanotube occurs at about 250 mHz, but that of activated carbon is not observed in the frequency range of 100 mHz to 100 kHz. There is a 45° line in the complex-plane plot of each supercapacitor utilizing both carbon nanotube or activated carbon electrodes. Phase angles of supercapacitors with both kinds of electrodes are far smaller than 90° of pure capacitors.

File: 3_extract_cems/abstract/2-s2.0-0036406735.txt
We employ a novel laser forward transfer process, Matrix Assisted Pulsed Laser Evaporation Direct Write (MAPLE-DW), in combination with ultraviolet laser micromachining, to fabricate mesoscale ultracapacitors and microbatteries under ambient temperature and atmospheric conditions. Our laser engineering approach enables the deposition of hydrous ruthenium oxide (RuOxHy or RuO2 · x H2O) films with the desired high surface area morphology, without compromising the electrochemical performance of this high specific capacitance material. We compare three different deposition formulations incorporating ethylene glycol, glycerol, or sulfuric acid. The best electrochemical performance is achieved using a mixture of sulfuric acid with RuO2 · 0.5 H2O electrode material. Our ultracapacitors exhibit the expected linear discharge behavior under a constant current drain, and the electrochemical properties of these cells scale proportionately when combined in parallel and series.

File: 3_extract_cems/abstract/2-s2.0-0036448653.txt
This paper describes the design and control requirements of an auxiliary power unit (APU) for transportation applications. The design of the APU is based on an association of supercapacitors and a PEM fuel cell. Supercapacitors are incorporated to satisfy peak power demands in order to optimize performance of the APU and to reduce the size and therefore the cost of the fuel cell. After the system description, simulations are done to optimize the DC/DC converter between the APU components and the DC bus of the vehicle. Finally, experimental results will be presented and analyzed.

File: 3_extract_cems/abstract/2-s2.0-0036493950.txt
An asymmetric hybrid energy storage device has been built using a lithium titanate intercalation anode and the pseudocapacitive electronically conducting polymer poly(fluorophenylthiophene). Results show that the device operates in the power range of electrochemical double-layer capacitors, while having three to four times their energy density, and a voltage profile and self-discharge characteristics typical of a battery. The cycle life is also intermediate between that of a battery and a supercapacitor, in the range of several thousands of cycles.

File: 3_extract_cems/abstract/2-s2.0-0036503643.txt
NiOx thin film electrodes were prepared for use in a supercapacitor by electrochemical precipitation of Ni(OH)2 films followed by heat-treatment. The effect of electrodeposition conditions such as cathodic current density and concentration of Ni(NO3)2 solution on the surface morphology of NiOx were examined and found to have a significant effect on the surface morphology of the deposited films. The surface morphology of the NiOx films changed from dense to porous morphology with an increase in the deposition rate of Ni(OH)2 films. A maximum specific capacitance of 277 F/g was obtained for a highly porous NiOx film electrode prepared by heating the Ni(OH)2 film deposited at 4.0 mA/cm2 in 0.1 M Ni(NO3)2 at 300°C. The charge-storage mechanism of NiOx in 1 M KOH was investigated using an electrochemical quartz crystal microbalance (EQCM) and probe beam deflection (PBD) technique. Nonmonotonic mass change was observed during redox reactions of the nickel oxide film in 1 M KOH. Analysis of the EQCM and PBD results showed that the electrochemical redox reaction of the NiOx is not a simple OH- adsorption/desorption reaction but rather composed of predominant H+ desorption in the initial stage of oxidation and thereafter predominant OH- adsorption in the latter stage of oxidation and vice versa during reduction.

File: 3_extract_cems/abstract/2-s2.0-0036534076.txt
Electrical double layer supercapacitors have been constructed from a poly(urethane) electrolyte, [Poly(urethane):ethylene carbonate:propylene carbonate:lithium perchlorate in the ratio of 1:2:2:0.1 based on the mass of the polymer as the electrolyte], using both the high surface area carbon cloth and carbon composite electrodes. The cells have been characterised using the AC impedance spectroscopy, galvanostatic charge-discharge experiments, and cyclic voltammetry. Capacitance values of up to 35 and 5.5 F g-1 for the composite and carbon cloth electrodes were respectively attained. The supercapacitor cells showed a good stability up to 1000 charge-discharge cycles, retaining 80% of their original capacity at 1000 cycles. © 2002 Elsevier Science B.V. All rights reserved.

File: 3_extract_cems/abstract/2-s2.0-0036586749.txt
The properties of supercapacitors utilizing carbon nanotube electrodes are studied. The effects of modification treatment and adhesives on the properties of electrodes are investigated. The working mechanism of supercapacitor is also discussed. When carbon nanotubes modified by nitric acid are used as electrodes and 30% (wt) H2SO4 aqueous solution is used as the electrolyte, supercapacitors with specific capacitance of 69 F/g and good frequency response are obtained. For this type of supercapacitor, there is not only electric double-layer capacitance, but also pseudo capacitance.

File: 3_extract_cems/abstract/2-s2.0-0036604057.txt
The correlation between the porous structure of electrodes designed for double-layer supercapacitors and the series resistances of the latter is addressed in this paper. It is shown that in such composite films, made of active carbon embedded in a porous polymer, the internal electrolyte resistance within the pores governs the series resistance. In order to evidence this, various compositions of polymer-carbon mixtures are manufactured. Their porosities are determined, both before and after impregnating them with the solvent of the electrolyte. For the compositions under study, the nature of the solvent is found to induce very different effects on the permeability of the films. However, the transport properties within the pore space of the composites are also investigated via ion diffusion experiments. Whatever the solvent, a strong correlation is found between formation factors of the porous films and the series resistances of the final double-layer supercapacitors. © 2002 Elsevier Science B.V. All rights reserved.

File: 3_extract_cems/abstract/2-s2.0-0036604244.txt
This paper summarizes the performance data of conventional and especially designed thiophene-based conducting polymers for use as positive and negative electrodes in n/p type supercapacitors. Performance data of polymer composite electrodes are also compared with those of high surface area carbon-based composite electrodes. On the basis of capacity, capacitance and electrode charging resistance data, we selected the best electrode materials, and assembled and tested galvanostatic charge-discharge cycles n/p type pMeT-based supercapacitors and hybrid supercapacitors with pMeT as positive electrode active material and activated carbon as negative. The results of this investigation demonstrate that a conventional polymer such as pMeT can be successfully used in the supercapacitor technology when a hybrid configuration is realized; its use is, indeed, a great advantage because the hybrid supercapacitor outperforms the double-layer carbon supercapacitors presently on the market in terms of specific energy and power. © 2002 Elsevier Science B.V. All rights reserved.

File: 3_extract_cems/abstract/2-s2.0-0036643870.txt
The specific capacitance of activated carbons is determined by both the ratio of edge/basal orientation and the nature of functional group on the surface. The difference between the edge and the basal layers results from the semiconductive properties of basal layer. The ratio of edge/basal orientation can be estimated by X-ray diffraction (XRD). The wettability of activated carbons is determined by the nature of functional groups on the surface. Most of the surface groups are electrochemically active. The impact of the surface groups on electrochemical performance of the activated carbon electrodes was investigated by means of various surfactant treatments. The ac impedance and constant current discharge techniques were used. Two types of surface groups which had "capacitor-like" or "battery-like" behaviors, respectively, were revealed and discussed in detail. The surface groups with "battery-like" behavior should be avoided. "Non-symmetric" electrode arrangement should be considered for a double-layer supercapacitor in order to take the advantages of pseudo-capacitance of the surface groups with "capacitor-like" behaviors. © 2002 Elsevier Science B.V. All rights reserved.

File: 3_extract_cems/abstract/2-s2.0-0036700194.txt
Electrochemical Double Layer Capacitors (EDLCs) play great roles in research and development field of power engineering as a new energy store device. The porous carbon material developed in our Lab exhibits perfect physical structure and properties. Its good electrochemical performances are confirmed by the experiment of CV and AC impedance analysis etc. The specific capacitance of active carbon is 173.2 F/g at the 16 mA/cm2 current density discharge. And under large discharge current condition, the specific capacitance of EDLC decayed little with a thrilling life over 105 times at the same time. A hybrid power source consisting of Nickel-hydrogen and double layer capacitor is demonstrated to power successfully a simulated load encountered in communication equipment.

File: 3_extract_cems/abstract/2-s2.0-0036734717.txt
α-MnO2 was synthesized by a very simple coprecipitation technique and tested as active electrode material for an electrochemical supercapacitor. The powder presents a poorly crystallized cryptomelane phase with a chemical composition of K0.05MnO2H0.10·0.15H2O. Different aqueous electrolytes were tested including 0.1 M Na2SO4, 0.5 M K2HPO4/KH2PO4 buffer solution, 0.3 M H2SO4, and 1 M NaOH, but interesting pseudocapacitance behavior was only observed in the case of 0.1 M Na2SO4. Further testing using this electrolyte showed that an average capacitance of 166 F/g can be reproducibly obtained within a voltage range -0.4/+0.5 V vs Hg/Hg2SO4 using a sweep rate of 2 mV/s. This interesting value is mainly due to the chimisorption of Na+ ions and/or protons at the surface of the α-MnO2 electrode. Nearly all the Mn surface atoms are involved in the pseudocapacitive process. Therefore, the high specific capacitance seems to be related to the high surface area of the MnO2 powder rather than intercalation of Na+ ions and/or protons in the structure of α-MnO2. An optimum composition of 80% of active material in the composite electrode was determined. With such a composition, the α-MnO2 electrode can withstand 1000 cycles with 100% capacitance retention.

File: 3_extract_cems/abstract/2-s2.0-0036772971.txt
This paper presents a novel dc-ac converter for applications in the area of distributed energy generation systems, e.g., solar power systems, fuel-cell power systems in combination with supercapacitor or battery energy storage. The proposed converter is realized using an isolated multicell topology where the total ac output of the system is formed by series connection of several full-bridge converter stages. The dc links of the full bridges are supplied by individual dc-dc isolation stages which are arranged in parallel concerning the dc input of the total system. Therefore, all switching cells of the proposed converter can be equipped with modern low-voltage high-current power MOSFETs, which results in an improved efficiency as compared to conventional isolated dc-ac converters. Furthermore, the cells are operated in an interleaved pulsewidth-modulation mode which, in connection with the low voltage level of each cell, significantly reduces the filtering effort on the ac output of the overall system. The paper describes the operating principle, analyzes the fundamental relationships which are relevant for component selection, and presents a specific circuit design. Finally, measurements taken from a 2-kW laboratory model are presented.

File: 3_extract_cems/abstract/2-s2.0-0036806360.txt
Poly3-(4-fluorophenylthiophene), which can be both n- and p-doped, has been chemically synthesized by using FeCl3 as an oxidant and is used as an electrode-active material in composite electrodes. To fabricate an all-solid-state electrochemical capacitor, a liquid electrolyte solution was replaced by a gel polymer electrolyte. Then the laminated capacitor was electrochemically characterized by cyclic voltammetry, a frequency response analyzer, and a charge-discharge instrument. The proposed device was charged at a constant current of 250 μA/cm2 up to 2.7 V and discharged at the same current up to 0 V demonstrating an energy density of 1.64 Wh/kg and a power density of 268.36 W/kg based on the total weight of active materials in a unit cell at the 1000th cycle. Furthermore, the interracial resistance decreases from 18 Ω (or 72 Ω cm2) to 8 Ω (or 32 Ω cm2) after 10,000 charge/discharge cycles. © 2002 The Electrochemical Society. All rights reserved.

File: 3_extract_cems/abstract/2-s2.0-0036901454.txt
High rate intercalation electrode performance of V2O5 gel/carbon composites has been demonstrated. A V2O5 sol was prepared by a reaction of metallic vanadium with a hydrogen peroxide solution. Acetylene black powder was added into the sol with acetone to yield a homogeneous suspension. A composite of amorphous V2O5 and carbon was loaded on a macroporous nickel current collector, and heat-treated at 120 °C to obtain a sample electrode. Electrochemical measurements were performed in some organic electrolytes like LiClO4/PC or LiPF6/γ-butyrolactone (γ-BL) at room temperature. It was confirmed that a composite electrode with the V2O5/carbon ratio of 0.7 in weight showed 54% of the ideal capacity, 360 mA h/g (4.2-2.0 V) based on V2O5, even at a very high rate discharge at 150 C or 54 A/g V2O5. The diffusion length of this host-guest system was estimated as 30-50 nm by means of a simulation of the discharge curves using a diffusion model assuming D̃=10-12 cm2/s. The reversibility was also satisfactory and no capacity loss was observed after thousands of times of discharge/charge cycles between 4.2 and 3.0 V at the rate of 20 C. A prototype electrode was fabricated by coating a thin layer of the composite on an Al sheet current collector using an applicator. It showed the capacity of 40 mA h/g electrode at a current density as high as 30 mA/cm2. © 2002 Elsevier Science B.V. All rights reserved.

File: 3_extract_cems/abstract/2-s2.0-0037022885.txt
Composite electrodes for supercapacitors are prepared via chemical polymerization of pyrrole (Py) on the surface of a porous graphite fiber matrix. The capacitance properties are investigated with cyclic voltammetry (CV), ac impedance spectroscopy and charge-discharge tests. These electrodes show a specific capacitance of about 400Fg-1 and a Coulombic efficiency of 96-99%. This indicates that the dipping method is quite suitable for the modification of carbon-based porous graphite fiber to improve the performance of electrodes which can be used in supercapacitors. © 2002 Elsevier Science B.V. All rights reserved.

File: 3_extract_cems/abstract/2-s2.0-0037024393.txt
A novel class of electrochemical supercapacitor electrode material has been electrochemically synthesized from a manganese halide complex in water-containing acetonitrile electrolyte at room temperature. This material has been physically and chemically characterized by scanning electron microscopy, X-ray photoelectron microscopy (XPS), FT-Raman microscopy and cyclic voltammetry. XPS and FT-Raman characterization suggest that this material is composed of manganese oxide with a chemical composition of Mn3O4 and containing a moderate amount of carbon. Cyclic voltammetric characterization indicates that this material has higher electronic conductivity than usually seen for manganese oxide and that it shows fast kinetics for the charge-discharge process in both aqueous and acetonitrile electrolytes. The material provides a large pseudocapacitance over a potential window of about 1 V in aqueous electrolyte and about 2 V in acetonitrile electrolyte. It is therefore a good candidate as a material for an electrochemical supercapacitor electrode. © 2002 Elsevier Science Ltd. All rights reserved.

File: 3_extract_cems/abstract/2-s2.0-0037079091.txt
Redox supercapacitors using polyaniline (PANI) coated, stainless-steel (SS) electrodes have been assembled and characterized. PANI has been deposited on SS substrate by a potentiodynamic method from an acidic electrolyte which contains aniline monomer. By employing stacks of electrodes, each with a geometrical area of 24cm2, in acidic perchlorate electrolyte, a capacitance value of about 450F has been obtained over a long cycle-life. Characterization studies have been carried out by galvanostatic charge-discharge cycling of the capacitors singly, as well as in series and parallel configurations. Various electrical parameters have been evaluated. Use of the capacitors in parallel with a battery for pulse-power loads, and also working of a toy fan connected to the charged capacitors have been demonstrated. A specific capacitance value of about 1300Fg-1 of PANI has been obtained at a discharge power of about 0.5kWkg-1. This value is several times higher than those reported in the literature for PANI and is, perhaps, the highest value known for a capacitor material. The inexpensive SS substrate and the high-capacitance PANI are favorable factors for commercial exploitation. © 2002 Elsevier Science B.V. All rights reserved.

File: 3_extract_cems/abstract/2-s2.0-0037143418.txt
Composite electrodes which comprise a non-conductive activated carbon of large surface area (1420 m2 g-1) and a conductive carbon black (CB) of small surface area (220 m2 g-1) have been prepared and studied for their capacitive properties in aqueous KOH and Na2SO4 electrolytes. For either electrolyte, maximum capacitance exists at the composition believed to correspond to the percolation threshold for CB, the conductive phase. At a CB content less than the threshold, the capacitance is limited mainly by the electronic resistance on the electrode side. The interfacial surface area becomes the limiting factor as the threshold is exceeded. A maximum capacitance of 108 F g-1 at a voltage sweep rate of 20 mV s-1 is obtained in 1 M KOH aqueous electrolyte with a CB content of 25 wt.% (or ∼14 vol.%). © 2002 Elsevier Science B.V. All rights reserved.

File: 3_extract_cems/abstract/2-s2.0-0037172309.txt
Electrochemical impedance spectroscopy can be used to obtain simulation models for the non-linear, non-stationary dynamic behavior of electrochemical power sources. Some extensions of porous-electrode theory are necessary for this purpose, which are not provided by standard EIS data evaluation software. This paper presents experimental data and consistent equivalent-circuit models for different dc conditions, regarding three electrochemical systems: supercapacitors as almost ideally blocking porous electrodes, lead/acid batteries under overcharge (water electrolysis) operation, and the same battery type under discharge/charge operation. The series inductance which masks the electrochemical behavior for frequencies as low as 100 Hz for a 100 Ah cell can be attributed mainly to the macroscopic cell geometry. The dependence of impedance parameters on direct current (non-linearity), temperature, state-of-charge, and previous discharge/charge regime is investigated. It is shown that model parameters extracted from the impedance spectra are closely linked with the charge-transfer kinetics, double-layer capacitance, transport limitation, and porous structure of the electrodes. Consequences for impedance-based determination of the battery's state-of-charge or state-of-health are discussed. © 2002 Elsevier Science Ltd. All rights reserved.

File: 3_extract_cems/abstract/2-s2.0-0037188106.txt
Two sets of SnO2-based supercapacitors (SCs) were synthesized and characterized. The first set, typical of double-layer (DL) capacitance, comprises Sb-doped SnO2 nanocrystallites synthesized by a sol-gel process. A surface-grafting technique was introduced to delay grain coarsening, giving rise to a maximum capacitance in 1M KOH(aq) of 16 Fg-1 (or 64 Fcm-3). The second set includes composite electrodes consisting of nanocrystalline SnO2 and RuO2 or Fe3O4 nanocrystallites, which are known to exhibit pseudocapacitance. Fe3O4-SnO2 composite electrodes exhibiting a capacitance of 33 F g-1 (or ∼ 130 F cm-3), at a voltage-sweeping rate of 50 mV s-1 in 1M Na2SO4(aq) were demonstrated. © 2002 Elsevier Science B.V. All rights reserved.

File: 3_extract_cems/abstract/2-s2.0-0037216573.txt
Nonaqueous asymmetric hybrid electrochemical supercapacitors using a nanostructured Li4Ti5O12 anode and an activated carbon cathode were built. Thin prismatic prototypes were made in the same technology as plastic Li-ion batteries. The 500F devices had a usable packaged specific energy of 11Wh/kg, with a specific power of 800W/kg at 95% efficiency, and a matched impedance power of 4000W/kg. The cycle-life ranged between 10,000 and 100,000 cycles depending on cycling conditions. The appropriateness for automotive applications was evidenced by the study of several typical examples. © 2002 Elsevier Science B.V. All rights reserved.

File: 3_extract_cems/abstract/2-s2.0-0037230737.txt
The objective of this work in to determine to what extent the performance of a battery/capacitor hybrid power source can be improved by isolating the battery through a power converter. The performance of an active hybrid power source (battery/capacitor/converter) is compared to that of a passive hybrid (battery/capacitor) using both simulation and experiment. Particularly in this paper, two cells of Sony US18650 lithium-ion battery and two cells of Maxwell PC 100 supercapacitor are used as the energy storage components in the power source construction. Both the experimental data and the simulation results show that the active hybrid power source achieved greater mass and volume densities of power without drawing excessive currents from the battery. The active hybrid yielded a peak power of 130 W with terminal voltage variation (1.31V), compared to a maximum of 42 W for the passive hybrid with voltage variation 1.7V.

File: 3_extract_cems/abstract/2-s2.0-0037295011.txt
Integration into a conducting polymer matrix to form a hybrid material is an effective way to harness the electrochemical activity of nanosized oxide clusters. By anchoring them into polyaniline, the reversible redox chemistry of the otherwise soluble polyoxometalate clusters can be combined with that of the conducting polymer and be put to work in energy storage applications. We present here preliminary results that show how the resulting hybrid polymer displays the combined activity of its organic and inorganic components to store and release charge in a solid state electrochemical capacitor device. © 2003 Elsevier Science B.V. All rights reserved.

File: 3_extract_cems/abstract/2-s2.0-0037348996.txt
This paper presents the results obtained on the electrochemical behavior of electrochemical capacitors assembled in nonaqueous electrolyte. The first part is devoted to the electrochemical characterization of carbon-carbon 4 cm2 cells systems in terms of capacitance, resistance, and cyclability. The second part is focused on the electrochemical impedance spectroscopy study of the cells. Nyquist plots are presented and the impedance of the supercapacitors is discussed in terms of complex capacitance and complex power. This allows the determination of a relaxation time constant of the systems, and the real and the imaginary part of the complex power vs. the frequency plots give information on the supercapacitor cells frequency behavior. The complex impedance plots for both a supercapacitor and a tantalum dielectric capacitor cells are compared.

File: 3_extract_cems/abstract/2-s2.0-0037397945.txt
A polymer electrolyte membrane fuel cell with amorphous hydrated ruthenium dioxide (RuO2 · xH2O) supercapacitative sublayers inserted between the electrocatalyst layers and the Nafion membrane was fabricated to enhance the cell's pulse power output. RuO2 · xH2O material showed a high capacitance (ca, 230 F/g) and allowed a much higher pulse power output, which was demonstrated by cyclic voltammetry and millisecond-width pulse voltammetry in a nitrogen atmosphere on both anode and cathode at 50°C. When the gases were changed to hydrogen and air, the sublayer slightly decreased the steady-state power output of the cell by decreasing both proton conductivity and the rate of oxygen reduction. In spite of this, the presence of the sublayer gave a much higher pulse power output, which is of value for, e.g., communications applications. This modified fuel cell performs the same functions as those of a more complex fuel cell/supercapacitor hybrid system without significant increase in weight, volume, and cost. Moreover, the blocking effect of the thin RuO2 on methanol crossover is advantageous for direct methanol fuel cell applications.

File: 3_extract_cems/abstract/2-s2.0-0037419945.txt
Electrodes for supercapacitors were fabricated by depositing polyaniline (PANI) on high surface area carbons. The chemical composition of the PANI-deposited carbon electrode was determined by X-ray photoelectron spectroscopy (XPS). Cyclic voltammetry (CV) and electrochemical impedance spectroscopy (EIS) were used to investigate the electrochemical properties of electrodes. An equivalent circuit was proposed to successfully fit the EIS data, and the significant contribution of pseudocapacitance from PANI was thus identified. A comparative analysis on the electrochemical properties of bare-carbon electrodes was also conducted under similar conditions. The performance of the capacitors equipped with the resulting electrodes in 1 M H2SO4 was evaluated by constant current charge-discharge cycling within a potential range from 0 to 0.6 V. The PANI-deposited electrode exhibits high specific capacitance of 180 F/g, in comparison with a value of 92 F/g for the bare-carbon electrode. © 2002 Elsevier Science Ltd. All rights reserved.

File: 3_extract_cems/abstract/2-s2.0-0037419946.txt
A new electric double layer capacitor (EDLC) was constructed by using polymer hydrogel electrolyte prepared from crosslinked potassium poly(acrylate) and KOH aqueous solution, and its electrochemical characteristics were investigated by cyclic voltammetry and charge-discharge cycle tests, compared with a case of the cell using only a KOH aqueous solution as an electrolyte. As a result, the cell with the polymer hydrogel electrolyte was found to exhibit higher capacitance than that with the KOH aqueous solution and excellent high-rate dischargeability. The impedance spectroscopic measurements suggested that the higher capacitance could be ascribed to the pseudocapacitance. These results indicate the potential applicability of the polymer hydrogel electrolyte to EDLCs as an electrolyte with good performance. © 2002 Elsevier Science Ltd. All rights reserved.

File: 3_extract_cems/abstract/2-s2.0-0037433623.txt
Two types of ultracapacitor modules have been developed for use as energy-storage devices for 42-V systems in automobiles. The modules show high performance and good reliability in terms of discharge and recharge capability, long-term endurance, and high energy and power. During a 42-V system simulation test of 6-kW power boosting/regenerative braking, the modules demonstrate very good performance. In high-power applications such as 42-V and hybrid vehicle systems, ultracapacitors have many merits compared with batteries, especially with respect to specific power at high rate, thermal stability, charge-discharge efficiency, and cycle-life. Ultracapacitors are also very safe, reliable and environmentally friendly. The cost of ultracapacitors is still high compared with batteries because of the low production scale, but is decreasing very rapidly. It is estimated that the cost of ultracapacitors will decrease to US$ 300 per 42-V module in the near future. Also, the maintenance cost of the ultracapacitor is nearly zero because of its high cycle-life. Therefore, the combined cost of the capacitor and maintenance will be lower than that of batteries in the near future. Overall, comparing performance, price and other parameters of ultracapacitors with batteries, ultracapacitors are the most likely candidate for energy-storage in 42-V systems. © 2003 Elsevier Science B.V. All rights reserved.

File: 3_extract_cems/abstract/2-s2.0-0037438966.txt
The performance of supercapacitors with multiwalled carbon nanotubes deposited with conducting polymer as activate materials was greatly enhanced in contrast with electric double-layer supercapacitor with carbon nanotubes due to the conducting polymer's faradaic effect. They are promising as the secondary power sources in electric vehicles propulsion. Polypyrrole and poly(3-methylthiophene) were uniformly deposited onto multiwalled carbon nanotubes in organic system by chemical methods. A carbon nanotubes-polypyrrole composite-carbon nanotubes-poly(3-methyl-thiophene) composite based supercapacitor prototype (CNTs-pPy-CNTs-pMeT SCP), a carbon nanotubes-carbon nanotubes-polypyrrole based hybrid SCP (CNTs-CNTs-pPy SCP), a carbon nanotubes-carbon nanotubes-poly(3-methylthiophene) based hybrid SCP (CNTs-CNTs-pMeT SCP) as well as a CNTs-CNTs corresponding SCP were assembled in 1 M LiClO4 acetonitrile solution. Their voltammetry characteristics, galvanostatic discharge and AC. impedance spectra were carried out in two-electrode mode. Pseudocapacitance effects are found out from those SCPs with composite electrodes and their measured capacitances are 87, 45 and 72 F g-1 for CNTs-pPy-CNTs-pMeT SCP, CNTs-CNTs-pMeT SCP and CNTs-CNTs-pPy SCP, respectively. They are much larger than that of 21 F g-1 for the CNTs-CNTs corresponding SCP, which is a double-layer SCP. Their measured specific energy is 1.82, 0.88 and 1.33 W h kg-1 for those SCPs with composite electrodes. They are also much higher than that of 0.58 W h kg-1 for the CNTs-CNTs corresponding SCP. © 2002 Elsevier Science Ltd. All rights reserved.

File: 3_extract_cems/abstract/2-s2.0-0037468658.txt
The specific energy, specific power, fast-charge capability, low temperature operation, cycle-life and self-discharge of five energy storage devices was compared. The group included a conventional carbon-carbon supercapacitor, Li-ion battery and three types of asymmetric hybrid supercapacitors. Asymmetric hybrid supercapacitors use a nanostructured Li4Ti5O12 anode, and an acetonitrile electrolyte containing a lithium salt. Their cathode was activated carbon, LiCoO2, or LiMn2O4. All devices were built using common plastic Li-ion technology developed by Telcordia Technologies. © 2003 Elsevier Science B.V. All rights reserved.

File: 3_extract_cems/abstract/2-s2.0-0037541159.txt
Composite electrodes for supercapacitors were prepared by electropolymerization of polyaniline (PANI) on the surface of activated-porous carbons. The surface morphology and the chemical composition of composite electrodes were characterized by scanning electron microscopy (SEM) and X-ray photoelectron spectroscopy (XPS). The electrochemical properties of electrodes and the capacitive behavior of the resulting capacitors were systematically studied using cyclic voltammetry (CV), ac impedance and constant current charge-discharge tests. The specific capacitance of PANI-carbon composite electrode was exhibited as high as 160F/g, in comparison with a value of 95F/g for the bare-carbon (BC) electrode. An increase in capacitance more than 60% has been achieved, that identifies the significant contribution of pseudocapacitance from PANI on the overall capacitance. © 2003 Elsevier Science B.V. All rights reserved.

File: 3_extract_cems/abstract/2-s2.0-0037811558.txt
Ruthenium oxide-carbon nanotubes composites with different loadings of RuO2 on carbon nanotubes have been synthesized. In order to design nanotube-based ruthenium oxide coated supercapacitor electrodes with large surface area, a new sol-gel process for the preparation of ultrafine RuO2 particles was developed. The composite electrodes consisting of carbon nanotube and RuO2·xH2O were developed by the deposition of RuO2 on the surface of carbon nanotube. Maximum capacitance was observed after heat treatment at 250°C for all the composites. Supercapacitors based on the composite electrodes show much higher specific capacitance than those based on pure carbon nanotube ones. A specific capacitance of 570 F·g-1 can be achieved when the weight percent of RuO2·xH2O in the composite electrodes reaches 100%. In addition, supercapacitors based on the composite electrodes show both high energy density and high power density characteristics.

File: 3_extract_cems/abstract/2-s2.0-0037925630.txt
Operating characteristics, including capacitance, leakage current, operating potential range, cycling stability and open-circuit self-discharge behaviours, of the magnetite (Fe3O4) supercapacitor, containing 10 wt% carbon black as conductive additive, in aqueous electrolytes of Na2SO3, KOH and Na2SO4 were investigated. Although the capacitance of the oxide was found to depend heavily on electrolyte composition, the self-discharge mechanism in these electrolytes appeared to be the same. Reduction in the dissolved oxygen content (DOC) of the electrolyte reduced the leakage current and profoundly improved the cycling stability. In particular, Na2SO3(aq) gives the highest capacitance, nearly 30 F (g-Fe3O4)-1 or 80 μF cm-2 of actual surface area, with an operation range of 1.1 V based on a leakage current less than 0.1 mA F-1, and the electrode showed no deterioration after 104 cycles under a DOC < 0.1 ppm.

File: 3_extract_cems/abstract/2-s2.0-0038001425.txt
The purpose of this paper is to provide a general guideline for identifying an appropriate electricity storage technology for large-scale energy management applications such as load leveling, peak shaving and arbitrage. Several emerging energy storage technologies are presented and their merits are compared against some recommended criteria. Some conventional storage technologies are also included in the analysis as reference points. In conclusion, a few of these technologies that are presently available or are most likely to become available in a few years, are identified.

File: 3_extract_cems/abstract/2-s2.0-0038036155.txt
Polyaniline was electrochemically synthesized on carbon polyacrylonitrile aerogel electrodes for use as active material in supercapacitor devices. Electrochemical characterization was performed by cyclic voltammetry, electrochemical impedance spectroscopy (EIS) and charge-discharge experiments in aqueous medium. Two types of electrochemical phenomenon were observed; the first is based on electrostatic energy storage in the double layer at the interface solution/carbon polyacrylonitrile (PAN) aerogel, the other is associated with the redox processes in polyaniline, for which the faradaic charge depends on the potential range. The performance of the supercapacitor was tested for capacity, energy and power density and self-discharge. Specific capacitance as high as 230 F g-1 was reached. A symmetrical supercapacitor showed good cyclability (over 3000 cycles) during repeated charge-discharge cycles. The results are very promising and demonstrate the viability of a symmetric supercapacitor based on carbon PAN aerogel covered by an electronically conducting polymer.
