Repository: tikam24/supercapacitor_database

# supercapacitor_database
 Supercapacitor database generated from scientific literature

File: 3_extract_cems/abstract/2-s2.0-0038046315.txt
We prepared polyaniline doped with LiPF6 and HCl, respectively, using chemical methods. The electrode composite was attached to both sides of Al mesh, while the polymer electrolyte mixture was spread on a glass plate. Then, the polyaniline-based redox supercapacitor was fabricated using two electrodes and a polymer electrolyte membrane. The electrochemical performance of the redox supercapacitor was investigated by using the charge/discharge method, cyclic voltometry, and impedance spectroscopy. The initial specific capacitance was ≈ 115 F/g and it retained ≈ 90 F/g even after 5000 cycles. © 2003 Wiley Periodicals, Inc.

File: 3_extract_cems/abstract/2-s2.0-0038165529.txt
Carbon nanotubes prepared by a catalytic pyrolysis method were considered as active electrode materials for the storage of energy in supercapacitor. Due to their unique mesoporosity, these materials have a high ability for the accumulation of charges in the electrode/electrolyte interface. Electrochemical capacitors based on nickel oxide/carbon nanotube composite electrodes were developed through the electrochemical deposition of nickel oxide on the nanotube electrode. The value of capacitance obtained from nanotubes modified by nickel oxide reaches 52F/g. The self-discharge rate of this supercapacitor is much lower than that of the supercapacitor composed of carbon nanotube electrode.

File: 3_extract_cems/abstract/2-s2.0-0038476124.txt
This paper presents the work carried out within a European Union (EU) project which led to the development of 3 V and 1.5 kF preseries supercapacitor modules and 2 kW stacks based on hybrid cells with poly(3-methylthiophene) as positive electrode and activated carbon as the negative electrode with propylene carbonate-tetraethylammonium tetrafluoroborate electrolyte. These prototypes, which display a concept of hybrid cell operating with a high-surface-area activated carbon and a conventional electronically conducting polymer, both commercially available, and with a nontoxic and nonvolatile electrolyte, provide a successful response to the market demand for high power and energy supercapacitors operating with an environmentally friendly electrolyte.

File: 3_extract_cems/abstract/2-s2.0-0038556271.txt
New thin films of pyrolized polyacrylonitrile (PAN) aerogels synthesised without the CO2 supercritical drying step were investigated. Both the physical and electrochemical characterisation were conducted to evaluate these materials as double layer electrodes in a supercapacitor. High surface areas up to about 400-500 m2.g-1 were obtained with these aerogel PAN films. The highly porous nature of the films is also confirmed by SEM. Specific capacitances as high as 130 Eg-1 were obtained in 5M KOH aqueous media. Galvanostatic charge/discharge tests were realised in a non-optimised two-electrode cell configuration. Energy and power densities were estimated to be about 4.4 W.kg-1 and 1400 W.kg-1.

File: 3_extract_cems/abstract/2-s2.0-0038777105.txt
Poly(1′,4′-phenylene-1″,4″- (2″-(2″″-ethyl-hexyloxy))phenylene- 1″,4″-phenylene-2,5-oxadiazolyl) (PPEPPO) was synthesized and its electrochemical characteristics was investigated as electrode material in redox supercapacitor. The cyclic voltammetry (CV) shows there was scarcely a redox reaction and further suggests n-doping is difficult to occur in this system. However, the discharge curve between 3.0 to 0.01 V is continuously decreased like a straight line, similar to the discharge pattern of EDLC. The initial specific discharge capacitance is ∼6.4 F/g, while the specific capacitance of 1000th cycle is ∼0.1 F/g. The PPEPPO can be used as the electrode of supercapacitor, emissive material, as well as charge-transporting material in polymer LED.

File: 3_extract_cems/abstract/2-s2.0-0038779694.txt
In this study we report the pseudocapacitive behavior of multiwalled carbon nanotubes (MWNTs) functionalized with hydrous ruthenium oxide in 1 M sulfuric acid for supercapacitor applications. The entangled network of nanotubes which forms open mesopores and their chemical stability with a basal geometry makes them suitable for such applications. Oxidative treatment to generate oxygenated functional groups on the tube-ends and along the sidewalls enables facile derivatization by hydrous ruthenium oxide to enhance the inherent capacitance. A specific capacitance of 80 F/g is obtained after ruthenium oxide functionalization, which is significantly greater than that of pristine MWNTs (30 F/g) in the same medium. © 2003 Elsevier Science B.V. All rights reserved.

File: 3_extract_cems/abstract/2-s2.0-0040218245.txt
The principal findings of the amide-electrolyte mixtures, and in particular acetamide-CF3COONa, are reviewed in order to propose a model for these systems. The most suitable model is a microheterogeneous one, where charged domains exist, formed by aggregation. The most outstanding property is the megavalue of the dielectric constant. The liquid mixture 8.02 mole/kg of CF3COONa in CH3CONH2 is then studied as dielectric in capacitors, in order to test possible applications in supercapacitor technology. © 1999 Elsevier Science B.V. All rights reserved.

File: 3_extract_cems/abstract/2-s2.0-0040878245.txt
A laminated solid-state redox supercapacitor based on an electronically conducting p-doped poly(pyrrole) as the electrode material and an ionically conducting membrane as the electrolyte material is described. The preliminary results reported here suggest that the performance of this new type of electric storage device is enhanced by maintaining a residual charge in the electrodes during the full charge-discharge cycle and by selecting electrodes doped with large anions. © 1995.

File: 3_extract_cems/abstract/2-s2.0-0041423489.txt
Electrochemical properties of carbon nanofiber web as an electrode for supercapacitor prepared by electrospinning were investigated. The webs were oxidatively stabilized and activated by steam resulting in activated carbon nanofibers (ACNFs). It was found that the elevated volume fraction of mesopores gave maximum specific capacitance at high current density.

File: 3_extract_cems/abstract/2-s2.0-0041657381.txt
In this paper a 1-kVA fuel cell powered line-interactive UPS system employing modular (fuel cell & power converter) blocks is introduced. Two commercially available PEMFC Fuel Cell (25-39V, 500W) modules along with suitable DC/DC and DC/AC power electronic converter modules are employed. A Supercapacitor module is also employed to compensate for the instantaneous power fluctuations and overcome the slow dynamics of the fuel processor such as reformers. Further energy stored in the supercapacitor is also utilized to handle a momentary overload such as 200% for a short duration. Due to the absence of batteries, the system satisfies the demand for an environmentally friendly clean source of energy. A complete design example illustrating the amount of hydrogen storage required for 1hr power outage, and sizing of supercapacitors for transient load demand is presented for a 1kVA UPS. Simulation and experimental results show the validity and feasibility of the 1kVA fuel cell power plant.

File: 3_extract_cems/abstract/2-s2.0-0042157109.txt
In this paper an approach to improve battery run-time in mobile applications with Supercapacitors is explored. The performance of a Battery-Supercapacitor combination is analytically described using simplified equivalent circuit models. It is shown that there is an overall reduction in the internal losses and this translates into increased run-time. Three possible approaches are explored: a) Supercapacitors connected directly across the battery; b) Battery-inductor-supercapacitor connection; and c) Supercapacitor, and battery connected via a DC-DC converter. Analytical models, simulation and experimental results on a typical laptop computer are presented. These results show an increase in runtime of 4-12% is achievable. Also from these results it is shown that the use of a dc-dc converter appears to be a cost effective option, since it allows the use of reduced number of capacitors while maintaining a comparable performance.

File: 3_extract_cems/abstract/2-s2.0-0042198937.txt
This paper treats an experimental study of the electrical and the thermal behavior of supercapacitors for power electronics and transportation applications. In this study, the charge and discharge of supercapacitors have been characterized by taking into account the temperature variations of the device and its environment. Thermal dependence of supercapacitor serial resistance and capacitance is determined experimentally. An equivalent circuit is proposed to describe the electrical and the thermal behavior of the supercapacitors. The equivalent circuit is implemented in Saber and Spice software for simulations. Experimental and simulation results are presented, analyzed and compared. © 2003 Elsevier Science B.V. All rights reserved.

File: 3_extract_cems/abstract/2-s2.0-0042329919.txt
An all-solid supercapacitor has been fabricated using polyaniline (Pani) and sulfonated poly(ether ether ketone) (SPEEK). A composite electrode is made from chemically-synthesized Pani, SPEEK, electronically conducting carbon black and polytetrafluoroethylene (PTFE). SPEEK acts as both separator and electrolyte. The unit cell consists of two electrodes made from a p dopable Pani composite electrode separated by a SPEEK membrane with a thickness of 50 μm. As the electrodes of the capacitor are made from same p dopable Pani material, the cell is a type I (p-p) capacitor. The cell characteristics are studied using cyclic voltammetry, charging-discharging, and impedance analysis. The unit cell capacitance is 0.6 F, which corresponds to 27 F per g of the active polymer material. © 2003 Elsevier B.V. All rights reserved.

File: 3_extract_cems/abstract/2-s2.0-0042887132.txt
The phenolformaldehyde resin activated carbon without 'ink bottle' porous structure was first introduced to study the influence of porous structure on capacitance of electrode material. The relation between the porous structure of the activated carbon and its electric double-layer capacitance, and the effect of its pore size distribution on discharge rates were discussed by means of nitrogen gas adsorption, AC impedance spectroscopy and constant current discharge techniques. The capacitance of activated carbons is attributed to both external surface (pore diameter > 2.0 nm) and micropore surface(pore diameter <2.0 nm), but mainly to the latter. The capacitance on the microporous surface is 21.4 μF·cm-2, on the external surface <10 μF·cm-2. Possibly the space charge layer exists on the interface in series with electric double layer, which makes the capacitance on the external surface much smaller than the usual capacitance. The activated carbon with larger micropore has larger specific capacitance and higher discharge rate.

File: 3_extract_cems/abstract/2-s2.0-0043198386.txt
We have fabricated electrodes for a supercapacitor using fluorinated single-walled carbon nanotubes (SWCNTs). Although the specific surface areas of the pristine and fluorinated SWCNTs are similar, the electrochemical reactions are different significantly from each other. The specific capacitance of the fluorinated SWCNTs is smaller than that of the pristine sample particularly at large discharge current density, which can be attributed to the micropores formed during fluorination. After heat treatment at 900°C for 30 min, the nonredox reaction is dominant, and furthermore, the fluorinated sample gives a larger specific capacitance than the pristine sample.

File: 3_extract_cems/abstract/2-s2.0-0141517409.txt
Carbon nanotube prepared by catalytic pyrolysis method have been considered as active electrode materials for the storage of energy in super capacitors. The value of capacitance obtained from nanotubes reaches 42F·g-1. The electrochemical performance of double layer capacitors based on two identical carbon nanotube electrodes have been discussed in this paper. The nickel hydroxide films were prepared through the electro-deposition. A cyclic voltammetric (CV) technique was used to study the effect of the annealing temperature on pseudo-capacitance of thermal annealing treated nickel hydroxide. The nickel oxide thermally treated in air at 250°C behaves as an electrode of super capacitor with a specific capacitance (210F·g-1) superior to most active carbon electrodes. The fabrication and characterization of nickel oxide/KOH/carbon nanotubes hybrid supercapacitor have been described. Nickel oxide and carbon nanotubes prepared were applied to the positive and negative electrodes respectively. The maximum operational voltage of the capacitor was improved to 1.6V and excellent characteristic of high power discharge was attained in this way. This type of hybrid supercapacitor exhibited much lower self-discharge rate than ultra capacitor composed of two identical carbon nanotube electrodes.

File: 3_extract_cems/abstract/2-s2.0-0141563447.txt
We develop the replica RISM theory of electrolyte solution sorbed in a nanoporous carbon electrode. The model comprises carbon nanospheres forming a disordered network with the porosity, pores sizes and surface area fitted to carbonized polyvinylidene chloride (PVDC) material, and to activated carbon. We obtained the huge capacitance comparable to that achieved in supercapacitors, and found the higher capacitance per pores surface for carbonized PVDC material with uniform nanoporous texture than for activated carbon with micro- as well as nanopores. Unlike a planar electrochemical double layer with the voltage dominated by the inner layer, the nanoporous supercapacitor voltage is driven by the solvation chemical potentials of the sorbed ions. © 2003 Elsevier B.V. All rights reserved.

File: 3_extract_cems/abstract/2-s2.0-0141998500.txt
Preparation of RuO x H y /carbon black nanocomposite material was performed by the impregnation method starting from RuO x H y sol as a precursor. Black Pearls 2000® (BP) and Vulcan® XC-72 R (XC) were used as supporting materials. Samples of the composite were calcined in nitrogen atmosphere at temperatures from 130 to 450°C. Chemical and structural characterization of the precursor and the composites was performed by using energy-dispersive X-ray fluorescence spectroscopy (EDXRFS), X-ray diffraction (XRD) and thermogravimetric analysis (TGA). These techniques showed that the oxide impregnated into carbon support is hydrous and amorphous. The amorphous structure is maintained if the composite is calcined up to 300°C, while the low-intensity peak at 2θ position that corresponds to the most intensive peak of the rutile structure was registered at 450°C. The capacitance of the composite was determined using cyclic voltammetry. It was found that the capacitance is dependent on calcination temperature and surface area of the carbon black support. The highest specific capacitance of about 700 F g -1 of composite was registered for RuO x H y supported on BP and calcined at 300°C while four times lower values was obtained for RuO x H y supported on XC. The capacitance measurements indicated that XC-supported RuO x H y composite is highly porous while BP-supported one is more compact. © 2003 Elsevier Ltd. All rights reserved.

File: 3_extract_cems/abstract/2-s2.0-0142024242.txt
Changes in the state of charge of a high-area RuOx electrode in an operating RuOx|Nafion|IrOx supercapacitor were monitored in situ by time-resolved, transmission Ru K-edge X-ray absorption spectroscopy (XAS). Linear and reversible variations in the intensity of the transmitted X-ray beam as a function of time were found by fixing the energy of the incident X-ray beam, Ei, at judiciously selected values within the Ru K-edge X-ray near edge structure (XANES), while the supercapacitor was charged and discharged at constant current. The sign of the slope of these temporal signals was found to vary, depending on the value of Ei. This behavior could be rationalized based on the spectral differences between the Ru K-edge XANES of RuOx in the fully oxidized and fully reduced states, recorded in situ from films of the material electrodeposited on a gold substrate in the fluorescence mode.

File: 3_extract_cems/abstract/2-s2.0-0142053040.txt
We propose a new poly-3-methylthiophene (PMeT)-based counter electrode, which is a series of arrays of PMeT-based material dots formed on a SnO 2 substrate, and is virtually transparent in a visible region. The electrochromic window (ECW), tin oxide electrode (SnO2:F)/tungsten oxide film/electrolyte/PMeT-based counter electrode, shows good electrochemical switching behavior, and electrochromic property. The function of the PMeT-based counter electrode is to reserve anions in the electrochromic reaction of the ECW, i.e., a supercapacitor. The behavior of the ECW was studied by a simple equivalent circuit. The EC cell fabricated with the PMeT-based counter electrode (PMeT-EC cell) yielded as large a differential optical density as that fabricated with a carbon-based counter electrode (carbon-EC cell), which we have already proposed, and the PMeT-based counter electrode had a higher capacitance per volume than a carbon-based counter electrode. The initial switching speed of the PMeT-EC cell was, however, slower than that of the carbon-EC cell, especially at lower temperatures. This is due to the fact that the activation energy of the PMeT doping process is higher than that of the carbon charging process. © 2003 The Electrochemical Society. All rights reserved.

File: 3_extract_cems/abstract/2-s2.0-0142085571.txt
A supercapacitor/battery hybrid was fabricated using a mesoporous Ni/Ni(OH)2 positive electrode and a mesoporous Pd negative electrode, both fabricated by electrodeposition of the metal within the hexagonal phase of a liquid crystalline template. Because we are predominantly interested in the performance of the Ni/Ni(OH)2 electrode, we have designed the device such that performance is positive electrode limited. Use of Ni(OH) 2 rather than NiO allows us to derive a significant proportion of the capacity from bulk redox processes and the designed porous electrode structure allows us to access this capacity very rapidly. Cyclic voltammetry and potential step experiments show that we are able to deliver 222 mC cm -2 or 166 mA h g-1 (of Ni electrode) in 50 ms at a mean discharge voltage of 1.18 V using an aqueous electrolyte. This translates into energy and power densities of 706 kJ kg-1 and 14.1 MW kg -1, respectively, for the Ni/Ni(OH)2 electrode. Furthermore, device capacity has been shown to resist decay and actually increase by 10% over 15,000 cycles. © 2003 The Electrochemical Society. All rights reserved.

File: 3_extract_cems/abstract/2-s2.0-0345829133.txt
CoAl LDHs with different molar ratio of Ni have been prepared by chemical co-precipitation method. XRD results show that these materials have layered structures. Electrochemical tests show that Co(Ni)Al LDHs as electrode material have typical capacitive properties in a wide voltage range of 0.0 to 0.6 V; Co(Ni)Al LDH(Ni: Co=4:6) as an electrode material has the highest capacitance of 960 F•g-1 and good cycling performance. But the poor capacitive properties of NiAl LDH electrode are showed in a narrow voltage range of 0.3 to 0.55 V.

File: 3_extract_cems/abstract/2-s2.0-0346408986.txt
Hydrous nano-MnO2 was synthesized by oxidation of aqueous MnSO4 with KMnO4 solution at pH ≈ 10.6. Hydrous nano-MnO2 in Na2SO4 and (NH4)2SO4 aqueous electrolytes proves to be an excellent electrode material for faradic capacitor. Cyclic voltammograms versus SCE give ideal capacitor behavior between 0. 0 and 0. 85V in 0. 5mol · L-1 Na2SO4 and between 0. 15 and 0. 85V in 2. 0mol · L-1 (NH4)2SO4 with a constant specific capacitance over 5000 cycles of about 177. 5 F · g-1 and 159F · g-1, respectively. By 10mA and 50mA constant current charge/discharge in 0. 5mol · L-1 Na2SO4, hydrous nano-MnO2 can provide a specific capacitance of 177. 5F · g-1 and 167. 5F · g-1, respectively. These results demonstrate that in 0. 5 mol · L-1 Na2SO4 solution, hydrous nano-MnO2 can provide ideal capacitance characterization and excellent cyclicabilily.

File: 3_extract_cems/abstract/2-s2.0-0346781797.txt
Amorphous nanostructured ruthenium oxide on carbon was prepared by colloidal method using RuCl 3·xH 2O (39.99wt% Ru) and NaHCO 3 (Aldrich) at pH=5. FTRaman study confirmed that ruthenium complex converted to ruthenium oxide after annealing at 100 °C. The specific capacitance of RuO 2/carbon composite electrode (40wt% Ru) was calculated by using cyclic voltammetry to be 407 F/g. The specific capacitance of RuO 2·nH 2O was estimated to be approximately 840 F/g by subtracting the contribution of double layer capacitance resulting from carbon in the composite. Transmission electron microscopy indicated that the particle size of RuO 2·nH 2O on carbon was approximately 3nm. The observed very high specific capacitance is due to the increase in the utilization of the active material of the amorphous nanostructured RuO 2·nH 2O particles.

File: 3_extract_cems/abstract/2-s2.0-0347067952.txt
Cobalt hydroxide, often used as an additive in nickel electrode, is rarely studied as active material for supercapacitors. In this paper, the Co(OH) 2 with the particle size less than 20nm by deposition transformation was synthesized. Its single electrode specific capacitance was measured to be 92F · g-1, and the electrode resistance was so low that the initial potential drop when discharging is unobvious even the discharge current increased to 200mA for a 1cm2 electrode. After ten thousand cycles, CO(OH)2 on the electrode changes to Co3O4 gradually, the resistance of the electrode does not increase much, while the specific capacitance increases to 133F · g-1 at 10mA o.

File: 3_extract_cems/abstract/2-s2.0-0347269177.txt
Thin films of poly(3,4-ethylenedioxythiophene) (PEDOT) doped with heteropolyacids have been grown electrochemically and by a vapour transport method onto carbon paper supports, both methods employing 12-molybdophosphoric acid and 10-molybdo-2-vanadophosphoric acid as dopants. Coatings deposited potentiodynamically at 100 mVs-1 from mixed 3,4-ethylenedioxythiophene (EDOT) and 12-molybdophosphoric acid or 10-molybdo-2-vanadophosphoric acid gave electrodes stable beyond 1000 voltammetric cycles in aqueous sulfuric acid; vapour grown electrode coatings degraded during cyclic voltammetry. © 2003 Elsevier Ltd. All rights reserved.

File: 3_extract_cems/abstract/2-s2.0-0347318651.txt
Electrochemical capacitors (EC) also called 'supercapacitors' or 'ultracapacitors' store the energy in the electric field of the electrochemical double-layer. Use of high surface-area electrodes result in extremely large capacitance. Single cell voltage of ECs is typically limited to 1-3 V depending on the electrolyte used. Small electrochemical capacitors for low-voltage electronic applications have been commercially available for many years. Different applications demanding large ECs with high voltage and improved energy and power density are under discussion. Fundamental principles, performance, characteristics, present and future applications of electrochemical capacitors are presented in this communication. © 2000 Elsevier Science Ltd. All rights reserved.

File: 3_extract_cems/abstract/2-s2.0-0347648053.txt
Mesoporous nickel electrodes have been electrodeposited by reduction of a nickel (II) solution dissolved within the aqueous domains of the hexagonal (HI) lyotropic liquid crystalline phases of Brif ® 56 non-ionic surfactant. The nanostrutctured films consist of well ordered, periodic arrays of channels disposed on a hexagonal lattice with nanometer-sized dimensions. Cyclic voltammetry has shown these materials to have high surface areas (typically surface area enhancements of 100 times over non-templated electrodes) and a pore structure that allows extremely rapid diffusion of species to active sites within the structure. These characteristics suggest application as a low cost current collector and use in high power devices.

File: 3_extract_cems/abstract/2-s2.0-0842301328.txt
An anhydrous and crystalline ruthenium oxide thin film electrode with high specific capacitance and good high rate capability was prepared by the electrostatic spray deposition technique for use in a supercapacitor electrode material. Various experimental techniques were used to observe physical, chemical, and electrochemical properties of ruthenium oxide. The specific capacitance of anhydrous ruthenium oxide thin film was 500 F/g at 20 mV/s. The cyclic voltammograms with increasing potential scan rate showed that the pseudocapacitive behavior was maintained and the loss of specific capacitance was only 6%, even at high potential scan rates over 200 mV/s. The charge storage mechanism of ruthenium oxide was investigated using an electrochemical quartz crystal microbalance (EQCM). The EQCM results showed that the electrochemical protonation process might be most responsible for the redox reaction of anhydrous ruthenium oxide thin film.

File: 3_extract_cems/abstract/2-s2.0-0842333196.txt
The effects of Nafion loading in electrodes on the performance of supercapacitors have been investigated in this work. Electrodes based on carbon material were prepared with Nafion loading varying from 10 to 50 wt %, and the optimal loading was investigated by electrochemical impedance spectroscopy. The capacitors with lower Nafion content had higher conductivities and better capacitance performances. A maximum specific capacitance of 110 F/g (carbon of the electrode) was achieved for the capacitor with 10% Nafion loading in the electrode. Impedance spectroscopy was also used to evaluate separately the resistance of the Nafion electrolyte and of the carbon/Nafion layer of the electrodes. The results showed that the electrode with 50% Nafion gives a resistance about 50% higher with respect to that with 10% Nafion, even if the specific capacitance of the supercapacitor using the former electrode is only 20% lower. The similar performance exhibited by these all-solid supercapacitors compared to those of conventional devices, based on liquid electrolytes, is likely due to the high conductivity of Nafion and the contribution of the bound water surrounding the Nafion electrolyte in the electrode. A life cycling test carried out on a supercapacitor for 20,000 cycles, in cyclic voltammetry mode, showed variations of <3% of capacitance.

File: 3_extract_cems/abstract/2-s2.0-0942300406.txt
Carbon fabrics from viscose fibers activated with KOH have been investigated as possible electrode materials for electrochemical capacitors. The fibers were first pyrolysed at 400 or 600 °C, then saturated with KOH at C/KOH ratios from 1:3.5 to 1:5 and treated in the temperature range from 700 to 800 °C. The carbon fibers saturated with KOH were analysed by thermogravimetric and differential thermal analysis in order to get information on the temperature dependence of the KOH reaction with carbon. The electrochemical properties of the activated carbons were determined using three-electrode Swagelok® type capacitors both in 4 M H2SO 4 and 7 M KOH aqueous electrolytes. Specific capacities of ca. 340 and 270 F/g were determined in acidic and alkaline medium, respectively. We demonstrate that the electrical capacity for both negative and positive electrodes depends on the treatment method. The capacitance values are discussed taking into account the porous texture, the elemental composition and the surface functionality of the activated carbon fibers. © 2003 Elsevier Ltd. All rights reserved.

File: 3_extract_cems/abstract/2-s2.0-10144254471.txt
Polyaniline (Pani) powder doped with dimethylsulfate (DMS) has been used as an electrode material for all solid-state power source devices such as polymer based lithium secondary battery and redox supercapacitor. The electrochemical properties of Pani powder doped with DMS (Pani-DMS) have been investigated by using impedance analysis, cyclic voltammetry and charge/discharge measurement. Its specific capacity for lithium secondary battery is ∼100 mA h/g at 1st cycle and ∼85 mA h/g after 100th cycles, and its specific capacitance for redox supercapacitor is ∼130 F/g at 1st cycle and ∼85 F/g after 5000th cycles. © 2004 Elsevier B.V. All rights reserved.

File: 3_extract_cems/abstract/2-s2.0-10644296950.txt
Four samples of carbon black were synthesised for use in aqueous supercapacitors. They were designed to have different surface areas and pore size distributions. The objectives were to identify the attributes that are necessary to obtain a high specific capacitance and to attempt to correlate different physical characteristics of the carbon electrodes with their capacitance. A fifth carbon was obtained from another laboratory for comparison. Carbon electrodes were analysed using both acidic and alkaline electrolytes. Their capacitance was measured at room temperature and at -40°C, using slow sweep cyclic voltammetry. Electrochemical impedance spectroscopy was also performed on the carbon electrodes using the same electrolytes and temperatures. The results from these measurements are discussed in terms of the surface areas and pore size distributions of the samples, which were measured using the BET technique. © 2004 Elsevier B.V. All rights reserved.

File: 3_extract_cems/abstract/2-s2.0-10744221482.txt
Carbon aerogels are prepared here via pyrolysis of resorcinol-formaldehyde aerogels. Their open porous and electrically conductive structure renders carbon aerogels suitable for the application in supercapacitors. Different types of electrodes can be derived from the sol-gel-precursors of carbon aerogels: Monolithic fibre-reinforced electrodes and polymer-carbon compounds. Both carbon fibre reinforced and polymeric bound aerogel electrodes based on polytetrafluoroethylene (PTFE) have been investigated in this work with respect to their electrical conductivity, surface area and capacitive performance. The capacitance of both electrode types is above 65 F/cm3 in aqueous electrolytes and this meets the demands of supercapacitor electrodes.

File: 3_extract_cems/abstract/2-s2.0-10844241603.txt
This paper presents the performances of 4 cm2 supercapacitors cells assembled with 200 μm thick active material films composed with activated carbon and carbon nanotubes mixture in organic electrolyte. Galvanostatic and electrochemical spectroscopy impedance measurements have been carried out. Galvanostatic measurements show that both internal resistance and specific capacitance decrease when the carbon nanotubes content increases in the active material. With 15% of carbon nanotubes, the internal resistance is 0.65 Ω cm2 and the specific capacitance is 90 F g-1 measured at 20 mA cm-2. This performances remain stable during 10,000 cycles. The characterization of the frequency behavior was made by Electrochemical Impedance Spectroscopy. For 15% of CNTs content in the active material, the relaxation time (φ = -45°) is divided by 3 as compared to a supercapacitor using pure activated carbon electrodes. © 2004 Elsevier B.V. All rights reserved.

File: 3_extract_cems/abstract/2-s2.0-10944263172.txt
A Power-electronic interface for supercapacitive-storage based substation in DC-transportation networks is proposed, which allows to feed as a current-source in any voltage conditions of the line. The system has been designed as a compensation-substation to be placed at weak points like end-of-line stations, and can replace supplementary feeding sub-stations. A dedicated power-electronic converter with associated control system is proposed, for the stabilization of the voltage level at the point of coupling. Practical results are also presented, which have been recorded from a reduced scale prototype.

File: 3_extract_cems/abstract/2-s2.0-11144333532.txt
The Swiss research center of Michelin and the Paul Scherrer Institute (PSI) unveiled a prototype lightweight fuel cell/supercapacitor hybrid car at the Challenge Bibendum in Shanghai, the world's largest competition for futuristic drive concepts, recently held for the first time in China. The Hy-Light vehicle uses a 30 kwe PEM fuel cell system developed by PSI engineers. Michelin researchers created the powertrain, electric motors, and chassis management system, based on an active electric suspension. This gives the vehicle stability on bends and under braking. Hydrogen and oxygen are stored at 350 bar in tanks fitted into the vehicle structure, protecting against shocks. Both gases can be produced centrally by electrolysis; a prototype installation was studied and realized with the support of the Electrical Power Co of Fribourg.

File: 3_extract_cems/abstract/2-s2.0-12244268674.txt
An in-depth study of the oxidation step required to produce electrochemical capacitors from porous manganese-oxide materials was carried out. The oxidation process takes place under the application of a small anodic current in a solution of 1 M Na2SO4, resulting in the formation of a three-layered structure. During the oxidation process, a base layer of undisturbed zigzag material oxidizes from Mn/MnO to Mn 3O4. At the same time, a second layer forms directly on the surface of the zigzag material. The layer is partly crystalline Mn 3O4 and partly amorphous. The final and most important layer is the amorphous, hydrated MnO2 surface film. It is believed that this layer is solely responsible for the capacitive behavior of these films. The porosity of the electrode prior to oxidation is shown to be immaterial as oxidation of a fully dense film results in similarly high capacitive values attributed to the formation of a porous surface layer. © 2004 Acta Materialia Inc. Published by Elsevier Ltd. All rights reserved.

File: 3_extract_cems/abstract/2-s2.0-12344288046.txt
The relationship between the structure-specific capacitance (F g -1) of a composite electrode consisting of activated coconut-shell carbon and hydrous ruthenium oxide (RuOx(OH)y) has been evaluated by impregnating various amounts of RuOx(OH)y into activated carbon that is specially prepared with optimum pore-size distribution. The composite electrode shows an enhanced specific capacitance of 250 F g-1 in 1 M H2SO4 with 9 wt.% ruthenium incorporated. Chemical and structural characterization of the composites reveals a homogeneous distribution of amorphous RuOx(OH)y throughout the porous network of the activated carbon. Electrochemical characterization indicates an almost linear dependence of capacitance on the amount of ruthenium owing to its pseudocapacitive nature. © 2004 Elsevier B.V. All rights reserved.

File: 3_extract_cems/abstract/2-s2.0-12344308053.txt
A new sol-gel process for the preparation of ultrafine Nickel hydroxide electrode materials was developed. The composite electrodes consisting of carbon nanotubes and Ni(OH)2 were prepared by mixing the hydroxide and carbon nanotubes in 20% ratio. A maximum specific capacity of 320 F·g-1 was obtained for the composite electrode compared with that of activated carbon (184 F·g-1). In order to enhance energy density, a combined type pseudocapacitor/electric double layer capacitor was considered and its electrochemical properties were investigated. Values for the specific energy and maximum specific power of 20.11 Wh·kg -1 and 8.6 kW·kg-1, respectively, were demonstrated for a cell voltage between 0 and 1.6 V. By using the modified anode of a Ni(OH)2/ carbon nanotubes composite electrode, the combined supercapacitor exhibited high energy density and stable power characteristics.

File: 3_extract_cems/abstract/2-s2.0-13444302505.txt
The characteristics of RuO2-SnO2 nanocrystalline- embedded amorphous electrode, grown by DC reactive sputtering, was investigated. X-ray diffraction (XRD), transmission electron microscopy (TEM), and transmission electron diffraction (TED) examination results showed that Sn and Ru metal cosputtered electrode in O2/Ar ambient have RuO 2-SnO2 nanocrystallines in an amorphous oxide matrix. It is shown that the cyclic voltammorgram (CV) result of the RuO 2-SnO2 nanocrystalline-embedded amorphous film in 0.5 M H2SO4 liquid electrolyte is similar to a bulk-type supercapacitor behavior with a specific capacitance of 62.2 mF/cm2 μm. This suggests that the RuO2-SnO2 nanocrystalline-embedded amorphous film can be employed in hybrid all-solid state energy storage devises as an electrode of supercapacitor. © 2004 Elsevier B.V. All rights reserved.

File: 3_extract_cems/abstract/2-s2.0-13644253808.txt
A new sol-gel process for the preparation of ultrafine nickel hydroxide electrode materials was developed. The particle size and configuration of the nickel hydroxide product can be controlled with polyethylene glycol. The hydroxide praticles have a diameter range of 100-200 nm and take on an unique chain-bead like configuration. The composite electrodes consisting of carbon nanotubes and Ni(OH)2 were developed by mixing the hydroxide and carbon nanotubes together in varous ratios. A maximum capacitance of 320 F·g-1 was obtained for the composite electrode containing 20% carbon nanotubes compared with that of activated carbon (184 F·g -1). The performance of a newly designed combined electrochemical capacitor was evaluated. The capacitor was prepared by using nickel hydroxide/carbon nanotubes composite as a positive electrode and activated carbon as a negative electrode. Values for the specific energy and maximum specific power of 20.11 W·h·kg-1 and 8.6 W· g-1, respectively, were demonstrated for a cell voltage between 0 and 1.6 V. By using the modified anode of a Ni(OH)2/carbon nanotubes composite electrode, the combined supercapacitor exhibited high energy density and stable power characteristics.

File: 3_extract_cems/abstract/2-s2.0-14344254022.txt
Porous carbons enriched in nitrogen (from 1.9 to 7.2 wt%) substituted for carbon in the network have been tested for supercapacitor application. Voltammetry, galvanostatic and impedance spectroscopy measurements clearly show a beneficial effect of nitrogen on the capacitance behavior in acidic and organic medium. For a series of carbons with similar microtextural characteristics (SBET about 800 m2/g, micropore fraction 0.84-0.93) a perfect correlation of specific capacitance and nitrogen content is reported, especially, for acidic electrolyte. The enhancement of surface area to 1400 m2/g with a moderate nitrogen content (2.6 wt%) leads to a superior capacitance behavior. © 2005 Elsevier B.V. All rights reserved.

File: 3_extract_cems/abstract/2-s2.0-14744281747.txt
Fourier transform infrared spectroelectrochemistry has been used to study the vibrational spectrum of a thin layer of the organic electrolyte in contact with a divided carbon supercapacitor electrode. Variations in the absorption of peaks characteristic of the solvent and of the support electrolyte during an anodic potential scan have been observed. The presence of adsorbed water was detected. The formation of a stable adduct of CH3CN and BF 3 under anodic potential was identified. © 2005 The Electrochemical Society. All rights reserved.
