Repository: tikam24/supercapacitor_database

# supercapacitor_database
 Supercapacitor database generated from scientific literature

File: 3_extract_cems/abstract/2-s2.0-15744398351.txt
Amorphous hydrous nanostructured MnO2 was synthesized in chemical coprecipitation method by mixing KMnO4 and manganese acetate aqueous solution using polyethylene glycol(PEG) as disperser. The product was characterized by SEM, TEM, FT-IR, XRD and BET. The results show that the amorphous hydrous nanoparticles with the mean particle size of 10-30 nm were obtained and BET specific surface areas are 160.7 m2/g. Electrochemical characterization was carried out by cyclic voltammetry (CV). Amorphous α-MnO2 · nH2O in 1 mol/L Na 2SO4 aqueous electrolyte was proved to be an excellent electrode material for supercapacitor. The specific capacitance of 203.4 F/g was obtained at the scan rate of 4 mV/s in the range of -0.2-0.9 V (vs.SCE).

File: 3_extract_cems/abstract/2-s2.0-15844381153.txt
Highly ordered porous carbon materials obtained by a replica technique have been used for supercapacitor application and electrochemical hydrogen storage. For the preparation of the well-tailored carbons, MCM-48, SBA-15 and MSU-1 molecular sieves served as templates, whereas a sucrose solution, propylene and pitch were the carbon source. A careful physico-chemical characterization (CO2 and N2 adsorption, X-ray diffraction, electron microscopy observations) allowed to estimate the total surface area, the pore size distribution, the micro/mesopore volume as well as the structure and the microtexture of the investigated carbons. The specific capacitance (F/g) and the hydrogen adsorption capacity in the carbon nanopores were correlated with the microtextural properties. Especially, a linear dependence has been found between the capacitance or the amount of electrochemically stored hydrogen and the ultramicropores (pores smaller than 0.7 nm) volume. It clearly indicates that in these carbons: (a) the major part of the electrical double layer is charged with non-solvated ions; (b) ultramicropores play a determinant role for hydrogen storage. © 2005 Elsevier Ltd. All rights reserved.

File: 3_extract_cems/abstract/2-s2.0-15844422314.txt
Manganese oxide/multiwalled carbon nanotubes (MWNTs) composite was prepared by mixing manganese oxide and MWNTs through a means of ultrasonic vibration in ethanol solution. A nonaqueous hybrid supercapacitor using manganese oxide/MWNTs (M/M) composite and MWNTs as positive and negative electrodes, respectively, has been designed and investigated by constant current charge/discharge tests. The asymmetric hybrid capacitor has better capacitance and energy characteristics than those of the symmetric ones based on individual M/M composite and MWNTs electrodes. The energy density of the hybrid capacitor can reach 32.91 W h/kg even at a current density of 10 mA/cm2 in 1.0 M LiClO4 electrolyte, which is comparable to that of a manganese oxide/activated carbon hybrid capacitor. © 2005 Elsevier B.V. All rights reserved.

File: 3_extract_cems/abstract/2-s2.0-15944428580.txt
The phenolic resin was mixed with hexamethylenetetramine and ferrocene by blending them in methanol to prepare activated carbon. The samples had a relatively large size mesopore in the range of 3-4 nm, whose double electric capacitor was as high as 0.26 F/cm2. The capacitance/surface area ratio of the mesoporous activated carbon decreased with the increasing activation time, which leads to the low C/H ratio and destructed structure.

File: 3_extract_cems/abstract/2-s2.0-16244372114.txt
A new process is presented for synthesizing the supercapacitor electrodes of carbon aerogel via pyrolyzing resorcinol-formaldehyde (RF) aerogel, which could be cost-effectively obtained by ambient drying of wet RF-gels instead of conventional supercritical drying. Defect free RF-aerogels instead of conventional supercritical drying. Defect free RF-aerogels with the linear shrinkage of less than 8% could be manufactured by ambient-drying of wet RF-gels. Carbon aerogels with high strength were prepared via pyrolyzing RF-aerogels in N2 atmosphere. The specific surface area (< 600 m2/g) and the electrical conductivity (∼ 50 S/cm) of carbon aerogels varied in sensitivity with the pyrolysis condition, while their densities (0.6 g/cm3) and porosities (70%) were found to be almost constant. Post heat-treatment of carbon aerogels around 300°C in air atmosphere was very effective for improving the electrochemical properties of electrodes. The carbon aerogel electrode pyrolyzed at 800°C showed the specific capacitances of about 40 F/g in H2SO4 electrolyte solution and 35 F/g in KOH solution. © 2005 Springer Science + Business Media, Inc.

File: 3_extract_cems/abstract/2-s2.0-16344386229.txt
Hydrous ruthenium-tin oxides (denoted as (Ru-Sn)O2· nH2O) were synthesized under a mild hydrothermal condition. The mean particles size of pristine RuO2·nH2O, smaller than 3 nm, was decreased with the introduction of Sn into the precursor solutions while it is not significantly affected by varying the Sn content. The textual characteristics of (Ru-Sn)O2·nH2O were analyzed through means of X-ray diffraction (XRD), energy-dispersive spectroscopy (EDS), electron diffraction, X-ray photoelectron spectroscopy (XPS), and thermogravimetric analyses (TGA). From the ideal capacitive behavior of pristine oxides with the Ru content ≥40 at.%, hydrothermal synthesis favored the formation of hydrous oxides with a novel structure providing excellent pathways for electron hopping and proton diffusion/exchange during the charge storage/delivery process. The introduction of tin oxide was demonstrated to successfully promote the utilization of oxyruthenium species, reaching a maximum CS,Ru of ca. 830 F/g for pristine Ru0.6Sn 0.4O2·nH2O (measured at 25 mV/s). © 2004 Elsevier Ltd. All rights reserved.

File: 3_extract_cems/abstract/2-s2.0-16644368592.txt
Supercapacitors based on charge storage at the interface between a high surface area carbon nanotubes electrode and (C2H5)4NBF4/AN electrolyte were assembled. The performance of the capacitor depends not only on the materials used in the cells but also on the construction of the cells. From a constant charge-discharge test, capacitance of 175 F and ESR of 28 mΩ was obtained for supercapacitor module. The performance of CNTs capacitors for high power sources used in electronic equipment was described. Values for the specific energy and specific power of 1 Wh/kg and 0.37 kW/kg, respectively, were demonstrated for a module with 5 V operating voltage. A hybrid power source consisting of lithium ionic battery and supercapacitor module was demonstrated to power successfully a simulated power load encountered in GSM portable communication equipment. Addition of a supercapacitor to the power train of a cellular phone results in significantly more energy from the battery being used by the load.

File: 3_extract_cems/abstract/2-s2.0-16644387137.txt
Fiber-like MnO2 was synthesized by liquid-phase reaction. By adding PAM modifier to the agar, a new type of supercapacitor membrane was prepared in order to improve the general performance of agar. When the amount of PAM is 800 ppm in the modified agar, the absorbency reaches 400.1%, the rate of rention reaches 335.1%, the discharge capacity is 23.4 F/cm3 in the supercapacitor. Other properties, such as cycle life, ESR and toughness are also improved.

File: 3_extract_cems/abstract/2-s2.0-16644394075.txt
α-MnO2·nH2O as electrode material for supercapacitor was prepared by chemical coprecipitation. The material was characterized by using X-ray diffraction (XRD), scanning electron microscopy (SEM), surface area analysis (BET) and Fourier transform infrared spectroscopy (FT-IR). The results show that the material has amorphous structure with particle diameter range from 40 nm to 50 nm, and the BET specific surface area reaches 160.5 m2/g. Electrochemical characterizations were earned out by using cyclic voltammetry (CV) and constant current charge/discharge with a three-electrode system. The results show that within the potential window range from 0 to 0.8 V (vs. SCE) amorphous α-MnO2·nH2O exhibits excellent capacitance and high power characteristics in 0.5 mol/L K2SO4 aqueous electrolyte. A maximum specific capacitance of 140 F/g is obtained at the sweep rate of 4 mV/s. Effect of different sweep rates on the specific capacitance of α-MnO2·nH2O was also studied.

File: 3_extract_cems/abstract/2-s2.0-17044367748.txt
A SnO2-RuO2 composite (SnRuO) thin film possesses unique electrochemical properties for a hybrid between batteries and supercapacitors due to the fact that the SnRuO system shows battery and supercapacitor characteristics simultaneously. SnRuO thin films were prepared through the magnetron co-sputtering method in order to investigate the feasibility of a monolithic thin film hybrid battery. The SnRuO thin film as an anode film for a secondary battery demonstrated a first discharge capacity of 1557 μAh/cm2μm; the second discharge capacity was 52% of the first discharge capacity. The degree of capacity fade of the SnRuO thin film was almost the same as that of the SnO2 thin film, even though the capacity of the SnRuO thin film was larger than that of the pure SnO 2. In addition, the SnRuO thin film showed a supercapacitor behavior and exhibited a specific capacitance of 14 mF/cm2μm during 1000 cycles. These results suggest that SnRuO thin film could be used as a thin film supercapacitor as well as a thin film battery. Furthermore, this composite thin film holds promise for the fabrication of a monolithic thin film high power hybrid battery based on micro-processes.

File: 3_extract_cems/abstract/2-s2.0-17044378632.txt
Aerogel supercapacitors are used as energy storage devices in digital subscriber line (DSL) modems, offering advantages over larger and less reliable energy storage technologies. The supercapacitor offers a very high capacitance in a small package, and stores energy using static charge/discharge. It is based on carbon aerogel as its active electrode material. Preventing interruption between the modem and the central office, aerogel supercapacitors are designed to provide continuous power to the modem until it is able to safely power down.

File: 3_extract_cems/abstract/2-s2.0-17044392189.txt
Electric vehicles are set to play a prominent role in addressing the energy and environmental impact of an increasing road transport population by offering a more energy efficient and less polluting drive-train alternative to conventional internal combustion engine (ICE) vehicles. Given the energy (and hence range) and performance limitations of electro-chemical battery storage systems, hybrid systems combining energy and power dense storage technologies have been proposed for vehicle applications. Further, in recent years, fuel cell systems have also been proposed as a potential energy carrier, and the most suitable alternative likely to displace petroleum based fuels during the first half of this century. Whilst there are many technical and resource management issues associated with the displacement of petroleum fuels for transportation, and the commensurate supply infrastructure requirements, this paper will discuss some of the application issues associated with the implementation of hybrid energy/power sources for electric vehicle traction systems. Results from two case studies based on the combination of an electro-chemical storage battery and fuel cell energy sources with a supercapacitor peak power buffer will be presented to illustrate the benefits of on-board source hybridisation for urban road vehicles. It will discuss the simulation models and highlight design optimisation for energy efficiency and storage mass/volume of such systems when connected in hybrid configurations. © 2004 The Institution of Electrical Engineers.

File: 3_extract_cems/abstract/2-s2.0-17044428900.txt
An effective approach for improving the fuel economy and reducing the emission of CO2 and other harmful pollutants from ICE vehicles is to employ a down-sized supercharged engine. However, supercharged ICEs exhibit a relatively low torque capability at low engine speeds. In order to overcome this problem, an electrical torque boost may be applied for short periods, whilst accelerating and changing gear. The paper describes the operational requirements of a torque boost system which employs a super-capacitor energy storage buffer, and considers the design and sizing of the electrical machine. © 2004 The Institution of Electrical Engineers.

File: 3_extract_cems/abstract/2-s2.0-17144398073.txt
Multiwalled carbon nanotubes (MWNTs) were used as the conductive additive in the electrode materials. The electrochemical properties of supercapacitors based on LiNi0.8Co0.2O2/MWNTs composite and LiNi0.8Co0.2O2/acetylene black composite and MWNTs in 1.0 mol·L-1 LiClO4/EC+DEC [V(EC):V(DEC)=1:1] electrolyte were investigated by means of constant charge/discharge current tests, respectively. The experimental results show that the LiNi0.8Co0.2O2/MWNTs composite has better performance than that of others, and the maximum specific capacitance of the supercapacitor can reach 271.6 F·g-1, while the energy density is up to 339.5 Wh·kg-1. Furthermore, it is remarkable that the performance of MWNTs is better than that of acetylene black as the conductive additive.

File: 3_extract_cems/abstract/2-s2.0-17644395648.txt
Electric double layer supercapacitor electrodes were prepared from a mixture of carbon black, amorphous carbon nano-particles and binder to obtain higher capacitance. The capacitance of the electrodes was calculated from the charge-discharge characteristics. Aluminium foil served as the current collector. The active material was laid on it by the spraying technique. The best adherence of the compound to the foil was achieved by the solution of hexamethylenediamine (HMDA), glycidyl methacrylate (GMA) and polytetrafluoroethylene (PTFE) in isopropanol. However, this binding mixture caused a loss in the capacitance because after the polymerization, it obstructs the pores of the carbon black, thus decreasing the active surface of the capacitor. To compensate this, plasma-prepared carbon nano-clusters were introduced into the capacitor electrode matrix, because this material has a large polarizability. The effect of the amorphous carbon nano-particle content of the prepared electrodes on the capacitance was studied. The maximal capacitance was obtained when the active material contained 30 wt.% of carbon nano-particles. © 2004 Elsevier B.V. All rights reserved.

File: 3_extract_cems/abstract/2-s2.0-17644409368.txt
Supercapacitor electrodes based on pyrrole treated-functionalized single wall carbon nanotubes (SWNTs) were developed. High values of capacitance (350 F/g), power density (4.8 kW/kg), and energy density (3.3 kJ/kg) were obtained in 6 M KOH, and the capacitance is almost 7 times that of the control buckypaper. Specific capacitance of these materials has a strong dependence on the macropore surface area. The double layer capacity of pyrrole treated-functionalized SWNT electrodes is 154 μF/cm 2 based on the BET model, and even higher based on the DFT model. © 2005 American Chemical Society.

File: 3_extract_cems/abstract/2-s2.0-17644426335.txt
Several forms of the element, carbon (C), are utilized in major ways in electrochemistry as high specific-area powders, felts, woven cloth, aerogels or "fullerene" tubes. The present paper reviews and reports recent works using high specific area (- 2500 m2 g-1) C-cloth as an electrode material for adsorptive collection of organics from model waste-water solutions and for electric charge storage and delivery by electrochemical capacitors (so-called Supercapacitors). Both these aspects of high-area C-electrode behaviour arise from properties of the interphasial double-layer at which electrosorption and charge accommodation can take place, with the latter observably influencing the former. For simple aromatic heterocyclic compounds, such C-material exhibits high effectiveness for adsorptive collective removal and, importantly, major changes of extents of adsorption with applied potential or current, and with change of solvent type. Complementarily, the same high specific area C-cloth electrodes exhibit large capacitance density (250 - 500 F g-1) enabling them to be used as Supercapacitor electrodes. Examples are shown of characterization of charge storage and delivery at such electrodes, especially at high rates, providing attractive values of power-, and energy-density, the former being much higher than with batteries.

File: 3_extract_cems/abstract/2-s2.0-17644440772.txt
The thermal behaviour, ionic conductivity and electrochemical stability of two new gel electrolytes synthesised by gelling (433 K, 5 min) polyacrylonitryle (PAN) and poly(vinylidene fluoride) and hexafluoropropylene (PVDF-HHP) (KF2801) polymer matrixes in a solution of LiCF3SO3 in ethylene carbonate-γ-butyrolactone (EC-γBL) solvent mixture are reported. The high ionic conductivity obtained, together with the good electrochemical stability (the current onset is detected around 4.7 V versus Li/Li+ for the PAN-based gel, and 4.5 V versus Li/Li+ for the PVDF-HFP gel, make this membranes of definite interest for practical applications in lithium batteries and supercapacitors technology. © 2001 Elsevier Science B.V.

File: 3_extract_cems/abstract/2-s2.0-17744369948.txt
This paper presents simulation and experimental realization of 42 V Power Net for automotive auxiliary on-board applications. For energy storage, a pack of supercapacitors is used in parallel with a battery. For simulation, the mathematical models of battery, DC/DC converters and supercapacitors are developed using MATLAB/SIMULINK®. An experimental power test bench has been designed. The 42 V Power Net voltage and the load current of supercapacitors are controlled by a microcontroller. Simulation results and experimental ones are presented, compared and analysed. © 2005 Elsevier B.V. All rights reserved.

File: 3_extract_cems/abstract/2-s2.0-17744415915.txt
Redox-composited polymers have been chemically fabricated and evaluated for potential use as electrodes within a solid-state supercapacitor. A hydrated perfluorosulfonic acid membrane, Nafion® acts as the supercapacitor solid electrolyte, giving an environmentally 'green' system. Polymer coatings were deposited onto a carbon paper support to form electrodes. When, multiple coats were applied, smooth surfaces were obtained, essential for good contact with the Nafion® membrane. Cyclic voltammetry investigations were carried out in aqueous acid. An evaluation of membrane electrode assemblies (MEAs, which are essentially capacitor devices without a casing) was carried out. MEAs were made by hot pressing of the electrodes onto the solid electrolyte membrane in a 'sandwich' configuration. Investigations employed a.c. impedance techniques and d.c. charge-discharge cycling.

File: 3_extract_cems/abstract/2-s2.0-17944378713.txt
Nano-sized Ni(OH)2-C and Ni0.96Co0.04(OH)2-C were synthesized by a precipitation-transformation method. Their physical and electrochemical characteristics, such as crystal configuration, surface area, granule appearance, special capacity, rate discharge capability, electrochemical action reversibility, proton diffusion rate and electrode kinetics were investigated. Ni(OH)2-C and Ni0.96Co0.04(OH)2-C have the crystal structure of a single β(II) phase. Their electrochemical characteristics mainly depend on their crystal configuration, crystal grain and conductibility. Adding nano carbon black to Ni(OH)2 can improve its electrochemical performance. Adding spindle-shaped nano-carbon black can more effectively advance Ni(OH)2 (Ni(OH)2-C) electrochemical performance then adding flake-shaped one. Adding active carbon is futile. Substituting Ni with Co(Ni0.96Co0.04(OH)2 formed) can upgrade nano-Ni(OH)2 rate discharge ability and electrochemical reversibility. Adding both Co and carbon black can increase Ni(OH)2 discharge capacity.

File: 3_extract_cems/abstract/2-s2.0-18044384407.txt
The objective of the present paper is to demonstrate the possibility to synthesize manganese oxide xerogels as alternative economic materials for supercapacitors. Manganese oxide xerogels were made using sol-gel method. XRD results show that the manganese oxide xerogels have a crystalline Mn 3O4 structure. TEM images reveal that the particle size of the manganese oxide xerogels is between 30-50nm. Results of N2(77K) adsorption isotherm show that the Pore size distribution of manganese oxide xerogels is in the regime 1-20nm with a BET specific surface of 70.8m 2/g. The capacitive performance was measured using cyclic voltammetry in 7M KOH. Capacitance of manganese oxide xerogels is about 190F/g in potential window 0.05V-0.65V vs. Hg/HgO. High performance obtained indicates that manganese oxide xerogels are promising electrode materials for supercapacitors.

File: 3_extract_cems/abstract/2-s2.0-18044400562.txt
Confocal Raman microspectrometry has been applied to the in situ study of an electrical double-layer capacitor involving activated carbon cloth electrodes and an organic electrolyte. The Raman spectra of the carbon electrodes have been recorded during the charge and discharge. The intensity variations of the G and D bands have been correlated with carbon electronic conductivity changes. At the same time, the salt concentration has been measured in the electrolyte diffusion layer at about 10 μm from the carbon electrodes and significant ionic depletions have been observed during the charges and discharges. The whole results indicate that the two double-layer interfaces do not work in a symmetrical way and a mechanism is proposed to explain the observed effects. © 2001 The Electrochemical Society. All rights reserved.

File: 3_extract_cems/abstract/2-s2.0-18344389004.txt
Supercapacitor characteristics of manganese oxide/nickel (MnO x/Ni) and manganese oxide/carbon nanotubes/nickel (MnO x/CNTs/Ni) nanocomposite electrodes were investigated in this study. The CNTs were deposited on the Ni substrate by electrophoresis in a 0.5 mg CNT/1 mL dimethylformamide solution, whereas the MnOx were synthesized by anodic deposition in a 0.16 M manganese sulfate pentahydrate aqueous solution on substrates. The crystallinity and surface morphology of these electrodes were determined by X-ray diffraction, scanning electron microscopy, and transmission electron microscopy. The capacitive properties of these electrodes were demonstrated by cyclic voltammetry with scan rates ranging from 5 to 100 mV/s. The specific capacitances of the MnOxCNT/Ni nanocomposite electrode were 415 and 388 F/g with scan rates of 5 and 100 mV/s, respectively. After 1000 cycles of operation, this electrode can maintain 79% of its original capacitance. These MnOx/CNT/Ni nanocomposite electrodes possessing good electrochemical reversibility and high capacitance may be appropriate for supercapacitor application in the future. © 2005 The Electrochemical Society. All rights reserved.

File: 3_extract_cems/abstract/2-s2.0-1842420403.txt
The electrical properties of composite materials based on polyether electrolyte and carbon black have been studied by impedance spectroscopy. Flexible electrochemical capacitors using these composites as active electrode material in association with large area collectors have been built and tested. The influence of the introduction of dispersants and the acid treatment of the carbon surface in the total conductivity, capacitance and electrochemical stability of the composites and devices was evaluated. The performance of the capacitors was characterized by impedance spectroscopy, chronocoulomety and long term cycling tests. The device prepared with composite electrodes containing 10 wt% of carbon black exhibited a capacity of 2,9 Fcm -3 and good stability after 1000 charge / discharge cycles.

File: 3_extract_cems/abstract/2-s2.0-1842455749.txt
We report on the preparation of an all solid-state thin film micro-supercapacitor using RuO2 electrode film and LiPON electrolyte film on a Pt/Ti/Si substrate with dual target dc and rf reactive sputtering. Room temperature charge-discharge measurements based on a symmetrical RuO 2/LiPON/RuO2 structure clearly demonstrated the cyclibility dependence of the RuO2 electrode on the microstructure. Using both glancing angle X-ray diffraction (GXRD) and transmission electron microscopy (TEM) analysis, it was found that the characteristics of 'the thin film supercapacitor are dependent on the microstructure of the RuO2 film. In addition, high-resolution electron transmission microscopy (HREM) analysis after cycling demonstrates that the interface layer formed by interfacial reaction between the LiPON and RuO2 acts as the main factor in the degradation of the performance of the thin film micro-supercapacitor.

File: 3_extract_cems/abstract/2-s2.0-1842479603.txt
Battery systems have undergone significant improvements over the past 25 years. Older systems have been updated with new materials and constructions. New lithium and nickel systems have been introduced, especially in the rechargeable segment, and have undergone tremendous growth and reached maturity. The technology and applications of the various battery systems are reviewed here, and the status of commercial aqueous and nonaqueous systems updated. NEC first introduced electrochemical capacitors in August 1978 under the trade name Supercapacitor. Electrochemical capacitor technology has evolved from first generation products with low energy density for memory protection applications through several generations of designs to create megajoule-size capacitors for transportation and power quality applications. © 2004 The Electrochemical Society. All rights reserved.

File: 3_extract_cems/abstract/2-s2.0-1842854521.txt
An electrochemical supercapacitor in all solid configuration using perfluorosulfonate ionomer as polymer electrolyte has been successfully realized. Electrodes of supercapacitor have been prepared using activated carbon material and Nafion ionomer. This latter had the double function of binder and electrolyte. Nafion 115 membrane has been used as electrolyte separator in the preparation of small scale supercapacitors. The capacitance performance of these devices is comparable or better than traditional systems, which use sulfuric acid as electrolyte. The electrochemical evaluation of studied supercapacitor has been carried out by cyclic voltammetry, dc charge/discharge measurements and electrochemical impedance spectroscopy. A capacitance of 90F/g (referred to the weight of active carbon material in the electrode) has been obtained with carbon having surface area (SA) of about 1000m2/g and, a capacitance of 130F/g with activated carbon having SA of 1500m2/g. These interesting results have been tentatively explained with an optimal configuration of electrodes and with the concomitant beneficial effects on the carbon pores of adsorbed water and Nafion distribution, which produce low distribute resistance in the carbon composite electrodes. © 2004 Elsevier Ltd. All rights reserved.

File: 3_extract_cems/abstract/2-s2.0-18444381160.txt
Researchers at the University of California, Davis (UCD), US are exploiting carbon nanotubes in order to develop supercapacitor electrodes with huge surface areas. It is believed that the development of carbon nanotubes will deliver a significant hike in power density. The researchers are using chemical vapor deposition to grow multi-wall nanotubes, after which hydrofluoric and hydrochloric acid clean the nanotubes and remove the impurities. It is believed that this technique developed is suitable for mass production with high power delivery performance.

File: 3_extract_cems/abstract/2-s2.0-19044396221.txt
Manganese oxides as active electrode materials for supercapacitors were prepared by a simple chemical coprecipitation between KMnO4 and MnSO4 solution. Electrochemical performances of manganese oxide electrodes were measured by cyclic voltammetry (CV) and constant current charge/discharge in a three-electrode system. The effects of heat treatment, discharge current and cycle number on the capacitive characteristics of the manganese oxides were investigated. Manganese oxide at a lower annealing temperature exhibited ideal capacitive behavior in 1 mol/L Na2SO4 aqueous electrolyte between -0.2 and 0.8 V (vs SCE). The specific capacitance of manganese oxide annealed at 45°C and 80°C is 147.97 F/g and 112.26 F/g at 7.32 mA/cm2 discharge, respectively, and the manganese oxide annealed at 80°C has excellent cycle life.

File: 3_extract_cems/abstract/2-s2.0-19244378091.txt
Different types of multi-walled (MWNTs) and single-walled nanotubes (SWNTs) have been considered as active electrode materials for the storage of energy in supercapacitors. Due to their unique mesoporosity, these materials have a high ability for the accumulation of charges in the electrode/electrolyte interface. MWNTs supply twice higher values of capacitance in comparison to SWNTs. The nanotubular materials of high purity point out a box-like shape of voltammetry characteristics that proves an entirely electrostatic attraction. Pseudocapacitance effects are observed if metallic particles are present and after additional functionalization of the nanotubes or deposition of conducting polypyrrole (PPy). The value of capacitance obtained from nanotubes modified by PPy reaches 170 F/g, about twice that given either by the nanotubes (ca. 80 F/g) or by pure PPy (ca. 90 F/g). The open entangled network of the nanocomposite seems to favour a better efficiency for the formation of the electrical layer in PPy. © 2001 Elsevier Science B.V.

File: 3_extract_cems/abstract/2-s2.0-1942472070.txt
A supercapacitive-storage-based substation for the compensation of resistive voltage drops in transportation networks is proposed. It allows to feed as a current source in any voltage conditions of the line. The system has been designed as a compensation substation to be placed at weak points like end-of-line stations, instead of additional feeding substations. A dedicated power-electronic converter with an associated control system for the stabilization of the voltage level at the point of coupling in case of strong perturbations is proposed. Practical results are also presented, which have been recorded from a reduced size prototype.

File: 3_extract_cems/abstract/2-s2.0-19644362313.txt
Polarizable electrodes of electric double layer capacitor (EDLCs) were made from carbon nanotubes. Effects of different binders, which are phenolic resin (PF) and polytetrafluoroethylene (PTFE), on the properties of polarizable electrodes are studied. Results indicate that the microstructure, pore size distribution and specific capacitance of the electrodes with PTFE binder are superior to those electrodes with PF binder after carbonization. The suitable binder (PTFE) for carbon nanotubes electrodes is proposed.

File: 3_extract_cems/abstract/2-s2.0-19944361825.txt
The development of novel electrical systems for low emission vehicles demands batteries with specific cycling performance, especially under partial state of charge (PSOC) conditions. Moreover, according to the powertrain design, battery high power capability is demanded or this function can be assumed by a supercapacitor or a flywheel. This paper deals with the development of AGM and gel valve-regulated lead-acid batteries for advanced automotive applications. AGM VRLA battery development was based on previous work for short autonomy high power UPS applications and on active material formulations with specific additives to improve battery life under high rate partial state of charge cycling conditions. The 18 Ah batteries showed excellent high rate capability (9 kW 10 s discharge peaks and 4 kW 5 s regenerative charge acceptance at 60% state of charge) and 110,000 power assist microcycles at 60% SOC and 2.5% DOD were fulfilled. Moreover, as preliminary work in the development of a cost-effective and reliable gel battery to be used in combination of a supercapacitor in a 42 V mild-hybrid powertrain, VRLA batteries with conventional gel formulations have been tested according to novel automotive cycling profiles, mainly moderate cycling under partial state of charge conditions and simulating load management in a stop and start working profile. © 2004 Elsevier B.V. All rights reserved.

File: 3_extract_cems/abstract/2-s2.0-20144365001.txt
RuO2·xH2O/AC composite electrode, an ideal electrode of super-capacitors, was prepared. For super-capacitors used usually having lower working voltage of super-capacitors, a newly hybrid super-capacitor was developed. The capacitor was composed of a tantalum metal anode, Ta2O5 dielectric, 38 wt% H2SO4 electrolyte solution and RuO2·xH2O/AC cathode. Test results show that the parameters of the hybrid super-capacitor are 50 V, 2.1 mF, the storage energy density is 1.48 J/cm3, showing that it has the high storage energy density and good impedance performance and can be used in pulse power systems.

File: 3_extract_cems/abstract/2-s2.0-20144373738.txt
Manganese oxide has been considered to be a promising electrode material for supercapacitors in terms of its low cost, natural abundance, environmental friendliness and superior electrochemical performance. Characteristics and fabrications of manganese oxide film electrode and powder electrode were discussed. Synthetic methods of preparing manganese oxide were summarized systematically and the recent developments and main obstacles in the research of manganese oxide were reviewed. Moreover, the solutions to improve the specific capacitance and electric conductivity by a doping and composite method were also discussed.

File: 3_extract_cems/abstract/2-s2.0-20144374313.txt
Ni(OH)2 ultrafine powders were synthesized by precipitation transformation method. And nanosized NiO was prepared by calcining the as prepared Ni(OH)2 ultrafine powders. The samples were analyzed by transmission electron microscopy (TEM), thermal gravity (TG), X-ray diffraction (XRD), cyclic voltammetry and galvanostatic charge/discharge. The results show that particle size of the NiO is about lOnm. In an electrolyte of 0.5 mol·L-1 KOH, the nanosized NiO has typical capacitive characterization in the potential region of-0.05-0.35 V(vs SCE). At a current density of 2mA·cm-2, the NiO has a specific capacitance of 243F·g-1.

File: 3_extract_cems/abstract/2-s2.0-20544475709.txt
Manipulation and control of matter at the nanoscale and atomic scale levels are crucial for the success of nanoscale sensors and actuators. The ability to control and synthesize multilayer structures using carbon nanotubes that will enable the building of electronic devices within a nanotube is still in its infancy. In this paper, we present results on selective electric field-assisted deposition of metals on carbon nanotubes realizing metallic nanowire structures. Silver and platinum nanowires have been fabricated using this approach for their applications in chemical sensing as catalytic materials to sniff toxic agents and in the area of biomedical nanotechnology for construction of artificial muscles. Electric field-assisted deposition allows the deposition of metals with a high degree of selectivity on carbon nanotubes by manipulating the charges on the surface of the nanotubes and forming electrostatic double-layer supercapacitors. Deposition of metals primarily occurred due to electrochemical reduction, electrophoresis, and electro-osmosis inside the walls of the nanotube. SEM and TEM investigations revealed silver and platinum nanowires between 10 nm and 100 nm in diameter. The present technique is versatile and enables the fabrication of a host of different types of metallic and semiconducting nanowires using carbon nanotube templates for nanoelectronics and a myriad of sensor applications. Copyright © 2005 American Scientific Publishers All rights reserved.

File: 3_extract_cems/abstract/2-s2.0-21144449260.txt
A novel method, electrochemical catalytic oxidation via a ruthenium redox couple in an aqueous RuCl3 • xH2O solution rather than the anodic deposition of Ru oxides, was developed to modify the microstructure and electrochemical properties of activated carbon fabrics (ACFs). The variation in microstructures (i.e., specific surface area and mean pore size) for the modified ACFs was examined by means of nitrogen gas adsorption isotherms. The distribution of oxygen-containing functional groups within the modified ACFs was identified by temperature programmed desorption (TPD) and X-ray photoelectron (XPS) spectra. Effects of the electrochemical catalytic modification on the electrochemical characteristics and reversibility of ACFs were investigated systematically by means of cyclic voltammetry (CV) and chronopotentiometry (CP) in 0.5 M H2SO4. The total specific capacitance of ACFs reached a maximum (ca. 180 F/g measured at 10 mA/cm2) when they were catalytically modified at 1.15 V with a passed charge density of 5 C/cm2. These modified ACFs were demonstrated to be an excellent candidate for the supercapacitor application. © 2005 Elsevier Ltd. All rights reserved.

File: 3_extract_cems/abstract/2-s2.0-21644489872.txt
This paper presents results obtained with 4 cm2 Carbon/Carbon supercapacitors cells in organic electrolyte. In the first approach, a surface treatment for Al current collector foil via the sol-gel route has been used in order to decrease the Al/active material interface resistance. Performances obtained with this original process are: a low equivalent series resistance (ESR) of 0.5 Ω cm2 and a specific capacitance of 95 F g -1 of activated carbon. Then, supercapacitors assembled with treated Al foil and active material containing activated carbon/carbon nanotubes (CNTs) with different compositions have been studied. Galvanostatic cycling measurements show that when CNTs content increases, both ESR and specific capacitance are decreased. Fifteen percent appears to be a good compromise between stored energy and delivered power with an ESR of 0.4 Ω cm 2 and a specific capacitance of 93 F g-1 of carbonaceous active material. Finally, cells frequency behaviour has been characterized by Electrochemical Impedance Spectroscopy. The relaxation time constant of cells decreases when the CNTs content increases. For 15% of CNTs, the time constant is about 30% lower as compared to a cell using pure activated carbon-based electrodes leading to a higher delivered power. © 2005 Elsevier Ltd. All rights reserved.

File: 3_extract_cems/abstract/2-s2.0-22744452621.txt
The constant current charging/discharging experiments of poly(3,4-ethylenedioxythiophene) (PEDOT), modified electrodes in room temperature ionic liquid, for instance 1-ethyl-3-methylimidazolium bis-(trifluoromethylsulfonyl)imide, were performed for two types of cell configurations, three and two-electrode cells. In each case, a linear variation of the voltage with respect to time was observed. The electrochemical responses were analyzed in term of a series combination of a resistance R and a capacitor C. Accordingly, the capacitance of the modified electrodes was determined. One observed a linear variation of the capacitance as a function of the amount of PEDOT. This capacitance described the chemical capacitance of PEDOT that reflected the capability of the system to accept or release additional charge carriers on a given variation of the chemical potential. Also, the electrochemical response during constant current charging/discharging experiments for two-electrode cell in which the same amount of PEDOT was deposited on each electrode showed a type I electrochemical supercapacitor response. This kind of an electrochemical chain allowed us to mimic and to analyze the electrical responses of an electrochemical actuator based on an interpenetrating polymer networks containing PEDOT that was able to work in air. © 2005 Elsevier Ltd. All rights reserved.
