Repository: tikam24/supercapacitor_database

# supercapacitor_database
 Supercapacitor database generated from scientific literature

File: 3_extract_cems/abstract/2-s2.0-22944431772.txt
Redox supercapacitors using electrochemically synthesised MnO 2-polypyrrole composite electrodes have been fabricated with different electrolytes, namely polymer electrolyte film (polyvinyl alcohol, PVA-H3PO4 aqueous blend), aprotic liquid electrolyte (LiClO4-propylene carbonate, PC) and polymeric gel electrolyte [poly methyl methacrylate, (PMMA)-Ethylene carbonate (EC)-Propylene carbonate (PC)-NaC104]. The capacitors have been characterised using galvanostatic charge-discharge methods. The cell with aqueous PVA-H 3PO4 shows non-capacitive behaviour owing to some reversible chemical reaction of MnO2 with water while the MnO 2-polypyrrole composite is found to be a suitable electrode material for redox supercapacitors with aprotic (non-aqueous) electrolytes. The solid state supercapacitor based on MnO2-polypyrrole composite electrodes with gel electrolyte gives stable values of capacitance of 10.0-18.0 mF cm -2 for different discharge current densities.

File: 3_extract_cems/abstract/2-s2.0-22944448359.txt
Honeywell Specialty Materials has launched a range of high-purity electrolyte and electrolyte solvent systems targeted for use in supercapacitors. The materials, marketed under the Honeywell Electrolyte Systems brand, are fluoroborate salts that use acetonitrile as the solvent. The company has invested about $4 million-$5 million at Seelze to produce the electrolytes at purities suitable for the supercapacitor market. The company's major competitors in the electrolyte market are Osaka-based firms Stella Chemifa and Morita Chemical, which produce the electrolytes with propylene carbonate as the solvent, mainly for the Asian market.

File: 3_extract_cems/abstract/2-s2.0-23044478044.txt
Hydrogen is often used as the abundant and pollution-free power source for the future. Hydrogen fuel cells are efficient to solve the problem of intermittency that plagues electricity generation from renewable sources such as wind and solar. The electricity is efficient in producing hydrogen and generating electricity from renewables is expensive. The prototype Bora has an electric motor powered by a hydrogen fuel cell and incorporates a supercapacitor that recovers efficiently the energy used in braking in order to overcome the problem of poor acceleration associated with electric vehicles. In electric motors the torque reaches its maximum advance as soon as the motor is switched on, the car also offers good performance at lower speeds.

File: 3_extract_cems/abstract/2-s2.0-23144440937.txt
Ionic liquids (ILs) have been used as electrolytes for supercapacitors. Two phosphonium salts such as trihexyl(tetradecyl)phosphonium bis(trifluoromethylsulfonyl)imide (IL1) and trihexyl(tetradecyl) phosphonium dicyanamide (IL2) have been selected for this target. To decrease the viscosity of ILs, a small amount of acetonitrile (from 5 to 25 wt %) was added. Supercapacitor based on activated carbon (AC) as electrodes and IL1 with 25 wt % of acetonitrile supplied capacitance values of 100 Fg at a high operating voltage of 3.4 V. Such a supercapacitor reached a high energy of ∼40 Whkg and a good cyclability. © 2005 American Institute of Physics.

File: 3_extract_cems/abstract/2-s2.0-23144464669.txt
Polyaniline coated carbon nanofiber was fabricated using one-step vapor deposition polymerization technique. Fourier transform infrared (FT-IR) spectra and transmission electron microscope (TEM) images indicated that uniform and ultrathin conducting polymer layers were formed on the carbon nanofiber surfaces regardless of the coating thickness. It was also confirmed that the thickness of polyaniline layer could be conveniently tuned by the feeding amount of monomer. The coating thickness was dependent on initiator/monomer ratio, the vacuum pressure of reaction chamber and polymerization temperature. Among them, the vacuum pressure was a major factor to control the coating thickness of polyaniline onto the carbon nanofiber surface. In addition, the electrochemical analysis demonstrated that polyaniline coated carbon nanofiber showed an improved performance as supercapacitor. The specific capacitance of polyaniline coated carbon nanofiber exhibited a maximum value of 264 F/g when the thickness of polyaniline layer was ca. 20 nm. © 2005 Elsevier Ltd. All rights reserved.

File: 3_extract_cems/abstract/2-s2.0-23244459653.txt
Ruthenium oxide was electrochemically prepared onto a carbon nanotube (CNT) film substrate with a three-dimensional nano-porous structure in order to improve the specific capacitance and high-rate capability of ruthenium oxide, a promising electroactive material for supercapacitors. A very thin and uniform deposition of ruthenium oxide on the CNT film substrate was obtained by the potential cycling method. Electrochemical properties such as the specific capacitance and high-rate capability were studied by cyclic voltammetry. The electrochemically prepared ruthenium oxide onto the CNT film substrate showed both a very high specific capacitance of 1170 F/g and a high rate capability. © 2005 The Electrochemical Society. All rights reserved.

File: 3_extract_cems/abstract/2-s2.0-2342544129.txt
Recent developments in the field of supercapacitors make very promising the use of these equipments in a large range of applications. In particular, it is useful to introduce supercapacitors in all the drive applications, in which an energy recovery it is possible. In this paper, a predictive control of the supercapacitor storage system is proposed and tested in the field of the automatic warehouse. Experimental results show the increased performances of the systems thanks to supercapacitors energy recovery capability.

File: 3_extract_cems/abstract/2-s2.0-23744490742.txt
Based on the potential applications of Micro generator used in distribution sensors, mini-spy-plane and so on, many researches of Micro vibration generator have been reported presently, but in the following work, there is a bottleneck in how to store the power which comes from the micro generator, and discharge it effectively in using occasions. According to the structure and parameters of micro fingers-capacitive vibration generator which was designed and analyzed by our lab, the energy storage system was designed and analysed. Three methods were brought forward, analyzed and compared, then we decided to use the method by super-capacitor. The feasibility analyze and key problem research are done and the storage circuit was designed. Finally, the circuit simulation experiments and result analysis were done. It confirms that this storage circuit is useful and effective in this micro generator.

File: 3_extract_cems/abstract/2-s2.0-23844436624.txt
Crystalline ruthenium dioxide (RuO2) has been ball-milled in an O2 atmosphere and the changes in the physico-chemical properties induced by different milling atmospheres (Ar and O2) or milling sequences have been established. Cyclic voltammetry and BET measurements were used to evaluate the electrochemically active surface charge (qT·, expressed in C g-1) and the specific surface area (expressed in m2 g-1), respectively. The extent of oxygen uptake in the processed samples was determined by X-ray photoelectron spectroscopy (XPS). The qT· value of RuO2 milled under O2 for 30 h (sample S4) is 120.7 C g-1, a factor of two higher than the qT· value of RuO2 milled under Ar for the same period of time (sample S1, 60.3 C g-1). A still higher qT· value is obtained when the O 2 atmosphere of the crucible is frequently replenished (sample S5, 138.7 C g-1) or when the milling operation is prolonged up to 81 h (sample S6, 160.5 C g-1). These changes are paralleled by a variation of the BET surface area, which increases from 24 m2 g-1 for sample S1 to 51.5 m2 g-1 for sample S5. The concentration ratio [Obound to Ru]/[Ru] determined by XPS increases steadily from sample S1 to sample S6, indicating that the amount [O bound to Ru] increases with the exposure of RuO2 to oxygen during the milling process. All these changes are explained by the fact that freshly exposed RuO2 surfaces created during the milling process react with O2 molecules, thereby lowering the surface energies and the tendency of the milled material to cluster into larger aggregates. © 2005 Elsevier B.V. All rights reserved.

File: 3_extract_cems/abstract/2-s2.0-23844551379.txt
Results are presented from an electrochemical investigation into properties of hydrous MnO2 grown by electrodeposition from aqueous solution. MnO2 grown from MnSO4 solutions mixed with acetate based electrolytes has been studied for electrochemical capacitor applications. The addition of acetates to the electrodeposition solution permits a controllable reduction in the deposition potential from roughly 0.95 to 0.55 V under galvanostatic conditions. We can observe some morphological changes in the material under SEM examination when different acetate solutions are used but the capacitance appears to be insensitive to this variable. We have grown material under both potentiostatic and galvanostatic conditions for comparison. We have observed a consistent insensitivity in specific capacitance for material deposited under potentiostatic conditions at 1 V in comparison to galvanostatic depositions occurring in the 0.55 V range. We have also observed a consistent decrease in specific capacitance from 260 to 50 F/g as material thickness increases. © 2005 Elsevier Ltd. All rights reserved.

File: 3_extract_cems/abstract/2-s2.0-23944507032.txt
The polyaniline (PANI) prepared by the pulse galvanostatic method (PGM) or the galvanostatic method on a stainless steel substrate from an aqueous solution of 0.5 mol/l H2SO4 with 0.2 mol/l aniline has been studied as an electroactive material in supercapacitors. The electrochemical performance of the PANI supercapacitor is characterized by cyclic voltammetry, a galvanostatic charge-discharge test and electrochemical impedance spectroscopy in NaClO4 and HClO4 mixed electrolyte. The results show that PANI films with different morphology and hence different capacitance are synthesized by controlling the synthesis methods and conditions. Owing to the double-layer capacitance and pseudocapacitance increase with increasing real surface area of PANI, the capacitive performances of PANI were enhanced with increasing real surface area of PANI. The highest capacitance is obtained for the PANI film with nanofibrous morphology. From charge-discharge studies of a nanofibrous PANI capacitor, a specific capacitance of 609 F/g and a specific energy density of 26.8 Wh/kg have been obtained at a discharge current density of 1.5 mA/cm2. The PANI capacitor also shows little degradation of capacitance after 1,000 cycles. The effects of discharge current density and deposited charge of PANI on capacitance are investigated. The results indicate that the nanofibrous PANI prepared by the PGM is promising for supercapacitors. © Springer-Verlag 2005.

File: 3_extract_cems/abstract/2-s2.0-24144488659.txt
A detailed analysis of the capacity fade of a battery/supercapacitor hybrid and a battery alone has been carried out at 55 °C by discharging them at three different pulse rates. The applied peak current amplitudes were 5C (7 A), 3C (4.2 A), and 1C (1.4 A), respectively. The results indicated that for hybrids the pulse discharge run time was extended for all pulse discharge rates. The ohmic resistances estimated as a function of the pulse discharge rates were smaller for hybrids when compared with those for batteries. The variation of the ohmic resistance under pulse discharge with cycling, irrespective of the pulse discharge rate was smaller for hybrids than that for the batteries. The batteries and hybrids cycled at the lowest pulse discharge rate (high pulse discharge time) have larger capacity fade when compared with the capacity fade of the batteries and the hybrids discharged using higher discharge rates (low pulse discharge time). Impedance, cyclic voltammogram, and the rate capability studies were carried out on batteries cycled alone and on batteries cycled as part of the hybrid. The battery showed larger increase in the interfacial impedance with cycling when compared with the hybrid system. © Springer 2005.

File: 3_extract_cems/abstract/2-s2.0-24344471736.txt
In order to enhance specific capacitance and energy density of carbon-based supercapacitor, some nanometer-scale amorphous particles of nickel oxide were loaded into activated-carbon by suspending the activated-carbon in a Ni(NO 3)2 solution followed by neutralization. A hybrid type electrochemical capacitor was made and tested, in which the activated-carbon loaded with nickel oxide was used as cathode material and activated-carbon was used as anode material. Although the BET surface area of the activated-carbon decreased upon nickel oxide loading compared to that of the starting material, its specific capacitance increased 10.84%, from 175.40 to 194.01 F g -1 and the potential of oxygen evolution on the composite material electrode was 0.076 V higher than that of the pure activated-carbon electrode, in the electrolyte of 6 mol/L KOH solution, so the hybrid capacitor had larger energy density. Similar to the pure activated-carbon electrode, no obvious change appears on the specific capacitances of the composite material electrode at various discharge currents and the composite material electrode exhibiting good power characteristics. © 2005 Elsevier Ltd. All rights reserved.

File: 3_extract_cems/abstract/2-s2.0-2442641692.txt
Carbon nanotubes and their composites with conducting polymers are of interest for supercapacitor and other electrode applications. This paper reports the use of the electrochemical quartz crystal microbalance to investigate the deposition and intercalation behaviour of polypyrrole-carbon nanotube and polypyrrole-chloride thin layers. The standard plots of mass versus potential were converted to "massograms" by differentiating the mass with respect to time. As dm/dt is proportional to I, the plot is directly comparable to the voltammogram. Using these data, deposition potentials of 0.7 and 0.8 V were selected for polypyrrole-chloride and polypyrrole-carbon nanotube films, respectively. In polypyrrole-chloride deposits, anion uptake upon oxidation was observed. In the polypyrrole-nanotube layers, a mix of cation expulsion and anion uptake upon oxidation is observed when using 0.1 M KCl (aq) as the electrolyte. However, using 0.1 M tetrabutylammonium bromide, only uptake of bromide is observed, due to the bulkiness of the cation. In addition to this complex charge neutralisation behaviour, a redox pseudocapacitance was confirmed directly using the massogram data. © 2004 Elsevier B.V. All rights reserves.

File: 3_extract_cems/abstract/2-s2.0-2442702912.txt
Nanostructured and nanorod-shaped three-dimensional In2O 3 were deposited on stainless steel (SS) by a novel potentiodynamic method at a high scan rate of 200 mV s-1. In2O 3/SS electrodes were found to exhibit high specific capacitance, high power density, and long-term stability when used as active electrode materials for redox supercapacitors.

File: 3_extract_cems/abstract/2-s2.0-25444455404.txt
The nitrogen substitution in carbon materials is investigated theoretically using the density functional theory method. Our calculations show that nitrogen substitution decreases the hydrogen adsorption energy if hydrogen atoms are adsorbed on both nitrogen atoms and the neighboring carbon atoms. On the contrary, the hydrogen adsorption energy can be increased if hydrogen atoms are adsorbed only on the neighboring carbon atoms. The reason can be explained by the electronic structures analysis of N-substituted graphene sheets. Nitrogen substitution reduces the π electron conjugation and increases the HOMO energy of a graphene sheet, and the nitrogen atom is not stable due to its 3-valent character. This raises an interesting research topic on the optimization of the N-substitution degree, and is important to many applications such as hydrogen storage and the tokamaks device. The electronic structure studies also explain well why nitrogen substitution increases the capacitance but decreases the electron conductivity of carbon electrodes as was experimentally observed in our experiments on the supercapacitor. © 2005 American Chemical Society.

File: 3_extract_cems/abstract/2-s2.0-25444484467.txt
Ramsdellite Li2Ti3O7 was first synthesized via sol-gel process with good crystallity of an average particle size of 0.175 μm. The product was thoroughly investigated as a lithium intercalation compound, and as an active anode material in asymmetric supercapacitors coupling with activated carbon as cathode. Lithium intercalation reactions were found occurring at 1.32 and 1.62 V versus Li/Li+, respectively. A reversible specific capacity of 150 mA h g-1 at 1C was obtained on Li2Ti3O7 electrode in a nonaqueous electrolyte. The charge current was found to strongly influence the anodic discharge capacity in the asymmetric cell. The capacity retention at 10C charge-discharge rate was found to be 75.9% in comparison with that at 1C. © 2005 Elsevier Ltd. All rights reserved.

File: 3_extract_cems/abstract/2-s2.0-26444501382.txt
A novel class of electrochemical supercapacitors electrode material has been synthesized using temperature-programmed reaction (TPR) CoMoO4 precursors prepared using a mixture of an aqueous solution of Co(NO 3)·6H2O and (NH4)6Mo 7O24·4H2O with ammonia. This material was physically and chemically characterized by X-ray diffraction microscopy (XRD), scanning electron microcopy (SEM), and cyclic voltammetry (CV). CV characterization indicated fast kinetics for charge-discharge process as well as good kinetic reversibility. The material provided 109.9 F g-1 specific capacitance over a potential window of about -0.25 ± 0.55 V versus saturation calomel reference electrode (versus SCE) in aqueous electrolyte. It is, therefore, a possible candidate as material applicable for electrochemical supercapacitors electrode. © 2005 Elsevier B.V. All rights reserved.

File: 3_extract_cems/abstract/2-s2.0-26844464700.txt
Supercapacitors, also known as ultracapacitors or electric double-layer capacitors (ELDCs), are electrical energy storage devices, which offer high power density, extremely high cycling capability, and mechanical robustness. Due to their electrical performance, supercapacitors have a high potential to be used in industrial applications. To improve the performance, reliability, and lifetime of these capacitors, charge-balancing circuits are employed. In this paper, different equalization concepts are analyzed and evaluated. In addition, a simulation approach for the design of supercapacitor systems is proposed. As an example, results from an automotive application are presented. © 2005 IEEE.

File: 3_extract_cems/abstract/2-s2.0-27144540548.txt
In this paper, brown-millerite type SrCoO2.5 ultrafine powders were prepared and characterized by X-ray diffraction (XRD), scanning electron microscopy (SEM) and energy dispersive spectroscopy (EDS). The electrochemical capacitance of SrCoO2.5 electrode was examined by cyclic voltammetry, impedance and galvanostatic charge- discharge measurements. The specific capacitance of 168.5 F g-1 for SrCoO2.5 could be obtained in the range of 0.1-0.7 V. © 2005 Elsevier B.V. All rights reserved.

File: 3_extract_cems/abstract/2-s2.0-27144554548.txt
We present a new concept hybrid electrochemical surpercapacitor technology in which the activated carbon was used as a negative electrode and a lithium-ion intercalated compound LiMn2O4 as a positive electrode in a mild Li2SO4 aqueous electrolyte. The charge/discharge process is associated with the transfer of Li-ion between two electrodes. The hybrid cell exhibits a sloping voltage profile from 0.8 to 1.8 V, and delivers an estimated specific energy of ca. 35 W h/kg based on the total weight of the active electrode materials. The cell exhibits excellent cycling performance with less than 5% capacity loss over 20,000 cycles at 10 C charge/discharge rate. The new state-of-the-art hybrid aqueous supercapacitor technology overcomes the drawbacks of electrolyte depletion during charge process of conventional hybrid supercapcitors, and also solved the major problems of poor cycling life of lithium-ion battery electrode materials in aqueous electrolyte. © 2005 Elsevier B.V. All rights reserved.

File: 3_extract_cems/abstract/2-s2.0-27744465709.txt
Electronically conducting polymers are suitable electrode materials for high performance supercapacitors, for their high specific capacitance and high dc conductivity in the charged state. Supercapacitors and batteries are energy storage and conversion systems which satisfies the requirements of high specific power and energy in a complementary way. Ion beam {energy > 1 MeV} irradiation on the polymer is a novel technique to enhance or alter the properties like conductivity, density, chain length and solubility. Conducting polymer polypyrrole thin films doped with LiClO4 are synthesized electrochemically on ITO coated glass substrate and are irradiated with 160 MeV Ni12+ ions at different fluence 5 × 1010, 5 × 1011 and 3 × 1012 ions cm-2. Dc conductivity measurement of the irradiated films showed 50-60% increase in conductivity which is may be due to increase of carrier concentration in the polymer film as observed in UV-Vis spectroscopy and other effects like cross-linking of polymer chain, bond breaking and creation of defects sites. X-ray diffractogram study shows that the degree of crystallinity of polypyrrole increases in SHI irradiation and is proportionate to ion fluence. The capacitance of the irradiated films is lowered but the capacitance of the supercapacitors with irradiated films showed enhanced stability compared to the devices with unirradiated films while characterized for cycle life up to 10,000 cycles. © 2005 Elsevier B.V. All rights reserved.

File: 3_extract_cems/abstract/2-s2.0-27744575396.txt
As a novel organic solvent electrolyte material, sulfites possess high antioxidation and electrochemical stability, butylene sulfite with cyclic structure has been synthesized. This study also showed that the liquid organic electrolyte system based on butylene sulfite containing different lithium salt had the excellent thermal stability and electrochemical properties. In order to evaluate the performance of the electrolyte in practical electrochemical devices, an electric double-layer capacitor was assembled with 1 mol/L LiClO4/BS. The experiments showed that the capacitor had typical capacitance characteristics and better reversibility and cycle ability.

File: 3_extract_cems/abstract/2-s2.0-27744597852.txt
The effect of varying the hydrothermal time to synthesize manganese oxide (MnO 2) nanostructures was investigated along with their influence on structural, morphological, compositional, and electrochemical properties in supercapacitor electrode materials. XRD and TEM studies showed that the MnO 2 prepared in shorter hydrothermal dwell time was a mixture of amorphous and nanocrystalline particles, and there was an evolution of crystallinity of the nanostructures as the dwell time increased from 1 to 18 h. Interestingly, SEM, TEM, and HRTEM revealed a variety of structures ranging from nanostructured surface with a distinct platelike morphology to nanorods depending upon the hydrothermal reaction time employed during the preparation of the manganese oxide: increasing the amount of individual nanorods in the materials prepared with longer hydrothermal reaction time. The surface area of the synthesized nanomaterials varied from 100 to 150 m 2/g. Electrochemical properties were evaluated using cyclic voltammetry (CV) and galvanostatic charge-discharge studies, and the capacitance values were in the range 72-168 F/g depending upon synthesis conditions. The formation mechanism of the nanorods and their impact on the specific capacitance were discussed in detail. © 2005 American Chemical Society.

File: 3_extract_cems/abstract/2-s2.0-27944500593.txt
In the last years the research activity in the ield o real time simulation and virtual testin has ro n very uic ly The reason o this interest, especially y the scienti ic community, is due to the increasin complexity o control systems and the availa ility o lo cost real-time hard are architectures In this paper, the hard are in the loop simulation is used in order to determine the advanta es introduced y the usin o supercapacitor recovery system or elevator as unction o the tra ic schedulin al orithm © 2004 IEEE.

File: 3_extract_cems/abstract/2-s2.0-28044463180.txt
Co-Al layered double hydroxides (LDHs) have been synthesized by a method involving separate nucleation and aging steps. The effects of varying thermal treatment and Co/Al mole ratio on their microscopic form, surface area, crystallinity, and electrochemical behavior have been investigated. Co-Al LDHs with Co/Al ratio of 2:1 retain a layered structure up to 160°C, and the electrochemically active Co sites become increasingly exposed. The material obtained after heating at 160°C exhibited supercapacitor behavior with a high specific capacitance of 684 F/g and a good working capacity at large specific current. This material may be a potential electrode material for supercapacitors. © 2005 The Electrochemical Society. All rights reserved.

File: 3_extract_cems/abstract/2-s2.0-28144449940.txt
The electrochemical and mass transport properties of TEABF4 in a nanoporous (NP) carbon material, obtained from silicon carbide, was studied using single particles and a microelectrode technique. The carbon particles of size 100-200 μm were studied by cyclic voltammetry and potential step measurements. The effective diffusion coefficients (Deff) were calculated starting from the asymptotic solutions of Fick's second law for short and long time regions. The results show that cycling at low sweep rates was needed in order for the electrolyte to penetrate the inner porosity of the particles. The carbon material showed different electrochemical and mass transport properties depending on the applied potential. At negative polarisation, the results suggest that TEA+ was adsorbed on the pore wall, however, being transported very slowly inside the pores. The average Deff after cycling at both positive and negative potentials was 1.1(±0.4) × 10-8 cm2 s-1, using the Cottrell relation and 1.5(±0.6) × 10-8 cm 2 s-1, using the radial diffusion solution. The average value of Deff after cycling at negative potentials was 1.7(±0.6) × 10-8 cm2 s-1 using both mathematical solutions. © 2005 Elsevier B.V. All rights reserved.

File: 3_extract_cems/abstract/2-s2.0-28544450973.txt
This paper introduces the Virtual Test Bed (VTB) for modeling, dynamic simulation and virtual-prototyping of power sources in the system context. Typical electrochemical power sources such as battery, fuel cell and supercapacitor are first modeled in VTB environment, then their usage in several applications are demonstrated here. Other features of VTB, such as the interactive links to other software (e.g. Matlab/Simulink) and the capability of advanced visualizations of simulation results, make this software quite powerful.

File: 3_extract_cems/abstract/2-s2.0-29244459381.txt
Carbon nanotuhes are attractive materials as electrodes for supercapacitors due to their superb characteristics of chemical stability, large electrochemically accessible surface area, high electronic conductivity and low mass density. The recent developments of carbon nanotubes used as supercapacitor electrodes are reviewed. The specific properties and performance of both carbon nanotube electrodes and carbon nanotube composite electrodes are summarized. Prospects and further developments in supercapacitor electrode materials are also briefly discussed.

File: 3_extract_cems/abstract/2-s2.0-2942555485.txt
The energy storage of activated carbon modified with a semiconducting oxide TiO2 is studied. The composite was prepared by mixing nanosize TiO2 and activated carbon through a means of ultrasonic vibration in ethanol solution for 30min. It was found that with modification of TiO 2, the specific capacitance of activated carbon measured at 0.65mA/cm2 was increased from 47.2 to 63.1Fg-1. This method is unique in comparison the conventional method because it uses semiconducting TiO2 other than electrochemically active materials such as RuO2. The later has been adopted to make electrochemical- double-layer hybrid supercapacitors, however, the former is attributed to a pure double-layer supercapacitor. © 2004 Elsevier Ltd. All rights reserved.

File: 3_extract_cems/abstract/2-s2.0-30144440144.txt
A nano-structured CoAl double hydroxide with an average particle size of 60-70 nm was prepared by a chemical co-precipitation. It was used as a positive electrode for the asymmetric hybrid supercapacitor in combination with an active carbon negative electrode in KOH electrolyte solution. The electrochemical capacitance performance of this kind of hybrid supercapacitor was investigated by means of cyclic voltammetry, electrochemical impedance spectroscopy and galvanostatic charge-discharge tests. A specific capacitance of 77 F g -1 with a specific energy density of 15.5 wh kg-1 was obtained for the hybrid supercapacitor within the voltage range of 0.9-1.5 V. The supercapacitor also exhibits a good cycling performance and keep 90% of initial capacity over 1000 cycles.

File: 3_extract_cems/abstract/2-s2.0-30444437039.txt
Power improvement in supercapacitors is mainly related to lowering the internal impedance. The real part of the impedance at a given frequency is called ESR (equivalent series resistance). Several contributions are included in the ESR: the electrolyte resistance (including the separator), the active material resistance (with both ionic and electronic parts) and the active material/current collector interface resistance. The first two contributions have been intensively described and studied by many authors. The first part of this paper is focused on the use of surface treatments as a way to decrease the active material/current collector impedance. Al current collector foils have been treated following a two-step procedure: electrochemical etching and sol-gel coating by a highly-covering, conducting carbonaceous material. It aims to increase the Al foil/active material surface contact leading to lower resistance. In a second part, carbon-carbon supercapacitor impedance is discussed in term of complex capacitance and complex power from electrochemical impedance spectroscopy data. This representation permits extraction of a relaxation time constant that provides important information on supercapacitor behaviour. The influence of carbon nanotubes addition on electrochemical performance of carbon/carbon supercapacitors has also been studied by electrochemical impedance spectroscopy.

File: 3_extract_cems/abstract/2-s2.0-30644479863.txt
A hybrid aqueous electrochemical supercapacitor technology is presented in which activated carbon was used as a negative electrode and a lithium-ion intercalated compound Li Mn2 O4 as a positive electrode in a neutral Li2 S O4 aqueous electrolyte. The charge/discharge process is associated with the transfer of a Li ion between two electrodes. It is quite different from the electrolyte behavior in conventional electrochemical double-layer supercapacitors and other reported hybrid supercapacitors, where the cations and anions separate and the electrolyte is consumed. By optimization of the positive/negative electrode mass load ratio, operating voltage window, and pH of the electrolyte solution, the cell exhibits a sloping voltage profile from 0.8 to 1.8 V and delivers an estimated specific energy of ca. 35 Whkg based on the total weight of the active electrode materials. The cell exhibits excellent cycling performance with less than 5% capacity loss over 20,000 cycles at 10 C charge/discharge rate. © 2006 The Electrochemical Society. All rights reserved.

File: 3_extract_cems/abstract/2-s2.0-32344444602.txt
The various applications of the chemically modified multiwalled carbon nanotubes are presented. The unprecedent properties of carbon materials can lead to clean-energy devices including Li ion secondary batteries, electric double-layer capacitors (EDLC) or supercapacitors, fuel cells, hydrogen storage devices, display emission sources, and supercomputers. CNTs are mostly used as an electrode material for use in a supercapacitor due to the useful space within their cores and between neighboring tubes, and good accessibility of their surfaces. This material also has sufficient surface area to prevent deterioration of the capacitance at low current densities on discharge that contributes to energy density.

File: 3_extract_cems/abstract/2-s2.0-3242796672.txt
A composite electrode material comprised of carbon nanotubes (CNTs) and MnO2 was prepared by the method of refluxing the CNTs firstly, and then depositing MnO2 on the refluxed CNTs. The prepared material was analyzed by transmission electron microscopy (TEM), infra-red spectra (IR), cyclic voltammetry and galvanostatic charge/discharge. The effects of refluxing treatment and MnO2 depositing on the performance of CNTs supercapacitors were also studied. The results show that supercapacitors based on the composite electrode material are characterized by high specific capacitance, high energy density, excellent reversibility and long lifetime. The specific capacitance reaches to 134 F/g when the MnO2 mass fraction is 65%. The supercapacitors have good power performance when the MnO2 mass fraction is less than 50%. Through refluxing treatment, large quantities of electroactive functional groups are produced, and the inner surface of the CNTs can also be used to form the electric double-layer.

File: 3_extract_cems/abstract/2-s2.0-32644445523.txt
Activated carbon/carbon nanotube composite electrodes have been assembled and tested in organic electrolyte (NEt4BF4 1.5 M in acetonitrile). The performances of such cells have been compared with pure activated carbon-based electrodes. CNTs content of 15 wt.% seems to be a good compromise between power and energy, with a cell series resistance of 0.6 Ω cm2 and an active material capacitance as high as 88 F g -1. © 2005 Elsevier Ltd. All rights reserved.

File: 3_extract_cems/abstract/2-s2.0-32844471089.txt
High specific surface area mesoporous activated carbon (AC) for supercapacitors was fabricated from petroleum coke through chemical activation. XRD, SEM and BET were used to analyse the as prepared AC. The AC was made into supercapacitor electrode to study its capacitive performance by galvanostatic charge/discharge. The results show that the specific surface area of the AC is 1733 m2/g and the volume fraction for rnesopore is 60.6%. At a current density of 150 mA/g, a specific capacitance of 180 F/g is reached. Supercapacitors based on the AC have low ESR and excellent power property.

File: 3_extract_cems/abstract/2-s2.0-33344469918.txt
Electrochemical characterization has been carried out for electrodes prepared of several activated carbon fiber samples derived from poly (m-phenylene isophthalamide) (Nomex) in an aqueous solution. Depending on the burn-off due to activation the BET surface area of the carbons was in the order of 1300-2800 m2 g-1, providing an extensive network of micropores. Their capability as active material for supercapacitors was evaluated by using cyclic voltammetry and impedance spectroscopy. Values for the capacitance of 175 F g-1 in sulfuric acid were obtained. Further on, it was observed that the specific capacitance and the performance of the electrode increase significantly with increasing burn-off degree. We believe that this fact can be attributed to the increase of surface area and porosity with increasing burn-off. © 2005 Elsevier B.V. All rights reserved.

File: 3_extract_cems/abstract/2-s2.0-33644502555.txt
The Nanostructured Origami™ process consists of patterning a two-dimensional (2-D) membrane with desired micro- and nanoscale features and then folding it into a three-dimensional (3-D) configuration. Electrochemical capacitors, or supercapacitors, are ideal for origami fabrication because their performance can be enhanced through the use of 3-D geometry and nanostructured materials. A supercapacitor with an electrode area of 350×350 μm was created using the origami process and characterized using electrochemical analysis methods. The experimentally measured capacitance values of approximately 1 μF are consistent with theoretical predictions. © 2006 American Institute of Physics.

File: 3_extract_cems/abstract/2-s2.0-33644644763.txt
The pore structures and electrochemical performances of mesoporous carhons prepared by silica sol template method as electrode material for supercapacitor were investigated. The mean pore size and mass specific capacitance of the mesoporous carbons increase with the increase of mass ratio of silica sol to carbon source (glucose). A modified template method, combining silica sol template method and ZnCl2 chemical activation method, was proposed to improve the mass specific capacitance of the mesoporous carbon with an improved BET surface area. The correlation of rate capability and pore structure was studied by constant current discharge and electrochemical impedance spectroscopy. A commercially available microporous carbon was used for comparison. The result shows that mesoporous carbon with a larger pore size displays a higher rate capability. Mesoporous carbon synthesized by modified template method has both high mass specific capacitance and good rate capability.

File: 3_extract_cems/abstract/2-s2.0-33644856658.txt
Polyaniline nanowires were electrochemically deposited on stainless steel electrode at the potential of 0.75 V vs. SCE and characterized by cyclic voltammetry in 1 M H2SO4 electrolyte for supercapacitive properties. A high specific capacitance of 775 F g- 1 was obtained at the sweep rate of 10 mV s- 1. A long-term cyclic stability of the polyaniline nanowires demonstrated its implications for the high performance supercapacitors. © 2005 Elsevier B.V. All rights reserved.

File: 3_extract_cems/abstract/2-s2.0-33645137426.txt
A beta-iron oxyhydroxide (FeOOH) was synthesized via a hydrolyzing route and investigated as a lithium intercalation host. It delivers a capacity of about 170mAh/g and exhibits good cycling performance when charged/discharged in the voltage range from 1.6V to 3.3V. For the first time we have confirmed that FeOOH is suitable for using it as a negative electrode for hybrid electrochemical supercapacitor assembled with an activated carbon positive electrode in 1.0M LiPF6 ethylene carbonate/dimethyl carbonate (EC/DMC, 1:2 in volume) solution. The cell reveals a slightly sloping voltage profile from 0 V to 2.8 V and gives an estimated specific energy of 45Wh/kg based on the total weight of two electrode materials, approximately two times of carbon/carbon electrochemical double layer capacitors. The hybrid supercapacitor shows a good cycling performance, it remains approximately 96% of initial capacity after 800 cycles at a charge/discharge rate of 4C. The capacitor also shows a desirable rate capability, even at 10C discharge rate, it holds 80% of capacity compared with that at 1C discharge rate.
