Repository: tikam24/supercapacitor_database

# supercapacitor_database
 Supercapacitor database generated from scientific literature

File: 3_extract_cems/abstract/2-s2.0-33645144209.txt
Cathodic electrosynthesis has been utilized for the fabrication of MnO x films. The use of polyethylenimine (PEI) as an additive enabled the formation of adherent films, which exhibited enhanced resistance to cracking during drying. The polymer content in the deposits can be varied by the variation of the polymer concentration in the solutions. The mechanism of PEI deposition was proposed which is based on the use of PEI-Mn2+ complexes. The deposition yield has been studied at different deposition durations. X-ray diffraction analysis showed the crystallization of Mn 3O4 phase at 300°C and Mn2O3 at 500°C. The electrochemical performance of the MnOx films sintered at different temperatures was studied by cyclic voltammetry (CV), chronopotentiometry and impedance spectroscopy in Na2SO4 solutions. The films showed excellent pseudocapacitive behavior. The specific capacitance (SC) of 425 F/g in a potential window of 0-0.9 V was obtained from the CV data at a scan rate of 10 mV/s. The SC calculated from the chronopotentiometry data is about 445 F/g. The SC decreased by ∼20% after 1000 cycles. SEM investigations revealed changes in the film morphology during cycling. Obtained results indicate that the proposed method can be used for the fabrication of electrodes for electrochemical supercapacitors. © 2005 Elsevier Ltd. All rights reserved.

File: 3_extract_cems/abstract/2-s2.0-33645227281.txt
Nano-thin polypyrrole (PPy) films were deposited on vapor grown carbon fibers (VGCF) by using an in situ chemical polymerization of the monomer in the presence of FeCl3 oxidant. An ultrasonic cavitational stream was used during polymerization of pyrrole, to enable the deposition of uniformly nano-thin PPy films on the surface of VGCF. The PPy/VGCF composite was characterized by FTIR spectroscopy. Surface morphology of the polymer films was characterized by using scanning electron microscopy and scanning transmission electron microscopy. The capacitance of the composite electrodes was investigated with cyclic voltammetry. As results of this study, thinner layer of PPy in the composite electrode (< 10 nm) was effective to obtain fully reversible and very fast Faradaic reaction. Hence, most mass of the PPy could contribute to the pseudo-capacitive charge storage. This nano-thin PPy layer exhibited higher specific capacitance of ∼588 F g- 1 at 30 mV s- 1 and ∼545 F g- 1 at 200 mV s- 1 along with an excellent power capability. © 2005 Elsevier B.V. All rights reserved.

File: 3_extract_cems/abstract/2-s2.0-33645416539.txt
In this paper, NiO with ordered mesoporous structure was synthesized by replicating template SBA-15 and its electrochemical capacitance characterization was for the first time studied in 2 M KOH electrolyte solution. Electrochemical tests results indicated the ordered mesoporous structure can greatly increase the utilization of NiO, which is attribute to a large effective surface area due to the mesoporous structure. The capacitance of NiO with order mesoporous structure was about 120 F/g, about four times larger than that of NiO prepared by direct calcining Ni(NO3)·6H2O at 550 °C. On the other hand, the mesoporous NiO showed a good rate capability, which is due to that the ordered mesopores did not limit the ion motion within the pores. © 2005 Elsevier Ltd. All rights reserved.

File: 3_extract_cems/abstract/2-s2.0-33645514252.txt
The electrochemical oxidation of dense Mn films is shown to occur through the following sequence of oxides: Mn to MnO to Mn3O4 to Mn2O3 to MnO2. X-ray photoelectron spectroscopy analysis reveals that at each stage, the manganese exists as a hydrated compound. Complete oxidation was shown to be necessary to maintain high capacitance values when utilized as a redox supercapacitor. Partial oxidation was shown to reduce the amount of MnO2 present in the film and the relative surface area of the film, thus having a negative effect on the capacitance. Efforts to improve the hydration of the films oxidized to 0.9 V using a dual current oxidation proved unsuccessful. © 2005 The Electrochemical Society. All rights reserved.

File: 3_extract_cems/abstract/2-s2.0-33645574079.txt
A bidirectional DC-DC converter for supercapacitor-based energy storage systems in advanced electric vehicles is proposed in this letter. This converter consists of a half-bridge and current-fed push-pull circuit linked with a high frequency transformer, which is well applicable to the low voltage/high current charge and discharge of the supercapacitor. The experimental results of the prototype system prove the effective properties of the proposed topology in terms of a low device-conduction loss and a low switching surge.

File: 3_extract_cems/abstract/2-s2.0-33645649141.txt
The ruthenium oxide has been formed by a sol-gel process. The active electrode materials was obtained by mixing aqueous solution of RuCl3·xH2O and NaHCO3. The crystalline structure and the electrochemical properties of the powder have been studied as a function of the annealing temperature. At lower annealing temperatures, the powder is in an amorphous phase with a lower active surface area and poor electrochemical capacitance. The fine hydrous ruthenium oxide powder with satisfactory electrochemical characteristic was obtained by annealing the powder at 210°C. The active surface area of the material is improved and the capacitance is calculated to be 540 F·g-1. The composite with the carbon nanotubes as support was prepared. The capacitance of composite with 20wt% CNTs is calculated to be 860 F·g-1. It is also found that the addition of carbon nanotubes in ruthenium oxide could improve the power characteristics of supercapacitors.

File: 3_extract_cems/abstract/2-s2.0-33645665244.txt
The Nanostructured Origami™ 3D Fabrication and Assembly Process was developed as a novel method of creating three-dimensional (3D) nanostructured devices using two-dimensional micro- and nanopatterning tools and techniques. The origami method of fabrication is a two-part process in which two-dimensional (2D) membranes are first patterned and then folded into the desired 3D configuration. This paper reports on the use of the Nanostructured Origami™ process to create a functional electrochemical energy storage device. An electrochemical capacitor, or a supercapacitor, is selected because its performance can be readily improved by the addition of 3D geometry and nanoarchitecture. In addition to improved performance, the origami fabrication method allows such devices to be integrated into preexisting MEMS and IC processes, thus enabling the fabrication of complete micro- and nanosystems with an integrated power supply. The supercapacitors were created by selectively depositing carbon-based electrode materials on the SU-8 membrane and then folding the structure so that oppositely-charged electrode regions face each other in a 3D arrangement. The fabrication process, electrochemical testing procedure, and analysis of the results are presented. Copyright © 2005 by ASME.

File: 3_extract_cems/abstract/2-s2.0-33645878273.txt
Mechanical grinding (MG) leads to a sequential phase transition of γ-MnO2 to form the thermodynamically stable α-Mn2O3 and, subsequently, Mn3O4 depending on the duration of MG treatment. By MG treatment for 150 h, α-Mn2O3 became a predominant species. A subsequent transition to Mn3O4 was observed on further MG treatment for 200 h. The particle size of the resultant manganese oxides was reduced to as small as 20 nm after 300 h of MG treatment. The change in the specific capacitance of manganese oxides obtained was monitored by XRD and electrochemical experiments. It was observed that the specific capacitance of MG-treated manganese oxides depends on the amount of γ-MnO2 left without phase transition. © 2005 Elsevier B.V. All rights reserved.

File: 3_extract_cems/abstract/2-s2.0-33646337449.txt
Mn-Pb nanocomposite oxide, as electrode material for supercapacitor, was successfully prepared by solid-state reaction of KMnO4 with manganese acetate and lead acetate at low temperature. The nanocomposite oxide was characterized using X-ray diffraction (XRD) and transmission electron microscopy (TEM). The capacitive characteristics of the nanocomposite oxide in 1 mol/L Na2SO4 aqueous electrolyte were investigated with cyclic voltammetry and chronopotentiometry in a three-electrode system. It was found that the nanocomposite oxide was amorphous with the particle size of 10 nm. The nanocomposite oxide exhibited excellent capacitive properties within the potential range from -0.2 ∼ +0.9 (V vs. SCE), indicating a promising electrode material for supercapacitor. The specific capacitance of the nanocomposite oxide decreased with increasing discharge current and it was 180.5 F/g by constant current discharge of 2 mA.

File: 3_extract_cems/abstract/2-s2.0-33646340449.txt
The supercapacitor using nanosized α-MnO2 and activated carbon as electrode materials was developed, and the synthesization of nanosized α-MnO2 and the effect of the concentration of electrolyte on the performance were studied in detail. Three kinds of supercapacitors, MnO2/KOH/MnO2, AC/KOH/AC and MnO2/KOH/AC, were prepared. Cyclic voltammetry (CV), galvanostatic charge-discharge and time constant technology were used to study the performance of the electrodes and the supercapacitors. The results showed that excellent performance of the electrods was found when the concentration of KOH solution was 7 mol·L-1. Specific capacitance of α-MnO2 could reach a value of 237 F·g-1. The super-capacitors with AC electrode as negative electrode and asymmetric configuration had better characteristics than the ones composed of two identical AC or MnO2 electrodes. The operating voltage of α-MnO2/KOH/AC hybrid super-capacitor was 1.5 V and had low self-discharge rate.

File: 3_extract_cems/abstract/2-s2.0-33646474624.txt
The proposed Stochastic Energy Source Access Management (SESAM) comprises renewable energy sources coupled via a direct current bus with storage modules of complementary characteristics to achieve co-generation of hydrogen and electric power on a continuous duty basis. As complementary solutions, hydrogen energy storage to provide a large capacity and access-oriented storage based on magnetic, electric or kinetic energy with less capacity but a faster response time are considered. These are arranged to form a multi-level storage that can compensate stochastic fluctuations of power over diverse time scales. The developed energy management coordinates the operation of the diverse storage modules. In this context, the access-oriented storage acts as a shock absorber in order to shield fuel cells and electrolysers from fast fluctuations of wind power and load. The functions of the plant are validated through simulation using meteorological information obtained from the National Wind Technology Center in the USA. The plant is shown to provide the scheduled output of hydrogen and electric power. Since seen from its terminals SESAM behaves in the same way as a power plant with controlled fuel input, it can be readily integrated with given infrastructures. © 2005 International Association for Hydrogen Energy.

File: 3_extract_cems/abstract/2-s2.0-33646504857.txt
The amorphous nano-structured manganese oxide was electrochemically deposited onto a stainless-steel electrode. The structure and surface morphology of the obtained manganese oxide were studied by means of X-ray diffraction analysis and scanning electron microscopy. The capacitive characteristics of the manganese oxide electrodes were investigated by means of cyclic voltammetry and constant current charge-discharge cycling. The morphological and capacitive characteristics of the hydrous manganese oxide was found to be strongly influenced by the electrochemical deposition conditions. The highest specific capacitance value of ca. 410 F g-1 and the specific power of ca. 54 kW kg-1 were obtained at 400 mV s-1 sweep rate of potentiodynamic deposition condition. The cyclic-life data showed that the specific capacitance was highly stable up to 10,000 cycles examined. This suggests the excellent cyclic stability of the obtained amorphous hydrous manganese oxide for supercapacitor application. © 2006 Elsevier Ltd. All rights reserved.

File: 3_extract_cems/abstract/2-s2.0-33646536994.txt
The synthesis of nanocrystalline vanadium nitride (VN) supercapacitors through a low-temperature route base on a two-step ammonolysis reaction of VCl4 in anhydrous chloroform, is discussed. X ray diffraction (XRD) and high-resolution transmission electron microscopy (HRTEM) are used to characterize the as-prepared and heat-treated NV nanocrystals. Cyclic voltammetry is conducted at 600°C to obtain accurate redox potentials that correspond to the pseudocapacitance behavior, and to confirm the reversibility among the different vanadium oxide phases. The results demonstrated the possibility of using transition metal nitrides as a new class of supercapacitor material through modification of their surface chemistry.

File: 3_extract_cems/abstract/2-s2.0-33646558904.txt
The development of a viable power storage system for electric vehicles is gaining importance. The cyclic behaviour caused by repeated acceleration and braking requires a robust system for both short and long term energy storage. A system combining a battery and an electrochemical supercapacitor (ES) has been proposed. The battery provides long-term storage and a constant energy output, with the ES assisting during peak load situations. The discovery of electrochemical capacitance in nickel and cobalt oxides has lead to investigation of these materials as alternatives to ruthenium and iridium oxides. Our work with ESS focuses on the recent developments in the cathodic electrolytic deposition of oxide films. Using polyethylenimine we can produce thick, crack-free oxide films after heat treatment. The presence of the polymer also reduces the particle size within the film both as deposited and after heat treatment. Capacitance values of over 100 F/g have been achieved using cyclic voltammetry for both nickel oxide and cobalt oxide.

File: 3_extract_cems/abstract/2-s2.0-33646581232.txt
This paper presents a zero-voltage-switching (ZVS) three-port bidirectional converter for fuel cell and supercapacitor applications. A simple and effective method to extend the soft-switching range is proposed, especially for the three-port active-bridge topology. By continuously adjusting the duty cycle on the supercapacitor side H-bridge according to the supercapacitor voltage level, soft-switching conditions are achieved over the full operating range due to the equivalent volt-second products applied to the transformer over half the switching period. Detailed analysis is provided for both the two-port and the three-port converters. Furthermore, a dual PI-loop based control strategy is proposed to achieve constant output voltage and precise power flow management, as well as soft-switching. The converter is implemented and tested. © 2005 IEEE.

File: 3_extract_cems/abstract/2-s2.0-33646674447.txt
Coalescence of particulates accompanied with crystal growth upon annealing at/above 200 °C, found for hydrous Ru O2 (Ru O2 ·n H2 O) prepared by a sol-gel process, is effectively inhibited by the formation of Ru O2 ·n H2 O nanocrystallites in a hydrothermal process. This thermal stability, attributable to the barrier originated from the lattice energy of crystallites, maintains high water content, nanocrystalline structure, and porous nature of Ru O2 ·n H2 O annealed at elevated temperatures from 200 to 400 °C. A hydrothermal derived Ru O2 -based supercapacitor with high specific capacitance (ca. 200 F g-1 measured at 100 mA cm-2) and a cycle lifetime longer than 40 000 cycles, resulting from thermal stability, is demonstrated. © 2006 American Institute of Physics.

File: 3_extract_cems/abstract/2-s2.0-33646838023.txt
Electrochemical oxidation of Mn thin films produces a highly capacitive, porous MnO2 surface layer. The effects of current density and deposited Mn layer thickness on the morphology of the porous surface layer are quite pronounced. A higher current density results in a much thinner, finer porous layer while thicker deposited Mn films give much thicker porous films. Increasing the current density results in a film with greater hydration and an increase in capacitance. For the films of varying deposited layer thickness, oxidation occurs at a single current density and, as a result, the relative hydration of the film does not change noticeably. Increasing the deposited layer thickness results in a porous surface layer that increases in thickness, but with a constant amount of hydration. This combination of trends results in a significant increase in the areal capacitance of the film but little change in the specific capacitance. © 2005 Elsevier B.V. All rights reserved.

File: 3_extract_cems/abstract/2-s2.0-33646861617.txt
Supercapacitors (also known as 'ultracapacitors') offer a promising alternative approach to meeting the increasing power demands of energy-storage systems in general, and of portable (digital) electronic devices in particular. Supercapacitors are able to store and deliver energy at relatively high rates (beyond those accessible with batteries) because the mechanism of energy storage is simple charge-separation (as in conventional capacitors). The vast increases in capacitance achieved by supercapacitors are due to the combination of: (i) an extremely small distance that separates the opposite charges, as defined by the electric double-layer; (ii) highly porous electrodes that embody very high surface-area. A variety of porous forms of carbon are currently preferred as the electrode materials because they have exceptionally high surface areas, relatively high electronic conductivity, and acceptable cost. The power and energy-storage capabilities of these devices are closely linked to the physical and chemical characteristics of the carbon electrodes. For example, increases in specific surface-area, obtained through activation of the carbon, generally lead to increased capacitance. Since only the electrolyte-wetted surface-area contributes to capacitance, the carbon processing is required to generate predominantly 'open' pores that are connected to the bulk pore network. While the supercapacitors available today perform well, it is generally agreed that there is considerable scope for improvement (e.g., improved performance at higher frequencies). Thus it is likely that carbon will continue to play a principal role in supercapacitor technology, mainly through further optimization of porosity, surface treatments to promote wettability, and reduced inter-particle contact resistance. © 2006.

File: 3_extract_cems/abstract/2-s2.0-33646869472.txt
A carbon aerogel supercapacitor has been fabricated with an alkaline polymer gel electrolyte. The electrolyte, which also acts as a separator, has a thickness of 3 mm and a conductivity of around 10-2 S cm-1 at room temperature. The capacitor is characterized by means of cyclic voltammetry, impedance spectroscopy, and galvanostatic cycling. A specific capacitance of 9 F g-1 is shown by cyclic voltammetry. © 2005 Elsevier B.V. All rights reserved.

File: 3_extract_cems/abstract/2-s2.0-33646950065.txt
Environmental energy is an attractive power source for low power wireless sensor networks. We present Prometheus, a system that Intelligently manages energy transfer for perpetual operation without human intervention or servicing. Combining positive attributes of different energy storage elements and leveraging the Intelligence of the microprocessor, we Introduce an efficient multi-stage energy transfer system that reduces the common limitations of single energy storage systems to achieve near perpetual operation. We present our design choices, tradeoffs, circuit evaluations, performance analysis, and models. We discuss the relationships between system components and identify optimal hardware choices to meet an application's needs. Finally we present our implementation of a real system that uses solar energy to power Berkeley's Telos Mote. Our analysis predicts the system will operate for 43 years under 1% load, 4 years under 10% load, and 1 year under 100% load. Our implementation uses a two stage storage system consisting of supercapacitors (primary buffer) and a lithium rechargeable battery (secondary buffer). The mote has full knowledge of power levels and intelligently manages energy transfer to maximize lifetime. © 2005 IEEE.

File: 3_extract_cems/abstract/2-s2.0-33744528146.txt
Highly porous NiO was prepared via a combination of sol-gel process with supercritical drying method in this paper. The as-synthesized NiO samples exhibit 80-90% porosity and high surface area, ie, 180.5-325.6 m 2g-1. Cyclic voltammetric and chronopotentiometric measurements indicated the aerogel-like NiO in 1 mol.L-1 KOH solution to behave capacitive well due to its uniform mesoporous microstructure. It was also observed that post-heating temperature plays a critical role in the mesoporous nature of the aerogel-like materials. An optimal heating temperature of 300°C was found to favor the formation of mesopores, which account for the large specific capacitance of as high as 125 F.g-1. The average specific capacitance of the aerogel-like NiO was observed to be about 75-125 F.g-1 between a potential window of 0-0.35 V vs. SCE. © Springer Science + Business Media, LLC 2006.

File: 3_extract_cems/abstract/2-s2.0-33744934781.txt
Highly active polypyrrole electrodes for redox supercapacitors were prepared by electrodeposition on Ti foil via cyclic voltammetry at a scan rate of 200 mV/s in oxalic acid solution and subsequently characterized in 1 M KCl. Scanning electron microscopy showed that the polypyrrole has a highly porous nanostructure leading to a very high specific capacitance of about 480 ± 50 F/g. The electrode exhibted a high stability during cycle life test. The effects of the mass of polypyrrole electrode materials on the specific capacitance were also investigated. © 2006 Elsevier B.V. All rights reserved.

File: 3_extract_cems/abstract/2-s2.0-33744969786.txt
Carbon aerogel was prepared by the polycondensation of resorcinol (R) with formaldehyde (F), and sodium carbonate was added as a catalyst (C). Physical properties of carbon aerogel were characterized by infrared spectrometer (IR), X-ray diffraction (XRD) and scanning electron microscopy (SEM). It is found that carbon aerogel is an amorphous material with a pearly network structure, and it consists of one or two diffuse X-ray peaks. The results of cyclic voltammetry indicated that the specific capacitance of a carbon aerogel electrode in 6 M KOH electrolyte was approximately 110.06 F g-1. Through the galvanostatic charge/discharge measurement, it was found that the electrode is stable in KOH electrolyte, the maximum capacitance of the supercapacitor with carbon aerogel as the electrode active material was 28 F g-1. Besides, the supercapacitor has long cycle life. Thus, it was thought that the carbon aerogel is an excellent electrode material for a supercapcitor. © 2005 Elsevier B.V. All rights reserved.

File: 3_extract_cems/abstract/2-s2.0-33744970923.txt
This paper presents a control principle for utilizing PEM fuel cell as main power source and supercapacitors as auxiliary power source for electric vehicle applications. The strategy is based on dc link voltage regulation, and fuel cell is simply operating in almost steady state conditions in order to minimize the mechanical stresses of fuel cell and to ensure a good synchronization between fuel flow and fuel cell current. Supercapacitors are functioning during transient energy delivery or transient energy recovery. To authenticate control algorithms, the system structure is realized by analogical current loops and digital voltage loops (dSPACE). The experimental results with a 500 W PEM fuel cell point out the fuel cell starvation problem when operating with dynamic load, and also confirm that the supercapacitor can improve system performance for hybrid power sources. © 2005 Elsevier B.V. All rights reserved.

File: 3_extract_cems/abstract/2-s2.0-33744985901.txt
A carbon-based electrostatic double-layer supercapacitor using a proton conducting electrolyte (Nylon 6-10, 2H3PO4) has been developed and its performances are compared to those of the same device using an aqueous electrolyte (H3PO4, 7.3 M). Impedance spectroscopy has also been applied to the characterization of the supercapacitors in the -5 to 55 °C temperature range. © 1995.

File: 3_extract_cems/abstract/2-s2.0-33744986015.txt
This work presents a systematic study on how pore size and specific surface area (SSA) of carbon effect specific capacitance and frequency response behavior. Carbide derived carbons (CDC) produced by leaching metals from TiC and ZrC at temperatures from 600 to 1200 °C have highly tailorable microstructure and porosity, allowing them to serve as excellent model systems for porous carbons in general. BET SSA and average pore size increased with synthesis temperature and was 600-2000 m2 g-1 and 0.7-1.85 nm, respectively. Maximum specific capacitance in 1 M H2SO4 was found to occur at an intermediate synthesis temperature, 800 °C, for both ZrC and TiC derived carbons and was 190 and 150 F g-1, respectively. Volumetric capacitance for TiC and ZrC derived carbons was maximum at 140 and 110 F cm-3. These results contradict an oft-reported axiom that increasing pore size and SSA, all other things being held constant, increases specific capacitance. A correlation between specific capacitance and SSA of micropores (less than 2 nm in diameter) has been shown. As expected, increasing pore size was found to improve the frequency response. However, CDCs with similar pore size distributions but obtained from different starting materials showed noticeable differences in impedance behavior. This highlights the importance of not only the pore size and specific surface area measured using gas sorption techniques, but also the pore shape or tortuousity, which is non-trivial to characterize, on energy storage. © 2005 Elsevier B.V. All rights reserved.

File: 3_extract_cems/abstract/2-s2.0-33744989943.txt
Composite electrodes for supercapacitors are prepared via template synthesis by the electrochemical polymerization of 3-methyl thiophene in the heterogeneous void spaces of polyvinylidene fluoride (PVDF) porous films. The large pore size distribution in the template matrix results in some of the poly(3-methyl thiophene) growing in a more ordered fashion than in films synthesized without spatial restriction, and this can lead to improved conductivity and kinetics. In this work, the capacitance properties of a poly(3-methyl thiophene)/PVDF composite were investigated using cyclic voltammetry, ac impedance spectroscopy and charge-discharge tests. The P(3-MeT)/PVDF|PC/EC/1 mol L-1 LiClO4|P(3-MeT)/PVDF type III capacitor had a specific capacitance of 616 F g-1 and a Coulombic efficiency of 93%. The power density decreased during ∼300 cycles and then became practically constant at 7.3 kW kg-1. These results indicate that template synthesis is an useful alternative to enhance the properties of conducting polymers. © 2005 Elsevier B.V. All rights reserved.

File: 3_extract_cems/abstract/2-s2.0-33745018151.txt
TiO2 (B) has been investigated as a possible candidate to replace Li4Ti5O12 as a negative electrode for Li-ion battery. The starting compound was synthesized by a simple solid state reaction followed by hydrolysis. Long term stability of the TiO2 (B) electrode can be obtained by limiting lithium intercalation between 0.25 and 0.35 Li+ per unit formula. High cycling rates (up to 24C) have been used without noticeable degradation of the electrode. A non-aqueous hybrid energy storage device using TiO2 (B) as the negative electrode and activated carbon as the positive was assembled. The maximum hybrid cell voltage can be set between 2.75 V and 3.5 V. The cells exhibit energy densities between 45 W kg-1 and 80 W kg-1 with power densities in the range 240-420 W kg-1 which is compatible with a fast charging/discharging storage device, intermediate between electrochemical double layer capacitor and Li-ion batteries. © 2005 Elsevier B.V. All rights reserved.

File: 3_extract_cems/abstract/2-s2.0-33745881057.txt
This paper presents a new multi-input bidirectional dc-dc converter which connects a fuel cell, storage and load by a combination of a dc-link and magnetic-coupling. A boost-dualhalf-bridge and a bidirectional direct-connected switching cell are used. The topology is simple and only needs six power switches. The load and the sources are galvanically isolated. Furthermore, the proposed converter draws/injects smooth current from the fuel cell and the supercapacitor. The system is suitable for medium-power applications where simple topology, autonomous operation, compact packaging, and low cost are required. Different control schemes to manage power flow are proposed and compared. Simulation and experimental results that verify the effectiveness of the topology and its control scheme are presented. Moreover, it is shown that the idea of combining the dc-link and magnetic-coupling can be further developed to a general topology for multi-port bidirectional dc-dc converters. © 2005 IEEE.

File: 3_extract_cems/abstract/2-s2.0-33746259595.txt
Ni(OH)2 with a high specific surface area was synthesized by a facile fast precipitation method. Porous nano-NiO was obtained by calcining Ni (OH)2 at 300°C. The NiO sample possesses a fine porous distribution at around 3-10 nm. The BET specific surface area and pore volume of this sample are 218.1 m2/g and 0.31 cm3/g, respectively. The electrochemical characteristics of the sample were studied by cyclic voltammetry and constant current charge/discharge. The specific capacitance of the NiO sample is about 255 F/g in the 2.0 mol/L KOH solution. The sample also has a fine electrochemical stability.

File: 3_extract_cems/abstract/2-s2.0-33746359948.txt
For short distance (neighbourhood) transport of people in locations of cultural, historical and natural heritage such as places of tourist interest, electrically driven vehicles, equipped with advanced energy storage and management devices could be used. Increasing the efficiency of energy conversion and energy exchange between different kinds of secondary energy sources is very important for the development of hybrid and electric propulsion systems. The capabilities of secondary energy sources to store energy depend on important vehicle parameters: maximum range, gradability and acceleration ability. These parameters affect life cycles of traditional secondary energy sources (electrochemical batteries). Using ultracapacitors (UCAP) as an additional secondary energy source makes it possible to improve the life cycle of a battery and simultaneously to decrease the exploitation costs of electric (EV) or hybrid electric vehicles (HEV). Such electrochemical elements are called: ultracapacitor, supercapacitor, pseudocapacitor or Electric Double Layer Capacitor (EDLC).

File: 3_extract_cems/abstract/2-s2.0-33746522411.txt
Two activated carbons (AC) with different pore size distribution were selected to impregnate with seven species of metals, which were used as electrode materials of a supercapacitor in an aqueous electrolytic solution. The effect of loaded metals on the characterization of AC as polarizable electrodes was investigated. The porous structures and electrochemical double-layer capacitance of activated carbons were investigated using nitrogen gas adsorption and constant current cycling (CCC) methods. It was found that Cu and Mn had obvious pseudo-capacitance effect, and Co and Ni could improve the discharge capacitance of mesopore activated carbon, but Mo, Fe and Y had not contribution to discharge capacitance. The increased extent of the capacitance of mesopore activated carbon was higher than that of micropore activated carbon. The capacitances of Cu/mesopore activated carbon increased with the increase of the loaded weight of metal Cu.

File: 3_extract_cems/abstract/2-s2.0-33746595785.txt
Highly oriented pyrolytic graphite (HOPG) in a solution of (C2H5)4NBF4 in propylene carbonate (PC) was investigated as a model system for the electrochemical double-layer capacitor (EDLC) negative electrode. For the first time the intercalation of (C2H5)4N+ into HOPG could be monitored by means of in situ atomic force microscopy (AFM). In analogy to the behavior in Li+ containing solution the formation of a surface film on the negative electrode could be detected. The question is addressed if this film might serve as a solid electrolyte interphase preventing sustained solvent decomposition. © 2006 Elsevier B.V. All rights reserved.

File: 3_extract_cems/abstract/2-s2.0-33746630459.txt
Manganese oxide was synthesized and dispersed on carbon nanotube (CNT) matrix by thermally decomposing manganese nitrates. CNTs used in this paper were grown directly on graphite disk by chemical vapor deposition technique. The capacitive behavior of manganese oxide/CNT composites was investigated by cyclic voltammetry and galvanostatic charge-discharge method in 1 M Na2SO4 aqueous solutions. When the loading mass of MnO2 is 36.9 μg cm- 2, the specific capacitance of manganese oxide/CNT composite (based on MnO2) at the charge-discharge current density of 1 mA cm- 2 equals 568 F g- 1. Additionally, excellent charge-discharge cycle stability (ca. 88% value of specific capacitance remained after 2500 charge-discharge cycles) and power characteristics of the manganese oxide/CNT composite electrode can be observed. The effect of loading mass of MnO2 on specific capacitance of the electrode has also been investigated. © 2005 Elsevier B.V. All rights reserved.

File: 3_extract_cems/abstract/2-s2.0-33746892355.txt
Transport is one of the largest sources of human-induced greenhouse gas emissions and fossil-fuels consumption. This has lead to a growing demand for hybrid-electric vehicles (HEVs) to reduce air pollution and consumption of fossil fuels. CSIRO Energy Technology has developed the ultra-battery, a new technology that will reduce the cost and boost the performance of batteries in HEVs. The ultra-battery is a hybrid energy-storage device, which combines an asymmetric supercapacitor, and a lead-acid battery in one unit cell, taking the best from both technologies without the need for extra electronic controls. The capacitor will enhance the power and lifespan of the lead-acid battery as it acts as a buffer in discharging and charging. Consequently, this hybrid technology is able to provide and absorb charge rapidly during vehicle acceleration and braking. The ultra-battery has been subjected to a variety of tests. To date, results show that the discharge and charge power of the ultra-battery is ∼50% higher and its cycle-life is at least three times longer than that of the conventional lead-acid counterpart. Furthermore, the ultra-battery is able to be produced as either flooded-electrolyte or valve-regulated designs in the existing lead-acid factory and also able to reconfigure for a variety of applications, such as conventional automobile, power tool, forklift, high-power uninterruptible power supply and remote-area power supply. The prototype ultra-batteries have been constructed and are under laboratory evaluation and field trial. The success of the ultra-battery will obviously make HEVs more affordable and widespread. This, in turn, will reduce greenhouse gas emissions in the urban environment and the consumption of limited supplies of fossil fuels. © 2006 Elsevier B.V. All rights reserved.

File: 3_extract_cems/abstract/2-s2.0-33747133708.txt
The performance of the latest conformal-coated tantalum capacitors is compared with the new supercapacitors in providing the energy storage required for GSM/GPRS transmission. The latest generation of supercapacitors can challenge tantalum capacitors on electron spin resonance (ESR). New proton polymer pulse supercapacitor technology such as AVX's BestCap series can offer a dc capacitance of 150 mF with a 4.5-V working voltage and just 65 mω of ESR in a 28-mm × 17-mm package. The parametric stability and reliability of pulse supercapacitors is significantly better than represented in the wireless modem. The ESR shift that can occur during the component's lifetime remains within the 3× limit at maximum-rated temperature, and is considerably less at card operating specifications. The performance superiority of pulse supercapacitors has become important as energy budgets increase, as required by the shifts from the GSM to GPRS 10 and 12 standards.

File: 3_extract_cems/abstract/2-s2.0-33747147174.txt
The advantages of reference design and the various products developed by the designers based on the reference design in the field of wireless technology, are discussed. This reference design addresses the design challenges as inherent in meeting both standby and active mode energy efficiency regulation also offers a cost effective solution. National Instrument's CompactDAQ consists of an eight slot chassis that accepts hot swappable, auto detectable I/O module capable of measuring up to 256 channels of electrical, physical, mechanical, acoustic signals, and offering signal conditioning capabilities. Australian supercapacitor company Cap-XX is targeting mobile phone applications that requires more power to produce brighter flashes and higher resolution images. Cambridge Display Technology (CDT) and Litrex are developing an inkjet printing solution capable of producing OLEDs with a resolution of 200 pixel/in that will make backlight redundant, with a low power utilization.

File: 3_extract_cems/abstract/2-s2.0-33747394358.txt
Supercapacitors are a new type of energy storage device that has seen great improvement in recent years. Due to their hollow cores, high electrical conductivity and high specific surface area, carbon nanotubes (CNTs) are regarded as one of the most promising electrode materials for supercapacitors. In this paper, progress on the application of CNTs in supercapacitors is reviewed. The properties of CNTs, activated CNTs, CNT/ metal oxide composites and CNT/conductive polymer composites as electrode materials are discussed. The specific capacitance of supercapacitors based on CNTs is not very high because of their low specific surface area. Chemical activation of the CNTs can greatly enhance their specific surface area and hence enhance their specific capacitance. Composites of CNTs and pseudocapacitance materials (metal oxides or conducting polymers), which possess the desirable properties of both components, are promising electrode materials for supercapacitors because of their low cost and good properties.

File: 3_extract_cems/abstract/2-s2.0-33747413277.txt
In an attempt to develop small high-power supercapacitors a 1 V-70 F, 9 cm3, coin-shaped supercapacitor was fabricated using coconut-shell activated carbon with a surface area of 1660 m2/g and 6 mol/L KOH as the electrolyte. The outer package was made from laminated aluminum foil covered with a nylon insulating layer. The electrochemical behavior was measured by constant current charge/discharge and electrochemical impedance spectroscopy. A specific capacitance of 79 F/g was obtained. Results show that a specific power density of 170 W/kg or 330 W/L, and a specific energy density of 1 Wh/kg can be reached with an excellent discharge performance under high current density.
