Repository: tikam24/supercapacitor_database

# supercapacitor_database
 Supercapacitor database generated from scientific literature

File: 3_extract_cems/abstract/2-s2.0-33748046819.txt
This work reports the supercapacitive properties of composite films of multiwalled carbon nanotubes (MWNT) and ruthenium oxide (RuO2). Transmission and scanning electron microscopy, cyclic voltammetry, and electrochemical studies revealed that the nanoporous three-dimensional arrangement of RuO2-coated MWNT in these films facilitated the improvement of electron and ion transfer relative to MWNT films. The capacitance was measured for films of different RuO2 loading, revealing specific capacitances per mass as high as 628 F g-1. The energy storage density of the electrode has increased about three times as compared to MWNT treated with piranha solution. © 2005 Elsevier B.V. All rights reserved.

File: 3_extract_cems/abstract/2-s2.0-33748078480.txt
NiOx xerogels were formed by the sol-gel method followed by heat-treatment under ambient pressure. The structure and properties of these materials were characterized by using X-ray diffraction, XPS, TEM, TGA-DTA and N2 (77 K) adsorption. Electrodes with the xerogels were activated by cyclic voltammetry (CV) and their capacitive performance was evaluated by CV and galvanostatic technique in 7 M KOH solutions. A maximum specific capacitance of 696 F g-1 was obtained by constant current discharge with a current density of 2.0 mA cm-2 for the NiOx xerogels heat-treated at 250 °C. The results of in situ XRD of the NiOx xerogels after the charge/discharge recycling test showed that the NiOx xerogels might exhibit faradaic pseudocapacitance by surface redox from Ni(OH)2 to NiOOH. The high performance obtained indicates that these materials are promising electrode materials for supercapacitors. © 2005 Elsevier B.V. All rights reserved.

File: 3_extract_cems/abstract/2-s2.0-33748092706.txt
New nano-materials like SnO2-Al2O3 and SnO2-Al2O3-carbon were synthesized by a single step hydrothermal method in searching for novel mixed oxides with high electrochemical double layer capacitance. A SnO2-Al2O3-carbon sample was calcined at 600 °C and tested for its performance. The source of carbon was tetrapropyl ammonium hydroxide. The capacitive behavior of SnO2 was compared to the performance of SnO2-Al2O3, SnO2-Al2O3-carbon and calcined SnO2-Al2O3-carbon using the techniques of cyclic voltammetry, double potential step, chronopotentiometry and E-log I polarization. In 0.1 M NaCl solutions, SnO2-Al2O3 gave the best performance with a value of 119 Fg-1 and cycled 1000 times. The nano-material mixed oxides were characterized by TEM, XRD, ICP-AES and SEM-EDAX. © 2005 Elsevier B.V. All rights reserved.

File: 3_extract_cems/abstract/2-s2.0-33748106841.txt
We have studied some supercapacitor cell assemblies based on high surface area nickel and nickel oxide materials. Both symmetric and asymmetric configurations consisting of nickel and nickel oxide with activated carbon as a negative electrode have been investigated. A single electrode specific capacitance value of 473 F g-1 of nickel is obtained for the porous nickel. We have used cyclic voltammetry (CV), electrochemical impedance spectroscopy (EIS) and charge-discharge profile analysis to characterize the supercapacitor cell assemblies. Based on the analysis of impedance data in terms of complex capacitance and complex power, the relaxation time constant (τ0) was calculated for different supercapacitor cell assemblies. The quick response time (of the order of milliseconds) with fast energy delivery at relatively high power suggests that these materials can find applications in short time pulse devices. A coulombic efficiency of 0.93-0.99 is obtained for the supercapacitor cell assemblies studied in this work. The measured equivalent series resistance (ESR) value is relatively high due to the contribution from the resistance offered by the pores and the contact resistance arising from the cell fabrication method. Although the specific capacitance values are relatively less, the cell exhibits a fast response time, which is a desirable property in certain specialized applications. © 2005 Elsevier B.V. All rights reserved.

File: 3_extract_cems/abstract/2-s2.0-33748155300.txt
The influence of Triton X-100 in enhancing the capacitance of polyaniline-based nickel electrodes is reported. Cyclic voltammetric experiments, galvanostatic charge-discharge studies and impedance analysis were carried out in order to investigate the applicability of the system as an electrochemical supercapacitor. A qualitative interpretation of the enhancement is provided. Fourier transform infrared (FTIR), X-ray diffraction and scanning electron microscopy techniques were employed for characterization of the electrode. © 2005.

File: 3_extract_cems/abstract/2-s2.0-33748194211.txt
Synthesis and characterization of poly (3,4-ethylenedioxythiophene) (PEDOT) interleaved between the layers of crystalline oxides of V and Mo is discussed with special emphasis on their application potential as electrodes for rechargeable Li batteries and supercapacitors. The expansion of the interlayer spacing of crystalline oxides (for example, V2O5 causes expansion from 0.43 to 1.41 nm) is consistent with a random layer stacking structure. These hybrid nanocomposites when coupled with a large-area Li foil electrode in 1 M LiClO4 in a mixture of ethylene and dimethylcarbonate (1:1, v/v), give enhanced discharge capacity compared to pristine oxides. For example a discharge capacity of ∼350 mAh g-1, in the potential range 4.2-2.1 V (versus Li+/Li) is obtained for PEDOT-V2O5 hybrid which is significantly large compared to that for simple Li-intercalated V2O5. The improvement of electrochemical performance compared with that of pristine oxides is attributed to higher electric conductivity, enhanced bi-dimensionality and increased structural disorder. Although these conducting polymer-oxide hybrids delivered more than 300 mAh g-1 in the potential range 1.3-4.3 V, their cycle life needs further improvements to realize their commercial potential. Similarly, the double layer capacitance of MoO3 increases from ∼40 mF g-1 to ∼300 F g-1 after PEDOT incorporation in the interlayer gap of MoO3 under similar experimental conditions and the nanocomposite displays intriguing effects with respect to electrochemical Li+ insertion. The PEDOT-MoO3 nanocomposite appears to be a promising electrode material for non-aqueous type supercapacitors. © 2006 Elsevier B.V. All rights reserved.

File: 3_extract_cems/abstract/2-s2.0-33748434212.txt
Gas-phase activated monolithic glassy carbon was used as electrochemical double layer capacitor electrode by a research team of Siemens AG in the early 1980s [1], J. Miklos, K. Mund, W. Naschwitz, Siemens AG, Offenlegungsschrift DE 30 11 701 A1, German Patent (1980). Wen et al. [2] (Y.H. Wen, G.P. Cao, J. Cheng, Y.S. Yang, New Carbon Mater. 18(3) (2003) 219, and [3] Y.H. Wen, G.P. Cao, Y.S. Yang, J. Power Sources 148 (2005) 121, have repeatedly questioned the performance of this glassy carbon based supercapacitor electrode concept. This asks for some comments. © 2006 Elsevier B.V. All rights reserved.

File: 3_extract_cems/abstract/2-s2.0-33748437070.txt
Novel internal polymer electrolyte membrane fuel cell/energy storage hybrid power systems were fabricated to improve the pulse power output of the system by incorporating a supercapacitor element (Ru 2O·0.5H 2O) and a battery element (CeZrO 2) into the cathode catalyst layer of fuel cells. The steady-state performance of the hybrid fuel cell system was similar to that of the conventional fuel cell. However, the peak power output of the hybrid system, which was demonstrated by a potential square-wave voltammetry program, showed a much higher value than that of the conventional fuel cell. The pulse power output of the fuel cells can be enhanced m5arkedly by incorporating a supercapacitor element or a battery element into the electrocatalyst layer. © 2006 The Electrochemical Society. All rights reserved.

File: 3_extract_cems/abstract/2-s2.0-33748441580.txt
Composite materials of β-FeOOH particles and carbon powder were prepared by hydrolyzing of FeCl3+Ti(SO4)2 (aq.) in which carbon powder was dispersed. β-FeOOH formed in the presence of Ti(IV) ions became amorphous and/or low crystallinity. The composite materials prepared in the presence of Ti(IV) ions worked as lithium intercalation electrodes in nonaqueous electrolytes including lithium ions. The electrodes exhibited a good cycle performance at large charge-discharge current density over 5 mA cm-2 (4 A g-1 per weight of active material). The composite materials are one of the promising candidates as electrode materials for energy storage devices, such as hybrid electrochemical supercapacitor, that require high-power operations.

File: 3_extract_cems/abstract/2-s2.0-33748907097.txt
Singlewall carbon nanotubes were covered with polypyrrole via in situ miniemulsion polymerization of pyrrole monomer. They had nanotube surfaces partially enveloped with polypyrrole: the surfaces attached with polypyrrole particles, the surfaces covered with thin polypyrrole film, and bare surfaces. The nanotubes covered with polypyrrole were doped with LiClO4 and mixed with a binder, Kynar FLEX 2801, to make composite electrode for supercapacitor. The pelletized powder of the composite with Li+ ions exhibited higher electrical conductivity and lower percolation threshold concentration than pristine polypyrrole. The composite was used to fabricate the electrode in supercapacitor without adding other conducting material like carbon black. It showed higher specific capacitance than polypyrrole/binder/carbon black composite. This could be explained due to the existence of bare surfaces of SWNTs with high electrical conductivity as well as large surface area. © 2005 Elsevier Ltd. All rights reserved.

File: 3_extract_cems/abstract/2-s2.0-33748955983.txt
Multi-walled carbon nanotube (MWNT) thin films have been fabricated by electrophoretic deposition technique in this study. The supercapacitors built from such thin film electrodes have exhibited near-ideal rectangular cyclic voltammograms even at a scan rate as high as 1000 mV s-1 and a high specific power density over 20 kW kg-1. More importantly, the supercapacitors showed superior frequency response, with a frequency 'knee' at about 7560 Hz, which is more than 70 times higher than the highest 'knee' frequency (100 Hz) so far reported for such supercapacitors. Our study also demonstrated that these carbon nanotube thin films can serve as a coating layer over ordinary current collectors to drastically enhance the electrode performance, indicating the huge potential in supercapacitor and battery manufacturing. Finally, it is clear that electrophoretic deposition is a promising technique for massive fabrication of carbon nanotube electrodes for various electronic devices. © 2006 Elsevier B.V. All rights reserved.

File: 3_extract_cems/abstract/2-s2.0-33748956287.txt
An initial Raman study on the effects of intercalation for aprotic electrolyte-based electrochemical double-layer capacitors (EDLCs) is reported. In situ Raman microscopy is employed in the study of the electrochemical intercalation of tetraethylammonium (Et4N+) and tetrafluoroborate (BF4-) into and out of microcrystalline graphite. During cyclic voltammetry experiments, the insertion of Et4N+ into graphite for the negative electrode occurs at an onset potential of +1.0 V versus Li/Li+. For the positive electrode, BF4- was shown to intercalate above +4.3 V versus Li/Li+. The characteristic G-band doublet peak (E2g2(i) (1578 cm-1) and E2g2(b) (1600 cm-1)) showed that various staged compounds were formed in both cases and the return of the single G-band (1578 cm-1) demonstrates that intercalation was fully reversible. The disappearance of the D-band (1329 cm-1) in intercalated graphite is also noted and when the intercalant is removed a more intense D-band reappears, indicating possible lattice damage. For cation intercalation, such irreversible changes of the graphite structure are confirmed by scanning electron microscopy (SEM). © 2006 Elsevier Ltd. All rights reserved.

File: 3_extract_cems/abstract/2-s2.0-33748957906.txt
Cobalt silicate hydroxide (Co3[Si2O5]2[OH]2) was prepared by chemical method for use in electrochemical capacitors. X-ray diffraction (XRD) and transmission electron microscopy (TEM) tests indicate that the material was pure hexagonal phase with uniform nanometer size distribution. Cyclic voltammeter (CV) and galvanostatic charge/discharge measurements show that the cobalt silicate hydroxide-based electrode has stable electrochemical capacitor properties between potential range of 0.1-0.55 V with a maximum specific capacitance of 237 F g-1 in alkaline solution and 95% of capacity efficiency was reached after 150 cycles. Electrochemical impedance spectra (EIS) investigation illustrates that the capacitance of the test electrode was mainly consisted of pseudo-capacitance, which was caused by underpotential deposition of H3O+ at the electrode surface. © 2006.

File: 3_extract_cems/abstract/2-s2.0-33748960940.txt
All-solid-supercapacitor based on chemically synthesized polyaniline (PANI) and sulfonated polymers have been reported. Poly vinyl sulfonic acid (PVSA) is used as a proton conducting solid electrolyte. Fluorinated ethylene propylene copolymer grafted with acrylic acid and sulfonated (FEP-g-AA-SO3H) membrane was used as the separator. Composite electrodes were prepared from PANI, PVSA, electronically conducing carbon and poly tetra fluroethylene (PTFE) powder. Electrochemical studies of the supercapacitor were carried out in a unit cell. The unit cell consisted of three layers structure: composite electrode//FEP-g-AA-SO3H//composite electrode. This symmetric configuration of supercapacitor represents type1 (p-p) class, since both the electrodes were made from p-dopable PANI based composite electrodes. Optimization of solid electrolyte in the composite electrode was carried out. Supercapacitor was characterized by cyclic voltammetry and charge-discharge cycles. Capacitance of 98 F/g of PANI was obtained. The reduction in the capacitance after 1500 cycles was found to less than 20%. The non-ideal behavior of the supercapacitor was analyzed by impedance analysis. © 2006 Elsevier B.V. All rights reserved.

File: 3_extract_cems/abstract/2-s2.0-33748968006.txt
Natural copper minerals covellite and chalcocite have been investigated using different electrochemical methods (galvanostatic, potentiostatic, cyclic voltammetry and electrochemical impedance spectroscopy) from the point of view of their capacitive behavior. The highest value of capacitance (about 200 F cm-2) was obtained on chalcocite in electrolyte containing 1 M H2SO4 and 0.5 M CuSO4, but with unacceptable high leakage current. Optimal system from the both criteria is chalcocite in 1 M H2SO4 and 0.1 M CuSO4, where the capacitance of about 110 F cm-2 has been obtained. Copper sheet served as a counter electrode. Electrochemical impedance spectroscopy method had to be adopted for the systems containing high capacitances. The existence of reaction product on the surface of investigated minerals has been established by optical and electron microscopy. © 2006 Elsevier B.V. All rights reserved.

File: 3_extract_cems/abstract/2-s2.0-33748971062.txt
The structure-property relationships of hydrous ruthenium oxides, fabricated by electro deposition on Ti foil, were investigated with different annealing conditions. The annealing temperature was found to play an important role in affecting the electrochemical performance of the annealed hydrous ruthenium oxides. The results indicate that annealing hydrous ruthenium oxide at its crystallization threshold temperature, ∼200 °C, may help to create suitable nanostructure in the oxide that supports the establishment of interpenetrating percolation paths for balanced electron and proton conduction, thereby improving the capacitive response of the oxide dramatically. This finding is useful for fabrication of electrodes with enhanced electrochemical performance for application in microsupercapacitor. © 2006 Elsevier B.V. All rights reserved.

File: 3_extract_cems/abstract/2-s2.0-33748974751.txt
It is suggested that the specific capacitance C0 of activated carbons at low current densities (d ∼ 1 mA cm-2) consists, to a good first approximation, of two contributions. For the H2SO4 electrolyte they correspond to approximately 0.080 F m-2 from the total accessible surface area and an additional pseudo-capacitance of 63 F mmol-1 from the surface species generating CO in thermally programmed desorption (TPD). The new correlation proposed here is an alternative to Shi's earlier approach which considered contributions from the microporous and the external surface areas. Furthermore, it appears that the variation of the specific capacitance C at high current densities d (up to 100-150 mA cm-2) depends essentially on the CO2-generating surface groups and on 1/L0, the inverse of the average micropore width. © 2006 Elsevier Ltd. All rights reserved.

File: 3_extract_cems/abstract/2-s2.0-33749169514.txt
Since their discovery, carbon nanotubes have been proposed for a number of applications, such as gas storage, reinforcement of composites, electrochemical energy storage, catalyst support, where the nanotexture and surface functionality are of fundamental importance. With regard to surface properties, this new form of carbon is not significantly different from the other classical carbon forms (carbon fibers, pyrolytic carbon, graphite, activated carbons,...) which are also constituted of graphitic carbon layers. Therefore, this chapter aims in its first part at presenting the porous properties and surface functionality of carbon materials and the techniques to control or modify these parameters. However, due to their nanoscale size morphology and inner cavity which can host various species, carbon nanotubes are expected to present specific properties. Mats of highly entangled nanotubes offer an open network of mesopores which favors the access of molecules and ions to the active surface. The second part of this chapter will be focused on the presentation of some specific chemical and electrochemical properties of carbon nanotubes. Filling of nanotubes and in-situ chemistry in the cavity will be documented. Application of carbon nanotubes as lithium battery or supercapacitor electrode materials will be critically discussed by comparison with other kinds of nanostructured carbons. © 2006 Springer-Verlag Berlin Heidelberg.

File: 3_extract_cems/abstract/2-s2.0-33749406626.txt
In order to increase the specific capacitance of carbon nanotubes (CNT), chemical polymerization method was used to prepare carbon nanotube-polyaniline (CNT-PANI) nanocomposite by coating polyaniline on the surface of the CNT. The product was characterized by transmission electron microscopy and infrared spectra. Cyclic voltammetry was also used to investigate its electrochemical properties. The performance of supercapacitors equipped with the CNT-PANI nanocomposite electrodes in 1 mol/L H2SO4 was evaluated by galvanostatic charge/discharge. A comparative analysis of the CNT was also conducted under similar conditions. At a current density of 10 mA/cm 2, the CNT-PANI nanocomposite exhibits high specific capacitance of 201 F/g, in comparison with a value of 52 F/g for the CNT. And supercapacitors based on the CNT-PANI nanocomposite have an energy density of 6.97 Wh/kg and an outstanding power performance.

File: 3_extract_cems/abstract/2-s2.0-33749529355.txt
We present, for the first time, a new material of symmetric electrochemical supercapacitor in which zinc oxide (ZnO) with carbon aerogel (CA) was used as active material. Physical properties of ZnO/CA composite were characterized by X-ray diffraction (XRD) and scanning electron microscopy (SEM). It was found that ZnO has single hexagonal structure and the grain size increases with increase of ZnO compository. The result of cyclic voltammetry indicates that the specific capacitance of ZnO/CA composite in 6 M KOH electrolyte was approximately 25 F/g at 10 mV/s for 2:1 composition. AC impedance analysis reveals that ZnO with carbon aerogel powder enhanced the conductivity by reducing the internal resistance. Galvanostatic charge/discharge measurements were done at various current densities, namely 25, 50, 75, and 100 mA/cm2. It was found that the cells have excellent electrochemical reversibility and capacitive characteristics in KOH electrolyte. The maximum capacitance of the ZnO/CA supercapacitor was 500 F/g at 100 mA/cm2. It has been observed that the specific capacitance is constant up to 500 cycles at all current densities, which implies that the dendrite formation was controlled. © 2006 Elsevier Ltd. All rights reserved.

File: 3_extract_cems/abstract/2-s2.0-33749544924.txt
NiO/Ta 2O 5 nano-composite films have been investigated and determined to be a good electrochromic material as well as an electrochemical supercapacitor. Thin film nano-composites of polycrystalline nickel oxide and amorphous tantalum oxide have been deposited by reactive RF-magnetron sputtering in O 2 from a composite target. With increasing concentration of tantalum oxide, the specific capacitance of the composite material reaches a maximum at atomic ratio of Ta/Ni = 0.26, and then decreases with further increasing amount of tantalum oxide. TEM studies indicate that we have synthesized nano-sized polycrystalline particles of NiO embedded in an amorphous Ta 2O 5 matrix. These NiO/Ta 2O 5 nano-composite films exhibit an optical density change of 0.22 at 670 nm wavelength with capacitor-type charge/discharge properties in an anodic coloring fashion.

File: 3_extract_cems/abstract/2-s2.0-33749670568.txt
This paper presents a control strategy for employing PEM fuel cell, known as slow dynamic device, as main power source and supercapacitors, known as high dynamic storage elements, as auxiliary power source for dc distributed system. The main point is to regulate the dc bus, and the important constraint is to avoid speedy operation of fuel cell current. Therefore, fuel cell is simply operating in almost steady state conditions in order to ensure a good synchronization between fuel (hydrogen and oxygen) flow and fuel cell current and to lessen mechanical stresses. The proposed control is based, first, on the regulation of the dc bus voltage through the control of the power delivered by the supercapacitors, and second, on the control of the supercapacitor voltage by the operating of the fuel cell. To validate control algorithms, hardware system is realized by analogical current loops and digital voltage loops (dSPACE). Experimental results, with a ZSW PEM 500 W, 12.5 V, 40 A fuel cell and a SAFT 292 F, 30 V, 400 A supercapacitor module for a 42 V dc distributed network, confirm system operations. © 2005 IEEE.

File: 3_extract_cems/abstract/2-s2.0-33750028024.txt
A CCSCC consent current source) is discussed, which is composed of MOSFET, it can be used to test the performances of supercapacitors, batteries and some power parts. The supervising control system of the CCSC is based on MCS-51 chip computer, it can control the output current, voltage and temperatures of the CCSC timely.

File: 3_extract_cems/abstract/2-s2.0-33750086991.txt
A kind of ruthenium oxide with smaller particles and higher porosity was prepared by a sol-gel process with RuCl3·xH2O and NaHCO3 solution. Several details concerning this new material, including crystal structure, particle size as functions of the temperature, and electrochemical properties were also reported. The optimal annealing temperature was 210°C and the powder annealed at this temperature had a rate capacitance of 541 F/g. In addition, the rate capacitance of the composite electrode reached 802 F/g after 10% carbon black was added, much higher than any previously reported value. High energy density supercapacitors were built with the newly discovered electrode material. Energy densities as high as 67 J/g were obtained based on the RuO2·xH2O alone. By introducing the highly porous carbon black into the electrode, energy densities great than 100 J/g could be achieved. The power density of the capacitor was enhanced significantly. © 2006 Chinese Physical Society.

File: 3_extract_cems/abstract/2-s2.0-33750140160.txt
By carbonizing a filter paper carrying hydrated manganese oxide, a new MnO/C composite was prepared. The surface morphology and crystal structure of the composite were investigated by scanning electron microscopy and X-ray diffraction technique. The electrochemical characteristics of the composite was evaluated by cyclic voltammetrty and galvanostatic. charge-discharge method. The MnO/C composite electrode has a high specific capacitance (248 F/g at 50 mV/s), excellent power characteristics (1.6% decrease in specific capacitance from 10 to 1000 mV/s), and long-term cycle stability (6.4% decreases in specific capacitance for 6000 charge-discharge cycles). These results imply that the MnO/C composite electrode is an excellent candidate for supercapacitors.

File: 3_extract_cems/abstract/2-s2.0-33750210107.txt
For the first time it is here reported a novel and clean galvanostatic procedure to polymerize poly(3-methylthiophene) in the 1-ethyl-3-methyl-imidazolium bis(trifluoromethanesulfonyl)imide (EMITFSI) ionic liquid (IL). The strategy consists in the use of the acid additive trifluoromethanesulfonimide (HTFSI) displaying the same anion of the IL and which provides an acid proton that is reduced to H2 at the counter electrode upon the anodic polymer growth on the working electrode and prevents consumption of the ionic liquid with great advantage in terms of costs. This procedure provides a pMeT electrode featuring 250 F g-1 in EMITFSI at 60 °C, a very interesting result in view of application of such pMeT in IL-based hybrid supercapacitors. Here are reported the results of the galvanostatic polymerization of pMeT in EMITFSI-HTFSI as well as the performance in EMITFSI at 60 °C of the obtained pMeT electrode. © 2006 Elsevier B.V. All rights reserved.

File: 3_extract_cems/abstract/2-s2.0-33750328031.txt
Pollution from diesel engines is much increased, and fuel used up, by truck drivers idling their engines to provide power for electrical loads. Many US states have enacted legislation to prevent it. A supercapacitor developed by Nanotecture takes its place. The company deals in self-assembly of low-cost surfactant molecules to fabricate nanomaterials by template deposition. It can thus make an anode of nanoporous nickel hydroxide that, with carbon forming the negative cathode, provides a uniquely powerful high-energy, low-cost supercapacitor. Emissions of 20 ton/yr of CO2 from each of 2 million trucks are eliminated, saving 40 million ton/yr.

File: 3_extract_cems/abstract/2-s2.0-33750441473.txt
This paper presents performance of supercapacitor built from different carbon materials. The general principle of supercapacitor and formula connected with its operation are also described. The role of carbon nanotexture has been underlined selecting carbons prepared by template techniques. It has been demonstrated that mainly micropores and small mesopores play important role for charging of electrical double layer, however, interconnectivity of pores is crucial for charge propagation. The presence of heteroatom, e.g. nitrogen in the carbon network is profitable because of additional reversible faradaic reactions. A linear dependence of capacitance values vs nitrogen content has been found. Ionic liquids are presently considered as a novel generation of electrolyte with interesting properties, e.g. a high operating voltage. An increase of supercapacitor voltage (over 3V) has been realized by application of ionic liquids based on phosphonium salt. ©2006 Sociedade Brasileira de Química.

File: 3_extract_cems/abstract/2-s2.0-33750457307.txt
This paper presents a hybrid capacitor, with two different electrodes working in their optimal potential range. The negative electrode is based on the reversible hydrogen sorption which occurs at low potential values in nanoporous carbons. Galvanostatic cycling at temperatures ranging from 20 to 60°C demonstrates that hydrogen is weakly chemisorbed. This is confirmed by TPD on the electrode material after charging, which shows a peak due to hydrogen at 200-250°C. The positive electrode is a composite made of carbon nanotubes, as minor component, and MnO2. Interesting properties are given by the presence of nanotubes, such as a developed porosity, a high electrical conductivity and a good resiliency, all being very important for enhancing the power and cycle life of supercapacitors. The hybrid capacitor is able to operate at voltage values as high as 2 V in aqueous medium with a long cycle life. ©2006 Sociedade Brasileira de Química.

File: 3_extract_cems/abstract/2-s2.0-33750559980.txt
Manganese dioxide was prepared by chemical Co-precipitation. The XRD patterns indicate that the main crystal structures of the sample are amorphous α-MnO2 and γ-MnO2. The sample hydrothermal treatment shows stronger crystal phases, and the phase is α-MnO 2 and γ-MnO2 mixed phase. Electrochemical measurement reveals that the specific capacitance of single electrode is 252.72 F·g-1 and reachs at 299.15 F·g-1 after hydrothermal treatment 18.37% higher than that before the treatment. Capacitance of the-latter sample shows almost no decline after 400 charge/discharge cycles.

File: 3_extract_cems/abstract/2-s2.0-33750809714.txt
The particular characteristics of the supercapacitors make them very attractive for the design of new alimentation concepts in transportation or power quality. But the low voltage of these components involves the use of series connections which are not the best solution on the reliability point of view. In this paper, a study of the voltage sharing in a supercapacitor module is proposed. This study is based on numerous experimental tests. The first part of this paper introduces the context of this work. Then, the test bench which allows us to obtain the experimental results is presented. The causes of voltage imbalances, as well as the models used to describe these phenomena, are analysed. Finally the experimental study details the test procedure and the results which are obtained.

File: 3_extract_cems/abstract/2-s2.0-33750829978.txt
This paper is about supercapacitors for energy storage. Supercapacitor modelling and specifications are presented. Three applications in transportation are described in this study. The first is about internal combustion engine. The second and the third deal energy storage with Maxwell supercapacitors for Tram-way applications.

File: 3_extract_cems/abstract/2-s2.0-33750949550.txt
Large-scale synthesized single-walled carbon nanotubes (SWNT) prepared by electric arc discharge method and a mixture of NiO and Y2O 3 as catalyst have been used as electrode materials for supercapacitors. N2 adsorption/desorption measurement shows that the SWNT is a microporous and mesoporous material with specific surface area 435 m2•g-1. The specific capacitance of the nitric acid treated SWNT in aqueous electrolyte reaches as high as 105 F/g, which is a combination of electric double layer capacitance and pseudocapacitance. The SWNT-based capacitors also have good charge/discharge reversibility and cycling perdurability. © 2006 SIOC, CAS, & Wiley-VCH Verlag GmbH & Co. KGaA.

File: 3_extract_cems/abstract/2-s2.0-33750954320.txt
Bismuth oxide (Bi2O3) thin films are grown on copper substrates at room temperature by electrodeposition from an aqueous alkaline nitrate bath. The usefulness of electrochemically deposited Bi2O3 for electrochemical supercapacitors is proposed for the first time. The supercapacitor properties of Bi2O3 electrode are studied in aqueous NaOH solution. The Bi2O3 electrode exhibits very good electrochemical supercapacitive characteristics as well as stability in aqueous NaOH electrolyte. The effect of electrolyte concentration, scan rate, and number of cycles on the specific capacitance of Bi2O3 electrodes has been studied. The highest specific capacitance achieved with the electrodeposited Bi2O3 films is 98 F g-1. © 2006 Elsevier B.V. All rights reserved.

File: 3_extract_cems/abstract/2-s2.0-33750960809.txt
Redox supercapacitors are attracting increasing attention as high power electrochemical sources and can either be coupled with batteries to provide peak power or replace batteries for memory back-up. In the present work, all-polymer solid-state supercapacitors with LiClO4 and LiCF3SO3 doped polypyrrole electrodes and P(VDF-HFP)-PMMA based polymer gel electrolyte are fabricated. The polypyrrole electrodes are irradiated with 160 MeV Ni12+ ions at 5 × 1010, 5 × 1011 and 5 × 1012 ions cm-2. A comparative study is made between unirradiated and irradiated supercapacitors with polypyrrole-based electrodes. An average capacitance of about 200 F gm-1 is obtained. On successive charging and discharging, the capacitance decreases for supercapacitors with unirradiated electrodes but remains stable when irradiated electrodes are used. In addition, the capacitance is slightly decreased compared with that for unirradiated electrodes. Charge-discharge studies show a decrease in total charge-discharge time for supercapacitors with irradiated electrodes. The capacitance values calculated from cyclic voltammograms are higher than those determined from charge-discharge plots due to the added contribution of a leakage current. The coulombic efficiency of all the supercapacitors is about 90%. © 2006 Elsevier B.V. All rights reserved.

File: 3_extract_cems/abstract/2-s2.0-33751033568.txt
Novel vehicle technologies are imposing modified requirements to electrical storage systems. These technologies are electrical energy management as well as the various stages of powertrain hybridization. This paper characterizes the associated vehicle attributes. Changed requirements to the electrical stoarge system are derived, in particular: long cycle life, high dynamic charge acceptance particularly for regenerative braking, and robust service life in partial state of charge. The battery technologies under consideration (lead/acid battery with liquid or absorptive glass-fibre mat electrolyte, nickel/metal-hydride battery, lithium-ion battery, supercapacitor) are discussed with respect to their potentials for the various advanced applications. Aside from new cell technologies, growing importance is ascribed to the integration of the storage device into the controls of electrical system and powertrain. This requires, even for 12 Volt lead/acid batteries, complex but cost-optimized battery monitoring systems.

File: 3_extract_cems/abstract/2-s2.0-33751087532.txt
NiO spheres were obtained by hydrothermal process. The structure and morphology were examined by X-ray diffraction (XRD) and scanning electron microscopy (SEM). Electrochemical properties of NiO electrode were preformed by cyclic voltammogram and galvanostatic discharge measurements with the potential range from -0.1 to 0.5 V (vs. SCE) in 6mol/L KOH electrolyte. The results demonstrated that the NiO microspheres obtained at 300°C had a good stability and cyclic performance. Its specific capacitance as single electrode was up to 830 F/g.

File: 3_extract_cems/abstract/2-s2.0-33751113868.txt
Cathodic electrosynthesis has been utilized for the fabrication of γ-Fe2O3 films, containing chitosan additive as a binder. The films were studied by X-ray diffraction analysis, X-ray photoelectron spectroscopy, scanning electron microscopy, differential thermal analysis, and thermogravimetric analysis. Cyclic voltammetry and chronopotentiometry data showed that the iron oxide films exhibit electrochemical capacitance in the voltage window of -0.9 to -0.1 V vs SCE in 0.25 m Na2SO4 and 0.25 m Na2S2O 3 aqueous solutions. The highest specific capacitance (SC) of 210 F g-1 was achieved using 0.25 m Na2S2O 3 as electrolyte, at a scan rate of 2 mV s-1. The SC decreased with increasing film thickness, scan rate and cycle number. Heat treatment of the films at 140 °C resulted in increasing SC. © Springer Science+Business Media B.V. 2006.

File: 3_extract_cems/abstract/2-s2.0-33751231441.txt
Polypyrrole (pPy) films were electrochemically synthesized over the surface of nano-crystalline porous silicon (pSi), platinum (Pt) and polished silicon (Si) substrates. As evidenced by the SEM pictures and the potential time-transient characteristics the polymerized growth is relatively porous, smooth and faster over pSi substrates in comparison to the Pt and polished Si surfaces. The polymerization charge on pSi substrate is significantly enhanced and the high accessible surface area of nano-pSi/pPy structure resulted in an improved redox performance of pPy. Impedance study revealed no change in the diffusion control process for pSi/pPy and Pt/pPy electrodes whereas an increase in Faradaic resistance for pSi/pPy electrode is noticed. Redox properties of pPy on n- and p-type pSi structures were studied using cyclic voltametry and electrochemical impedance spectroscopy. FESEM was used to study the surface morphology and to further compliment the electrochemical performance of the electrode. © 2006 Elsevier B.V. All rights reserved.

File: 3_extract_cems/abstract/2-s2.0-33751269895.txt
This study focused on the preparation and electrochemical properties of bamboo-based activated carbons (ACs) through carbonization and subsequent activation with steam and non-aqueous electrolyte solutions. The specific surface areas and the capacitances of samples ranged from 445 to 1,025 m 2/g and from 5 to 60 F/g, respectively, depending on the activation conditions. The sample activated at 900 °C for 60 min under our experimental conditions exhibited the highest capacitance and the largest specific surface area.

File: 3_extract_cems/abstract/2-s2.0-33751307132.txt
We present the electrochemical polymerization and characterization of a stable and dopable polyindophenine derivative starting from monomer 5. The fabrication of supercapacitor devices was carried out by direct electrochemical polymerization on an ITO-coated slide. Furthermore, the galvanostatic and potentiostatic experiments conducted on these supercapacitors have shown that the polyindophenine-derivative material has very good cyclability, over a potential range of 1.4 V, and a maximum capacitance of 140 F g-1. © 2006 American Chemical Society.

File: 3_extract_cems/abstract/2-s2.0-33845752597.txt
Ni(OH)2 electrode doping with Co was prepared on porous nickel by electrochemical co-deposition technology. Capacitance performance of C/Ni(OH)2 supercapacitor was studied in the ethanol and water with volume ratios 3:7, 1:1, 7:3, respectively and water solution. XRD and EDS analysis indicates that the product is α-Ni (OH)2 doping with Co. Charge-discharge tests show that the supercapacitor can acquire the best characteristics in the ethanol and water with volume ratio 1:1, and the single electrode specific capacitances can reach 850 F/g and 600 F/g at 4 mA/cm and 32 mA/cm, respectively. SEM images show that such Ni(OH)2 particles exhibit a honeycombed structure, which increases specific surface area contacted between the active material and electrolyte and makes electrochemical reactions more fully, so that the utilization ratio and the value of discharge specific capacitance of the active material are increased gready.
