Repository: tikam24/supercapacitor_database

# supercapacitor_database
 Supercapacitor database generated from scientific literature

File: 3_extract_cems/abstract/2-s2.0-33846088456.txt
Carbon nanotube thin films have been successfully fabricated by the electrophoretic deposition technique. The supercapacitors built from such thin film electrodes have a very small equivalent series resistance, and a high specific power density over 20kWkg-1 was thus obtained. More importantly, the supercapacitors showed superior frequency response. Our study also demonstrated that these carbon nanotube thin films can serve as coating layers over ordinary current collectors to drastically enhance the electrode performance, indicating a huge potential in supercapacitor and battery manufacturing. © IOP Publishing Ltd.

File: 3_extract_cems/abstract/2-s2.0-33846163813.txt
The composite electrodes consisting of carbon nanotubes and spherical Ni(OH)2 are developed by mixing nickel hydroxide, carbon nanotubes and carbonyl nickel powder together in 8:1:1 ratio. A maximum capacitance of 311 F/g is obtained for an electrode prepared with the precipitation process. In order to enhance energy density, an asymmetric type pseudo-capacitor/electric double layer capacitor is considered and its electrochemical properties are investigated. Values for the specific energy and maximum specific power of 25.8 W·h/kg and 2.8 kW/kg, respectively, are demonstrated for a cell voltage between 0 and 1.6 V. By using the modified cathode of a Ni(OH)2/carbon nanotube composite electrode, the asymmetric supercapacitor exhibits high energy density and stable power characteristics.

File: 3_extract_cems/abstract/2-s2.0-33846233482.txt
Nanometer-scale particles of Mn O2 have been synthesized by microemulsion route for electrochemical supercapacitor studies. The Mn O2 has been found to be in α -cyrstallographic form with tetragonal unit cell. Particles in the spherical/hexagonal shape with about 50 nm size have been observed in scanning electron microscopy and transmission electron microscopy studies. Cyclic voltammograms have exhibited rectangular shape between 0 and 1.0 V vs saturated calomel electrode at sweep rates up to 100 mV s-1 due to nanoparticles of Mn O2. From galvanostatic charge-discharge studies, specific capacitance of 297 F g-1 has been obtained, which is greater than about 240 F g-1 usually reported for this material. The α-Mn O2 samples have been annealed at several temperatures, and nanoparticles (10-90 nm) and nanorods (5 nm diameter) of varying dimensions have been obtained. The effect of annealing at different temperatures on crystallographic nature and electrochemical properties are reported. © 2006 The Electrochemical Society.

File: 3_extract_cems/abstract/2-s2.0-33846264158.txt
The paper presents results of a study on obtaining N-enriched active carbons from anthracite mined in Siberia, and on its use as electrode material in supercapacitors. The anthracite was carbonised, activated with KOH and ammoxidised by a mixture of ammonia and air at the ratio 1:3 at 300 or 350 °C, at each stage of the activate production. The products were microporous N-enriched active carbon samples of well-developed surface area reaching from 1255 m2/g to 2011 m2/g and containing from 0.3 to 5.4 wt% of nitrogen. Capacity curves characteristics of the ammoxidised active carbon samples were determined by the galvanostatic and potentiodynamic methods, and by impedance spectroscopy for acidic and basic electrolyte solutions. The best capacity parameters in an acidic medium were obtained for the coal samples ammoxidised at the precursor stage (191 F/g), containing about 0.4 wt% of nitrogen, while in a basic medium-for the coal samples ammoxidised at the stage of active carbon (200 F/g), containing 4.0 wt% of nitrogen. © 2006 Elsevier Ltd. All rights reserved.

File: 3_extract_cems/abstract/2-s2.0-33846331567.txt
The electrochemical behavior of mixed Ru-Sn oxides fabricated by a modified sol-gel process and a co-annealing method are systematically compared (using cyclic voltammetric and electrochemical impedance spectroscopic analyses), for the application of supercapacitors. Influences of annealing temperature and time on the specific capacitance and textural properties of oxides are also studied. Based on the quasi-linear dependence of voltammetric current density on the scan rate of CV (from 25 to 500 mV s-1), the lowest proton diffusion resistance, and the high-frequency (∼426 Hz) capacitive responses of the co-annealed composite (RTOCco) as well as its ease in composition control, co-annealing of hydrous RuO2 and SnO2 at 200 °C for 2 h is recommended as a promising and practical method for preparing mixed oxides in the supercapacitor application. © 2006 Elsevier Ltd. All rights reserved.

File: 3_extract_cems/abstract/2-s2.0-33846406420.txt
Polypyrrole (PPy) nanowires were prepared in high yield by using cetyltrimethylammonium bromide (CTAB) as "soft template" in 0.2 M HCl aqueous solution. From the observation of scanning electron microscopy (SEM) and transmission electron microscopy (TEM), PPy nanowires with a diameter in the range of 30-50 nm was obtained. The electrochemical capacitance of PPy nanowires was characterized by cyclic voltammetry, charge/discharge test and electrochemical impedance spectroscopy (EIS). Compared with conventional PPy, PPy nanowires had the higher specific capacitance and energy density. The capacitor also exhibited the good cycling performance with 1000 cycles. © 2006 Elsevier B.V. All rights reserved.

File: 3_extract_cems/abstract/2-s2.0-33846483132.txt
Nanostructured manganese dioxide has been successfully prepared by a sonochemical method from an aqueous solution of potassium bromate and manganese sulfate. Changing the proportions of reagents leads either to γ- or layered structures of MnO2. The capacitive characteristics of the samples were systematically investigated in aqueous electrolytes through means of cyclic voltammetry and chronopotentiometry methods. The electrochemical properties of MnO2 were strongly affected by the pH of electrolyte employed and this material exhibited ideally capacitive behavior in 0.5 M aqueous Na2SO4 solution. A maximum specific capacitance of 344 F g-1 was obtained for the layered structure determined via cyclic voltammetry at a scan rate of 5 mV s-1 in 0.5 M aqueous Na2SO4 solution at pH 3.3. Excellent electrochemical reversibility of the materials was also demonstrated. Layered structure MnO2 showed higher energy density at high power density than the γ-structure material. Impedance spectroscopy studies revealed that charge transfer resistance of the γ-structure oxide has higher value than that of the layered structure. © 2006 Elsevier Ltd. All rights reserved.

File: 3_extract_cems/abstract/2-s2.0-33846507394.txt
In this paper, carbon aerogel was prepared by the polycondensation of resorcinol (R) with formaldehyde (F), and sodium carbonate was added as a catalyst (C). MnO2 powders for the application of supercapacitor was prepared by using KMnO4 and Mn(CH3COO)2·4H2O as raw materials, MnO2/CRF composite electrode materials were prepared by a chemical precipitation method. Physical properties of MnO2, CRF and MnO2/CRF were characterized by N2 adsorption, X-ray diffraction (XRD) and scanning electron microscopy (SEM). The results showed that carbon aerogel is an amorphous material with a pearly network structure, the MnO2 possessed nanoscaled structure and the MnO2/CRF composite materials were nano-size particles. Electrochemical performances of the MnO2/CRF composite electrodes with different ratio were studied. Good electrochemical performances of MnO2/CRF composite electrodes were confirmed by cyclic voltammetry and galvanostatic charge/discharge measurement. The results indicated that MnO2/CRF composite electrodes have high reversibility and excellent charge-discharge property. However, when the loading amount of MnO2 was 60%, the specific capacitance of MnO2/CRF could reach 226.3 F/g, the capacitance of composite electrode was about two times larger than that of carbon aerogel electrode. Besides, this supercapacitor with MnO2/CRF composite electrodes had an ideal capacitance properties, good cycle life.

File: 3_extract_cems/abstract/2-s2.0-33846641776.txt
Electrochemical deposition of polyaniline (PANI) is carried out on a porous carbon substrate for supercapacitor studies. The effect of substrate is studied by comparing the results obtained using platinum, stainless steel and porous carbon substrates. PANI deposited at 100 mV s-1 sweep rate by potentiodynamic technique on porous carbon substrate is found to possess superior capacitance properties. Experimental variables, namely, concentrations of aniline monomer and H2SO4 supporting electrolyte are varied and arrived at the optimum concentrations to obtain a maximum capacitance of PANI. Low concentrations of both aniline and H2SO4, which produce PANI at low rates, are desirable. The PANI deposits prepared under these conditions possess network morphology of nanofibrils. Capacitance values as high as 1600 F g-1 are obtained and PANI coated carbon electrodes facilitate charge-discharge current densities as high as 45 mA cm-2 (19.8 A g-1). Electrodes are found to be fairly stable over a long cycle-life, although there is some capacitance loss during the initial stages of cycling. © 2006 Elsevier Ltd. All rights reserved.

File: 3_extract_cems/abstract/2-s2.0-33846642227.txt
In this paper, nickel-cobalt oxides/carbon nanotube (CNT) composites were prepared by adding and thermally decomposing nickel and cobalt nitrates directly onto the surface of carbon nanotube/graphite electrode to form nickel and cobalt oxides. Carbon nanotubes used in this paper were grown directly on graphite substrate by chemical vapor deposition technique. The capacitive behavior of nickel-cobalt oxides/CNT electrode was investigated by cyclic voltammetry and galvanostatic charge-discharge method in 1 M KOH aqueous solutions. The results show that nickel-cobalt oxides/CNT composite electrode has excellent charge-discharge cycle stability (0.2% and 3.6% losses of the specific capacitance are found at the 1000th and 2000th charge-discharge cycles, respectively) and good charge-discharge properties at high currrent density. Additionally, the effect of Ni/Co molar ratio on specific capacitance of the composite electrode was investigated and the highest specific capacitance (569 F g-1 at 10 mA cm-2) is obtained at Ni/Co molar ratio = 1:1. © 2006 Elsevier Ltd. All rights reserved.

File: 3_extract_cems/abstract/2-s2.0-33846794519.txt
Novel internal PEM fuel cell/energy storage hybrid power systems were fabricated to improve the pulse power output of the system by incorporating supercapacitor element (Ru2O·xH2O) and battery element (CeZrO2) into the catalyst layer of fuel cells. The continual power output of the internal PEM fuel cell/energy storage hybrid power system is similar to the conventional PEM fuel cell. However, the peak power output of the hybrid system was much higher than that of the conventional system. copyright The Electrochemical Society.

File: 3_extract_cems/abstract/2-s2.0-33846797913.txt
A thermodynamic analysis has been done to enhance understanding of the relation between various mathematical models for electrochemical supercapacitor pores. For the same capacitive charge/discharge experiment a variety of one-dimensional mathematical model equations concerning the transport of ions and double layer charge/discharge along the pore are shown to be indistinguishable. Some of those indistinguishable equations could be interpreted as derived from diffusional mechanisms while others appear as derived from migrational mechanisms. Ohmic resistivities and diffusivities obtained in such case are not contradicting results but characterize identical physical processes. The results are valid as long as the assumptions of irreversible thermodynamics of local equilibrium along the pore and of linearization of the flux equations hold. © 2006 Elsevier B.V. All rights reserved.

File: 3_extract_cems/abstract/2-s2.0-33846811496.txt
A monolithic hybrid fuel cell (MHFC) with a novel configuration was proposed in an effort to improve the fuel cell performance during instantaneous power changes. A modified direct methanol fuel cell (DMFC) with a layer of hydrous ruthenium dioxide (RuO2·xH2O) sandwiched between the anode catalyst layer and membrane was used to demonstrate the principle of the MHFC. Experimental results indicate that the RuO2·xH2O layer is equivalent to a resistor-capacitor transmission line and functions similar to a capacitor in parallel with the anode electrode. The improvement in dynamic response of the MHFC was experimentally confirmed under step current change and square current pulse operating. The ionic conductivity of the RuO2·xH2O layer was also obtained.

File: 3_extract_cems/abstract/2-s2.0-33846841056.txt
We developed a hybrid supercapacitor with N-butyl-N-methylpyrrolidinium bis(trifluoromethanesulfonyl)imide (PYR14TFSI) ionic liquid electrolyte, activated carbon (AC) as the negative electrode and poly(3-methylthiophene) (pMeT) as the positive which provides at 60°C maximum cell voltages higher than 3.4 V as well as long cycling stability over 15,000 cycles. In the present paper we present and discuss the results of our study as well as the strategies for materials and cell design optimization in view of the developmert of 2 kF-3.9 V AC/PYR14TFSI/pMeT supercapacitors operating at 60°C. copyright The Electrochemical Society.

File: 3_extract_cems/abstract/2-s2.0-33846849511.txt
Birnessite-type layered manganese oxides were prepared using various approaches for the design and fabrication of supercapacitor electrodes: (i) Oxidized carbon-MnO2 nanocomposites were obtained from birnessite precipitated in the presence of the oxidized forms of four different carbon types: graphite, acetylene black, high surface area active carbon and fullerene. (ii) films were anodically deposited at the surface of inexpensive stainless steel foils. MnSO4 plating solutions were electrolyzed at various potentials and for various durations. Preparation conditions are shown to affect the oxide structure, morphology (surface area), and chemical composition (content of Mn3+, Mn4+). Consequently, they also greatly affect the electrochemical capacitance performances of the prepared electrode materials. copyright The Electrochemical Society.

File: 3_extract_cems/abstract/2-s2.0-33846879205.txt
We fabricated a hybrid power source device with three electrodes of which one was a LiPF6-doped polyaniline (PAn) electrode playing the roles of both the positive electrode of a lithium secondary battery and an electrode of a redox supercapacitor. As a consequence, the shared electrode acts as a positive electrode or a positive terminal of a hybrid power source. The negative terminal was connected between a lithium metal electrode and another LiPF6-doped PAn electrode. After characterizing and comparing this hybrid power source with a single lithium secondary battery, its discharge performance was superior to that of a single lithium secondary battery when adopting the sheet-type PAn-LiPF6 electrodes and the porous separator as an electrolyte medium. In this case, the hybrid power source was shown to be advantageous in the high pulse mode of discharge. © 2006 Elsevier B.V. All rights reserved.

File: 3_extract_cems/abstract/2-s2.0-33847009822.txt
The proceedings contain 38 papers. The topics discussed include: photovoltaic system connected to the load and the utility with unity power factor; the laboratory model of wind power generator; controlled and decoupled distributed generation; power quality in high-tech plants: A case study; grid voltage sags effects on frequency converter drives and controlled rectifier drives; sensorless control of permanent magnet synchronous motor using matrix converters; direct torque control for induction motors using matrix converters; analysis of permanent magnet multipole synchronous generators for wind applications; supercapacitor storage application for reduction drive negative impact on supply grid; fault detection techniques for induction motors; active power filters synchronisation in networks with large frequency deviation; a new low-distorting three-phase diode rectifier employing optimum ripple power control; and synchronized active power filter.

File: 3_extract_cems/abstract/2-s2.0-33847067898.txt
The paper presents method of reduction of negative impact of the drive system on a supply grid by application of supercapacitor energy storage. The paper shows an example of application the supercapacitor energy storage in lift drive system application. For the investigation of the conditioned drive a dynamic model is developed. The model and its simulator is based on PSIM simulation software. Results of peak power, peak current and harmonics reduction for typical lift operation are presented. © 2005 IEEE.

File: 3_extract_cems/abstract/2-s2.0-33847072047.txt
In this paper, a solar/hydrogen hybrid power system, which reduces the required hydrogen fuel cell power output by combining batteries and supercapacitors in an electric vehicle, is presented. It is shown that this combination can minimise vehicle costs in terms of capital outlay, weight, and fuel. The supercapacitors provide instantaneous peak power as the fuel cell responds to power demand over a few seconds. The batteries and fuel cell in conjunction provide extended peak power supply. The batteries and supercapacitors absorb fuel cell shut-off lag and regenerated power. The design is modelled using PSIM, and tested by simulating a likely driving scenario. The conclusion reached is that combining batteries and supercapacitors in a fuel cell power system could be an effective and cost-efficient means of providing power for an electric transport system. © 2005 IEEE.

File: 3_extract_cems/abstract/2-s2.0-33847137777.txt
A novel type of composite electrode based on multiwalled carbon nanotubes coated with sheet-like cobalt hydroxide particles was used in super-capacitors. Cobalt hydroxide cathodically deposited from Co(NO3)2 solution with carbon nanotubes as matrix exhibited large pseudo-capacitance of 322 F/g in 1 mol/L KOH. To characterize the cobalt hydroxide nanocomposite electrode, a charge-discharge cycling test, cyclic voltammetry, and an impedance test were done. This cobalt hydroxide composite exhibiting excellent pseudo-capacitive behavior (i.e. high reversibility, high specific capacitance, low impedance), was demonstrated to be a candidate for the application of electrochemical supercapacitors. A combined capacitor consisting of cobalt hydroxide composite as a cathode and activated carbon fiber as an anode was reported. The electrochemical performance of the combined capacitor was characterized by cyclic voltammetry and a dc charge/discharge test. The combined capacitor showed ideal capacitor behavior with an extended operating voltage of 1.4 V. According to the extended operating voltage, the energy density of the combined capacitor at a current density of 100 mA/cm2 was found to be 11 Wh/kg. The combined capacitor exhibited high-energy density and stable power characteristics. © 2006 Chinese Physical Society.

File: 3_extract_cems/abstract/2-s2.0-33847207489.txt
Polyaniline coated mesoporous and microporous activated carbons were prepared by chemical oxidation polymerization of aniline adsorbed on activated carbons. BET and mesopore specific surface areas of the obtained activated carbons decreased by coating with polyaniline. The electrode performance of the polyaniline coated activated carbons for supercapacitor was investigated. The electrochemical pseudo-capacitances increased with increasing polyaniline content in activated carbons. The capacitances due to polyaniline in the mesoporous activated carbon are much higher than those in the microporous activated carbon. The uniform coating of polyaniline on mesopores of activated carbon plays an important role in pseudo-capacitance due to polyaniline. © Springer Science+Business Media, LLC 2007.

File: 3_extract_cems/abstract/2-s2.0-33847312278.txt
Non-substituted γ-MnO2 and γ-Mn1-yAyO2-δ (A = Co, Al) compounds synthesized by the electrochemical-hydrothermal route have been studied as active electrode materials for aqueous electrochemical supercapacitors. Advantage of the Mn to Co or Al substitution was taken in order to increase the surface area of γ-Mn1-yAyO2-δ materials, thus leading to enhanced supercapacitive behavior. The effect of the surface area on the specific capacitance value and its origin, i.e. double layer or faradic, is discussed. © 2006 Elsevier B.V. All rights reserved.

File: 3_extract_cems/abstract/2-s2.0-33847385781.txt
A two-step hydrothermal process was developed to synthesize hydrous 30RuO2-70SnO2 composites with much better capacitive performances than those fabricated through the normal hydrothermal process, co-annealing method, or modified sol-gel procedure. A very high specific capacitance of RuO2 (CS,Ru), ca. 1150 F g-1, was obtained when this composite was synthesized via this two-step hydrothermal process with annealing in air at 150 °C for 2 h. The voltammetric currents of this annealed composite were found to be quasi-linearly proportional to the scan rate of CV (up to 500 mV s-1), demonstrating its excellent power property. From Raman, UV-vis spectroscopic and TEM analyses, the reduction in mean particulate size is clearly found for this two-step oxide composite, attributable to the co-precipitation of (RuδSn1-δ)O2·xH2O onto partially dissolved SnO2·xH2O and the formation of (RuδSn1-δ)O2·xH2O crystallites in the second step. This effect significantly promotes the utilization of RuO2 (i.e., very high CS,Ru). The excellent capacitive performances, very similar to that of RuO2·xH2O, suggest the deposition of RuO2-enriched (RuδSn1-δ)O2·xH2O onto SnO2·xH2O seeds as well as the individual formation of (RuδSn1-δ)O2·xH2O crystallites in the second hydrothermal step. © 2007 Elsevier Ltd. All rights reserved.

File: 3_extract_cems/abstract/2-s2.0-33847401085.txt
A simple electrical model has been established to describe supercapacitor behaviour as a function of frequency, voltage and temperature for hybrid vehicle applications. The electrical model consists of 14 RLC elements, which have been determined from experimental data using electrochemical impedance spectroscopy (EIS) applied on a commercial supercapacitor. The frequency analysis has been extended for the first time to the millihertz range to take into account the leakage current and the charge redistribution on the electrode. Simulation and experimental results of supercapacitor charge and discharge have been compared and analysed. A good correlation between the model and the EIS results has been demonstrated from 1 mHz to 1 kHz, from -20 to 60 °C and from 0 to 2.5 V. © 2006 Elsevier B.V. All rights reserved.

File: 3_extract_cems/abstract/2-s2.0-33847412029.txt
This paper presents results about the electrochemical and cycling characterizations of a supercapacitor cell using a microporous activated carbon as the active material and N-butyl-N-methylpyrrolidinium bis(trifluoromethanesulfonyl)imide (PYR14TFSI) ionic liquid as the electrolyte. The microporous activated carbon exhibited a specific capacitance of 60 F g-1 measured from the three-electrode cyclic voltammetry experiments at 20 mV s-1 scan rate, with a maximum operating potential range of 4.5 V at 60 °C. A coin cell assembled with this microporous activated carbon and PYR14TFSI as the electrolyte was cycled for 40,000 cycles without any change of cell resistance (9 Ω cm2), at a voltage up to 3.5 V at 60 °C, demonstrating a high cycling stability as well as a high stable specific capacitance in this ionic liquid electrolyte. These high performances make now this type of supercapacitor suitable for high temperature applications (≥60 °C). © 2007 Elsevier B.V. All rights reserved.

File: 3_extract_cems/abstract/2-s2.0-33847641392.txt
The structural, surface morphological and optical properties of sprayed ruthenium oxide thin film were investigated using XRD, SEM and optical absorption measurements. The structural analysis from XRD pattern showed the formation of RuO2 in amorphous phase. The scanning electron micrographs revealed network-like morphology of ruthenium oxide. The optical studies showed a direct band gap of 2.4 eV for ruthenium oxide films. Ruthenium oxide thin film exhibited a cyclic voltammogram indicative high reversibility of a typical capacitive behavior in 0.5 M H2SO4 electrolyte. A specific capacitance of 551 F/g was obtained with ruthenium oxide thin film (electrode) prepared by spray pyrolysis method. The specific capacitances of 551 and 450 F/g at the scan rate of 5 and 125 mV/s, respectively, indicate that the capacitance value varies inversely with scan rate. © 2006 Elsevier B.V. All rights reserved.

File: 3_extract_cems/abstract/2-s2.0-33847738090.txt
Power management for a biotelemetry tag implanted into the body of a sealion with the body temperature around 40°C is described. Various types of batteries are considered, possibly in combination with a supercapacitor. Component test results are used to predict the tag life time. © 2005 IEEE.

File: 3_extract_cems/abstract/2-s2.0-33947159093.txt
This paper proposes a hybrid energy system, which consists of a diesel-engine generator and a supercapacitor, for improving performance of a rubber tyred gantry crane (RTGC). The supercapacitor contributes to the energy recovery associated with regenerative braking in "Hoist-Down" braking operation and to the rapid energy consumption related with acceleration in "Hoist-Up" operation of the RTGC. Hence, it does save energy which is conventionally wasted by a braking resistor. Moreover, the large engine generator is replaced by the much smaller one, because the supercapacitor reduces high power demands away from it. For the power conversion between the supercapacitor and the dc link, a three-leg bidirectional dc-dc converter, which has the same structure as the commercially available three-phase inverter, is used. Two kinds of simulations are performed to study the behaviors of the proposed system under the worst operating conditions. The performance of the proposed hybrid energy system is evaluated through several experiments with a real RTGC. The proposed system can cut down the fuel consumption by 35% and the emission of engine by more than 40%. © 2006 IEEE.

File: 3_extract_cems/abstract/2-s2.0-33947166826.txt
Composite electrodes were prepared via electrochemical polymerization of 3-methylthiophene in porous PVDF membranes of various thicknesses. The electrochemical properties were determined by cyclic voltammetry and charge-discharge tests and the possible correlation of the results with the morphology of the host membranes was examined. The best definition of n- and p-doping/undoping processes and the biggest capacitance (82 F g-1) were obtained with a 27.5 μm-thick composite. Further characterization of this composite using electrochemical impedance spectroscopy revealed three behaviors associated with variation in the oxidation state of poly(3-methylthiophene) during transition from the n-undoping to p-doping states. The behavior of the charge transfer resistance and the double layer capacitance as a function of the applied potential were also determined. © 2007 Elsevier Ltd. All rights reserved.

File: 3_extract_cems/abstract/2-s2.0-33947532504.txt
Nano-scaled SnO2-V2O5 mixed oxide is synthesized by a hydrothermal method in an autoclave. For comparative evaluation, V2O5 single oxide is prepared by a conventional process from ammonium vanadate. The capacitive behaviour of the following electrodes is studied by cyclic voltammetry in 0.1 M KCl solutions: carbon nano-tubes (CNT), V2O5, V2O5-CNT, and SnO2-V2O5-CNT. At a scan rate of 100 mV s-1, the SnO2-V2O5-CNT electrode provides the best performance, viz., 121.4 F g-1. The nano-scaled mixed oxide is characterized by X-ray diffraction (XRD), transmission electron microscopy (TEM), scanning electron microscopy (SEM) and Raman spectra. © 2006 Elsevier B.V. All rights reserved.

File: 3_extract_cems/abstract/2-s2.0-33947540837.txt
Co3O4 material was prepared by calcination in air atmosphere at 350°C, for 3 h of a precursor that obtained previously from room -temperature solid reaction using CoCl2 · 6H2O and NH4HCo3 as raw materials. X -ray diffraction (XRD), transmission electron microscope (TEM) and infrared spectroscopy (IR) analysis results indicate that the obtained sample is nano-structured cubic spinel Co3O4. Cyclic voltammetry and AC impedance results show that the Co3O4 electrode exhibits reversible Faraday reaction characteristic and good kinetic property in 6 mol · L-1 potassium hydroxide aqueous solution. Galvanostatic charge/discharge results demonstrate that the alkaline Co3O4/AC hybrid capacitor using Co3O4 as positive electrode and activated carbon as negative electrode and 6 mol · L-1 KOH as electrolyte exhibit better charge/discharge performance and cyclic stability at high current densities.

File: 3_extract_cems/abstract/2-s2.0-33947624642.txt
The concepts of distributed power generator and its operation modes with respect to reliability, stability, and power quality have been presented. We have proposed to use the principle of power balance on the DC bus or/and the AC grid to improve power quality. The control strategies of converters have been evaluated in Matlab simulation, A DC/AC inverter based prototype system of distributed power generator has been realized. The experimental results have shown that high power quality can be achieved in the presence of nonlinear loads and large scale integration of dispersed and renewable energy source into distribution networks.

File: 3_extract_cems/abstract/2-s2.0-33947640959.txt
A zero-voltage-switched three-port bidirectional converter which is able to handle wide input voltage ranges such as fuel cells and supercapacitors is presented in this paper. The converter consists of three active bridges coupled by a three-winding transformer. A simplified duty cycle control method is introduced to extend the soft-switching range. The system is modeled and a dual-PI-loop control strategy is proposed to achieve regulated output voltage and power flow management. In addition, the soft start-up procedure for the converter is discussed. Simulation and experimental results on a 1 kW prototype verify the effectiveness of the proposed converter and its control strategy.

File: 3_extract_cems/abstract/2-s2.0-33947650165.txt
The aim of the SNCF research division program in collaboration with LTN-INRETS laboratory is to respond to the high demand to more environmentally friendly transportation. We have investigated general behaviours of supercapacitors for railway application with two powerful methods of analysis. The first is constant charge/discharge current at high level value (300, 500 A), the second is impedance spectroscopy method. An electrothermal circuit model of supercapacitors based on activated carbon and organic electrolyte is defined for a given railway application. Matlab/Simulink simulations are shown to assess the model under railway specifications.

File: 3_extract_cems/abstract/2-s2.0-33947652316.txt
Automotive industry is seeking for a viable alternative to internal combustion engines, because of the increasing environmental concern, which suggests to intensify the search for cleaner and more efficient vehicles. Fuel cell electric vehicles are very promising on this respect, but the increased demands of consumers worldwide will be satisfied only when the new vehicles will be also less expensive to manufacture and operate. Reliability, availability and maintenance costs will play a very significant role in establishing the commercial success of the future vehicles. However, the not excellent reliability features of the fuel cells and of the energy storage devices, which are almost always used to achieve load levelling or to optimize the power flows, may represent a very critical issue. A detailed analysis of a fuel cell electric city car is shown in this paper, in order to give the reader a preliminary overview about its overall reliability and economic feasibility.

File: 3_extract_cems/abstract/2-s2.0-33947657993.txt
This article will give an overview of the various possibilities of increased energy efficiency in electrical railway systems. Not only the power systems in the main traction circuit will be emphasized, but also efficient solutions arising from auxiliary-optimization, reduced weight of the vehicles, aerodynamics and efficient rail automation. The main focus will be on the application of energy storage in traction systems. The stationary installation in substations will be described and the advantages demonstrated in a number of applications using different main strategies. A wide and varied range of benefits will arise from the typical application situation.

File: 3_extract_cems/abstract/2-s2.0-33947673034.txt
This paper deals with an experimental realization of a 42V hybrid power sources for automotive applications. It's composed by a battery which provides the power in constant mean power and a supercapacitor tank in order to supply power in transient state. Two DC/DC converters are used to adapt voltage and current levels between the 42V DC link, battery and supercapacitor tank. Voltage is regulated by using Artificial Neural Networks (ANNs).

File: 3_extract_cems/abstract/2-s2.0-33947673815.txt
Operation of a shunting locomotive consists of short drive cycles with fast acceleration, coasting and fast deceleration periods. This operation characteristic is ideally suited for application of an energy storage system like supercapacitors. In conjunction with a PM generator, this drive system can save a considerable amount of fuel.

File: 3_extract_cems/abstract/2-s2.0-33947689612.txt
The proposed energy storage on board of a Railway vehicle leads to a big step in the reduction of consumed energy. Up to 30% energy saving are measured in a prototype light rail vehicle, at the same time reducing the peak power demand drastically. Additionally, operation without catenary for several hundred meters was successfully demonstrated with the prototype light rail vehicle driving with switched off pantograph. This prototype vehicle is in passenger operation since September 2003, the implemented software is optimized on energy savings. About two years experience is available and the results are convincing. Applying the energy storage to Diesel-Electrical Multiple Units leads to fuel savings and provides a "booster" effect on the acceleration performance. The stored energy is adding additional power on top of the diesel engine power during acceleration. Compared to original Diesel power, this additional power can be provided with a relatively low additional weight. Finally, the energy savings of up to 30% and the corresponding emission reduction will already fulfill the targets of various local and global energy saving programs set up by e.g. European Union and big railway operators.

File: 3_extract_cems/abstract/2-s2.0-33947706897.txt
Temporary coverage of high peak power consumption requires a high power delivery rate also at low average power consumption. Consequently peak load coverage becomes economically expensive for the user. Using supercapacitors as energy storage can help to reduce the power delivery rate. The capability of storing energy can even substitute UPS for safety relevant systems. Two examples, an electrodynamic rail brake and a charging station for AutoTram, demonstrate applications of temporary high power requirement. By using supercapacitors the required power delivery rate could be reduced significantly. Applications in the field of low power networks have become feasible through the capability of parametrisation of the power consumption. The examples focus on the characteristic of the capacitors and the interaction with the power electronic and the load.

File: 3_extract_cems/abstract/2-s2.0-34247112737.txt
In this paper, the application of bicausal bond graphs for system design in electrical engineering is emphasized. In particular, it is shown how this approach is very useful for model inversion and parameter dimensioning. To illustrate these issues, a hybrid railway traction device is considered as a case study. The synthesis of a storage device (a supercapacitor) included in this system is then discussed. © IMechE 2006.

File: 3_extract_cems/abstract/2-s2.0-34247347748.txt
Commercial nanoporous carbon RP-20 was activated with water vapor in the temperature range from 950 °C to 1150 °C. The XRD analysis was carried out on nanoporous carbon powder samples to investigate the structural changes (graphitisation) in modified carbon that occurred at activation temperatures T ≥ 1150 °C. The first-order Raman spectra showed the absorption peak at 1582 cm-1 and the disorder (D) peak at 1350 cm-1. The low-temperature N2 adsorption experiments were performed at -196 °C and a specific surface area up to 2240 m2g-1 for carbon activated at T = 1050 °C was measured. The cell capacitance for two electrode activated nanoporous carbon system advanced up to 60 F g-1 giving the specific capacitance ∼240 F g-1 to one electrode nanoporous carbon {divides}1.2 M (C2H5)3CH3NBF4 + acetonitrile solution interface. A very wide region of ideal polarisability for two electrode system (∼3.2 V) was achieved. The low frequency limiting specific capacitance very weakly increases with the rise of specific area explained by the mass transfer limitations in the nanoporous carbon electrodes. The electrochemical characteristics obtained show that some of these materials under discussion can be used for compilation of high energy density and power density non-aqueous electrolyte supercapacitors with higher power densities than aqueous supercapacitors. © 2007 Elsevier Ltd. All rights reserved.

File: 3_extract_cems/abstract/2-s2.0-34247548796.txt
Three kinds of carbon conductive additives, i.e. multi-walled carbon nanotubes (MWNTs), vapour grown carbon fibres (VGCFs) and acetylene carbon blacks (AB), were investigated to improve the electrochemical performance of activated carbon (AC) used as electrode materials for supercapacitors. Galvanostatic charge/discharge and cyclic voltammetric measurements demonstrate that MWNTs are the most effective additive to improve the electrochemical performance of AC under the same conditions. To get the same results for AC in a symmetric supercapacitor, the desired additive amount was 3.0 wt% MWNTs, ∼5.0 wt% VGCFs and ∼9.0 wt% AB, respectively. X-ray diffraction analysis results demonstrate MWNTs have the sharpest (002) peak and highest graphitic degree. Scanning electron microscopy images show MWNTs have a vimineous fibre shape and VGCFs have a stubbed virgate shape. MWNTs run across AC particles and VGCFs distribute discretionarily among AC particles. High-resolution transmission electron microscopy demonstrates the microstructural difference between MWNTs and VGCFs. Some mechanisms were then developed to explain the different performance of the three kinds of carbon conductive additives. © 2007 IOP Publishing Ltd.
