Repository: tikam24/supercapacitor_database

# supercapacitor_database
 Supercapacitor database generated from scientific literature

File: 3_extract_cems/abstract/2-s2.0-34247565015.txt
Amorphous RuO2·xH2O and a VGCF/RuO2·xH2O nanocomposite (VGCF = vapour-grown carbon fibre) are prepared by thermal decomposition. The morphology of the materials is investigated by means of scanning electron microscopy. The electrochemical characteristics of the materials, such as specific capacitance and rate capability, are investigated by cyclic voltammetry over a voltage range of 0-1.0 V at various scan rates and with an electrolyte solution of 1.0 M H2SO4. The specific capacitance of RuO2·xH2O and VGCF/RuO2·xH2O nanocomposite electrodes at a scan rate of 10 mV s-1 is 410 and 1017 F g-1, respectively, and at 1000 mV s-1 are 258 and 824 F g-1, respectively. Measurements of ac impedance spectra are made on both the electrodes at various bias potentials to obtain a more detailed understanding of their electrochemical behaviour. Long-term cycle-life tests for 104 cycles shows that the RuO2·xH2O and VGCF/RuO2·xH2O electrodes retain 90 and 97% capacity, respectively. These encouraging results warrant further development of these electrode materials towards practical application. © 2007 Elsevier B.V. All rights reserved.

File: 3_extract_cems/abstract/2-s2.0-34247574294.txt
This paper describes a solar photovoltaic fuel cell (PVEC) hybrid generation system consisting of a photovoltaic (PV) generator, a proton exchange membrane fuel cell (PEMFC), an electrolyser, a supercapacitor, a storage gas tank and power conditioning unit (PCU). The load is supplied from the PV generator with a fuel cell working in parallel. Excess PV energy when available is converted to hydrogen using an electrolyser for later use in the fuel cell. The individual mathematical model for each component is presented. Control strategy for the system is described. MATLAB/Simulink is used for the simulation of this highly nonlinear hybrid energy system. The simulation results are shown in the paper. © Springer-Verlag 2007.

File: 3_extract_cems/abstract/2-s2.0-34248343843.txt
A kind of novel mesoporous, electrochemical active material, amorphous MnO 2 has been synthesized by an improved reduction reaction and using supramolecular as template. The synthesized sample was characterized physically by thermogravimetric analysis, X-ray diffraction, transmission electron microscope (TEM), and Brunauer-Emmett-Teller (BET) surface area measurement, respectively. Electrochemical characterization was performed using cyclic voltammetry and chronopotentiometry in 2 mol/l KOH aqueous solution electrolyte. The results of BET and TEM analysis indicated that supramolecular template plays an important role in the process of big specific surface area mesoporous material forming. After sintering at 200 °C, the sample still remained an amorphous structure, and its specific capacitance reached 298.7 F/g and presented a very stable capacitance after 500 cycles. In addition, the electrochemical process, such as ion transfer and electrical condition, was also investigated with electrochemical impedance spectroscopy. © Springer-Verlag 2007.

File: 3_extract_cems/abstract/2-s2.0-34248631986.txt
High capacitance at a high charge-discharge current density of 50 mA/cm2 for a new type of electrochemical supercapacitor cobalt sulfide (CoSx) have been studied for the first time. The CoSx was prepared by a very simply chemical precipitation method. The electrochemical capacitance performance of this compound was investigated by cyclic voltammetry, electrochemical impedance spectroscopy and galvanostatic charge-discharge tests with a three-electrode system. The results show that CoSx has excellent electrochemical capacitive characteristic with potential range -0.3 ∼ 0.35 V (versus SCE) in 6 M KOH solution. Charge-discharge behaviors have been observed with the highest specific capacitance values of 475 F/g at the current density of 5 mA/cm2, even at the high current density of 50 mA/cm2, CoSx also shows the high specific capacitance values of 369 F/g. © 2006.

File: 3_extract_cems/abstract/2-s2.0-34248642860.txt
Using coal-tar pitch as raw material, the mesophase pitches with carbonaceous crystallites were produced at different temperatures, and the ultra-high surface area activated carbons for supercapacitors were prepared by chemical activation. Coin type cells using the prepared activated carbons as electrode materials were assembled, and 6 mol/L KOH solution was selected as the electrolyte. The effects of modification process of the mesophase pitches on the structures and the electrochemical behaviors of activated carbons were investigated. The results indicate that the specific surface area of activated carbons increases while then decreases with increasing temperature, and the surface area of activated carbon modificated at 450°C is 3250 m2/g. The micropore sizes are ranged from 1nm to 4 nm, and the unformed structure modificated at 350°C is beneficial to pore-widening, so the activated carbons exhibits higher mesopore volume. When the temperature increases, the mesopore volume decreases. The capacitance of the activated carbon increases while then decreases with increasing temperature, and the maximum specific capacitance is 215 F/g, which is acquired from the carbon modificated at 450°C.

File: 3_extract_cems/abstract/2-s2.0-34248651584.txt
A research team from the Electromagnetic Compatibility Laboratory at King Mongkuts Institute of Technology at Lad Krabang in Thailand has developed the countrys first prototype fuel cell vehicle. The team modified a motorcycle-based electric vehicle, and designed a PEM fuel cell system to generate power to drive it. Instead of using electric power from batteries, once the vehicle has started up, the fuel cell also generates electric power to drive the vehicles motor. Hydrogen from a tank is fed to the stack. The combined flow rates of the hydrogen and oxygen are the key factors in making the fuel cell generate enough power. The team completed the development of the prototype in early March 2007; this vehicle is an upgrade from the first version, which came out in 2006. While the first version uses a supercapacitor, its successor uses electric power generated in real time purely from hydrogen and oxygen, with no need for a battery.

File: 3_extract_cems/abstract/2-s2.0-34249039046.txt
A study based on a total of 41 nanoporous carbons shows that there exists a good correlation between the limiting gravimetric capacitances Co at low current densities j (1 mA cm-2) measured in aprotic (1 M (C2H5)4NBF4 in acetonitrile) and in acidic (2 M aqueous H2SO4) electrolytes. The comparison of the surface-related capacitances (F m-2) of well characterized samples with the amount of thermodesorbed CO suggests a strong contribution of CO generating surface groups to charge storage in the acidic electrolyte, but a negligible contribution in the aprotic medium. It also appears that the decrease of the capacitance with current density is similar in both electrolytes. This confirms that the average micropore width and the CO2 generating surface groups are the main factors which limit the ionic mobility in both electrolytes. © 2007 Elsevier B.V. All rights reserved.

File: 3_extract_cems/abstract/2-s2.0-34249332782.txt
(Figure Presented) Novel composites for supercapacitors: Carbon-Ru nanocomposites with mesoporous structures and homogeneously dispersed Ru nanoparticles in the carbon matrix (see SEM and TEM images), obtained by a simple pyrolysis procedure, display capacitive properties for supercapacitors. © 2007 Wiley-VCH Verlag GmbH & Co. KGaA.

File: 3_extract_cems/abstract/2-s2.0-34249879255.txt
As wind energy reaches higher penetration levels, there is a greater need to manage intermittency associated with the individual wind turbine generators. This paper considers the integration of a short-term energy storage device in a doubly fed induction generator design in order to smooth the fast wind-induced power variations. This storage device can also be used to reinforce the dc bus during transients, thereby enhancing its low-voltage ride through (LVRT) capability. The topology is evaluated in terms of its ability to improve the performance both during normal operation and during transients. Results show that when storage is sized based upon the LVRT requirement, it can effectively damp short-term power oscillations, and it provides superior transient performance when compared with conventional topologies. © 2007 IEEE.

File: 3_extract_cems/abstract/2-s2.0-34250026393.txt
LiMn2O4/activated carbon composite materials with different proportion were synthesized. And the electrochemical performances of composite electrode materials were investigated in 1 mol/L Li2O4 solution by means of different electrochemical techniques. The cyclic voltammetric curves show that the capacitances of composite electrode materials include double-layer capacitance of activated carbon and the Faraday capacitance of the electrochemical reaction of LiMn2O4. After the composite electrode is synthesized, the response current increases in the potential range of 0 to 0.6 V. In addition, the response current reaches to peak value with 80% activated carbon content. From the charge-discharge curves, it is obvious that the discharge curve of the composite electrode with 80% activated carbon content is linearity relation, and the composite electrode represents good capacitance performance as well the capacitance increases 25% with compounding only 20% LiMn2O4. The results of AC impedance testing indicate that the solution resistance of composite electrode with 80% activated carbon content is only 0.1 Ω, which represents ideal capacitance performance.

File: 3_extract_cems/abstract/2-s2.0-34250189125.txt
Exceptional conducting and mechanical properties of multiwalled carbon nanotubes (Nts) used for carbonisation a polymer blend of melamine (M) and formaldehyde (F) enabled to prepare a unique Nt-composite rich in nitrogen. Using a different proportion of Nts and a polymer blend, a series of composites with a comparable texture (surface area of ca. 400 m2/g) but variable N content ranging from ca. 7 to 20 wt% has been obtained without any activation process. A detailed analysis of physicochemical properties of composites has been performed and correlated with supercapacitor characteristics. Composite with ca. 12 wt% of nitrogen showed the best charge propagation, its mesoporous network allowed a pseudocapacitance effect of nitrogen to be efficiently used. © 2007 Elsevier B.V. All rights reserved.

File: 3_extract_cems/abstract/2-s2.0-34250355607.txt
Ionic liquids (IL) are very promising "solvent-free" electrolytes for high-voltage double-layer supercapacitors (EDLCs) and to this purpose they are generally selected on the basis of their bulk properties, such as electrochemical stability and ion conductivity, without taking into account those of the electrified electrode-IL interface. This interface, which has yet to be well characterized, has features that notably affect electrode capacitance, and our paper for the first time highlights the importance of the molecular chemistry and structure of the ions for the double-layer capacitive response of carbonaceous electrodes in IL. The double-layer capacitive responses of negatively charged electrodes based on activated carbons and aero/cryo/xerogel carbons in two ILs featuring the same anion and different cations of almost the same size, i.e. the N-butyl-N-methylpyrrolidinium bis(trifluoromethanesulfonyl)imide (PYR14TFSI) and 1-ethyl-3-methyl-imidazolium bis(trifluoromethanesulfonyl)imide (EMITFSI) are reported. The porosity, structure and surface chemistry of the carbons are compared to their capacitive response to evince the role played by these carbon properties and by the chemistry and structure of the IL ions in the electric double-layer. © 2007 Elsevier B.V. All rights reserved.

File: 3_extract_cems/abstract/2-s2.0-34250359395.txt
Based on the equivalent circuit model of a supercapacitor and the complex impedance synthesis, a impedance function for the supercapacitors was established through fitness optimization of experimental data. The supercapacitors characteristics, such as voltage, capacity, current and state-of-charge, were simulated using the impedance function. The result is effective for supercapacitors to be used on the simulation and optimization of energy management system in pure electric vehicles or hybrid electric vehicles.

File: 3_extract_cems/abstract/2-s2.0-34250376464.txt
RuO2/MWNT, TiO2/MWNT, and SnO2/MWNT nanocrystalline composites for supercapacitor electrodes have been synthesized by chemical reduction method using functionalized MWNT and respective salts. MWNT have been synthesized by thermal catalytic chemical vapor deposition (CCVD) over hydrogen decrepitated Mischmetal (Mm)-based AB3 alloy hydride catalysts. Structural and morphological characterizations of metal oxide dispersed MWNT have been carried out using powder X-ray diffraction (XRD), scanning electron microscopy (SEM), transmission electron microscopy (TEM and HRTEM), energy dispersive X-ray analysis (EDAX), and Raman spectroscopy. Electrochemical performance of these electrodes has been investigated using cyclic voltammetry, galvanostatic charge-discharge, and electrochemical impedance spectroscopy. Specific capacitance of RuO2, TiO 2, and SnO2 dispersed MWNT electrodes increases compared to that pure MWNT electrode due to the pseudo capacitance of the nanocrystalline metal oxides dispersed on the functionalized MWNT. The present study shows the potential of cost-effective TiO2/MWNT novel nanocrystalline composite material for electrochemical double layer capacitor. © 2007 American Chemical Society.

File: 3_extract_cems/abstract/2-s2.0-34250674050.txt
Well-crystallized NiO nanoparticles with uniform morphology of hexagon plates were first fabricated by molten-salt synthesis method using NaCl as a flux at 1000 °C. The phase of the synthesized NiO powder was confirmed by comparing the obtained XRD pattern with the JCPDS standard. Transmission electron microscopy (TEM) image shows that the morphology of NiO particle is hexagon plate with particle size of 50-80 nm. NiO nanoparticles prepared by molten-salt synthesis method is homogenous and in high purity. The NiO sample has a better particle size distribution than that obtained from liquid precipitation and solid state reaction. The electrochemical behavior was investigated by chronopotentiometry and electrochemical impedance spectroscopy. The nickel oxide sample calcined at 1000 °C exhibited electrochemical supercapacitive behavior. The internal resistance measured at open circuit potential is only 0.5 Ω, which is smaller than that of the NiO prepared by other conventional precipitation. NiO prepared by molten-salt synthesis is a potential electrode material for supercapacitor. © 2007 Elsevier B.V. All rights reserved.

File: 3_extract_cems/abstract/2-s2.0-34347333542.txt
This work contains the results of research on the mechanism of the shuttle self-discharge determined by Fe2+ and Fe3+ ions in the electrolyte of a heterogeneous electrochemical supercapacitor (HES) of a PbO2 ∫ H2 SO4 ∫C system, as well as the results of the measurements of the effect of the shuttle self-discharge current on the energy, capacity, and operation parameters of HES capacitors. It is shown that the presence of the iron ions in the electrolyte of a HES capacitor brings about shuttle self-discharge, which continues until the voltage decreases to the value of 1.05 V. The shuttle mechanism is related to oxidation and reduction of Fe2+ and Fe3+ ions in the positive and negative electrodes, respectively. An analytical expression is obtained for the calculations of the shuttle self-discharge current determined by different types of impurity ions in the electrolyte of HES capacitors. Analysis is made with respect to the obtained experimental and theoretical data of the self-discharge current, energy, and capacity parameters, as well as their dependence on the concentration of iron ions in the electrolyte, the separator's thickness, and modes of the capacitors' charge. It is established that the processes of oxidation and reduction of iron ions take place in the near-surface layers of the capacitor electrodes. It is shown that the linear increase of the separator thickness does not bring about any linear decrease of the shuttle self-discharge current determined by Fe2+ and Fe3+ ions. © 2007 The Electrochemical Society.

File: 3_extract_cems/abstract/2-s2.0-34547146351.txt
Amorphous ruthenium oxide (Ru O2) thin films of uniformly distributed spherical nanoregime grains were synthesized by the liquid-phase chemical bath deposition route at room temperature (333 K) for the first time. It is an attractive synthesis route to fabricate Ru O2 electrodes for high electrochemical supercapacitor applications. Chemically deposited Ru O2 thin films showed a bandgap energy of 3.37 eV and exhibited >400 Fg specific capacitance at the scan rate of 5 mVs in 0.5 M H2 S O4. © 2007 The Electrochemical Society.

File: 3_extract_cems/abstract/2-s2.0-34547209873.txt
Electrodes have been processed as composites from mixtures of single-walled carbon nanotubes (SWCNT) and a commercial activated carbon (MAXSORB). SWCNT shows higher electric conductivity and lower specific capacitance compared to MAXSORB. The relative content of the two carbons has been varied in the range 0-100 wt %. With the processed electrodes supercapacitor cells have been assembled. The cells have been studied at room temperature by ac and dc measurements. The dependences of the real capacitance (C′) and the imaginary capacitance (C″) as functions of the angular frequency (ω) have been analyzed on the basis of a model we propose. Cell resistance and cell capacitance decrease as the SWCNT content increases according to the percolation model and rule of mixtures, respectively. Two relaxation times, one longer (of the order of 1-10 s) and the other shorter (of the order of 10-6 - 10-5 s) have been found and discussed. The capacitance measured by dc has been compared with the capacitance measured by ac, and a discussion has been set up on the basis of the longer relaxation time determined by ac and the discharge time determined by dc. Power attains a maximum value for a certain SWCNT content. © 2007 The Electrochemical Society.

File: 3_extract_cems/abstract/2-s2.0-34547288398.txt
CoOx·yH2O porous films were electrodeposited successfully on graphite electrode with a high cathodic current density in 0.2 mol/L CoSO4+1.5 mol/L H2SO4 aqueous solution through H2 gas template. The micrographs of the CoOx·yH2O porous films were characterized by scanning electron microscopy (SEM), and the capacitive properties of the CoOx·yH2O porous film/graphite electrode were investigated in 2 M KOH by cyclic voltammetry and galvanostatic charge-discharge method. The CoOx·yH2O porous film/graphite electrode exhibited a high electrochemical reversibility, high power characteristics and excellent charge-discharge property. A specific capacitance of 64.8 F·g-1 was obtained at a charge-discharge current density of 0.2 mA·cm-2 Only 9.1% loss of the specific capacitance was found after 1400 charge-discharge cycles, which demonstrates that the CoOx·yH2O porous film/graphite electrode has excellent long-term cycle stability.

File: 3_extract_cems/abstract/2-s2.0-34547493354.txt
A novel microporous templated carbon material doped with nitrogen is synthesized by using a two-step nanocasting process using acrylonitrile (AN) and propylene as precursors, and Na-Y zeolite as a scaffold. Liquid-phase impregnation and in situ polymerization of the nitrogenated precursor inside the nanochannels of the inorganic scaffold, followed by gas-phase impregnation with propylene, enables pore-size control and functionality tuning of the resulting carbon material. The material thereby obtained has a narrow pore-size distribution (PSD), within the micropore range, and a large amount of heteroatoms (i.e., oxygen and nitrogen). In addition, the carbon material inherits the ordered structure of the inorganic host. Such features simultaneously present in the carbon result in it being ideal for use as an electrode in a supercapacitor. Although presenting a moderately developed specific surface area (SBET = 1680 m2g-1), the templated carbon material displays a large gravimetric capacitance (340 F g -1) in aqueous media because of the combined electrochemical activity of the heteroatoms and the accessible porosity. This material can operate at 1.2 V in an aqueous medium with good cycleability-beyond 10 000 cycles - and is extremely promising for use in the development of high-energy-density supercapacitors. © 2007 WILEY-VCH Verlag GmbH & Co. KGaA.

File: 3_extract_cems/abstract/2-s2.0-34547619219.txt
The main specialties and properties of a double-layer capacitor as an electric-energy accumulator, based on the fundamental principles of electrodynamics and quantum statistics, is discussed. The electric double layer at the metal-environment is formed because the wave function of the metal electrons extend outside the visible surface and its amplitude decreases slowly. The charges at the inner and outer plates are equal and opposite in sign due to the absence of an external field. The electric energy stored in the capacitor, which is filled with a dielectric, is determined is by the molecular parameters of the environment and the intensity of the external field. The electric field intensity at the planar interface between two phases is obtained by free and bound charges. The field near the surface of capacitor is determined by the liquid in contact with the metal and temperature. The capacitance of a dipolar double layer is derived by the number of particles and their dipole moments.

File: 3_extract_cems/abstract/2-s2.0-34547633409.txt
In this paper, an optimal design to minimize the cost of the fuel cell and supercapacitor in a fuel-cell electric vehicle is presented. It is assumed that the cost of the fuel cell and supercapacitor is a function of the number of units of each, respectively. The constraints on the number of fuel-cell units and supercapacitor units are derived according to the system requirement of maintaining stable dc-link voltage for all possible vehicle operations. These constraints are combined with the derived cost function to obtain the optimal number of fuel-cell units and supercapacitor units and the minimum cost. The cost, volume, and weight of the optimized fuel cell and supercapacitor of the powertrain and the fuel economy of the vehicle are evaluated. Simulation results are presented to verify the design. © 2006 IEEE.

File: 3_extract_cems/abstract/2-s2.0-34547958736.txt
A high specific capacitance was obtained for α-Co(OH)2 potentiostatically deposited onto a stainless-steel electrode in 0.1 M Co(NO3)2 electrolyte at -1.0 V vs. Ag/AgCl. The structure and surface morphology of the obtained α-Co(OH)2 were studied by using X-ray diffraction analysis and scanning electron microscopy. A network of nanolayered α-Co(OH)2 sheets was obtained; the average thickness of individual α-Co(OH)2 sheets was 10 nm, and the thickness of the deposit was several micrometers. The capacitive characteristics of the α-Co(OH)2 electrodes were investigated by means of cyclic voltammetry and constant current charge-discharge cycling in 1 M KOH electrolyte. A specific capacitance of 860 F g-1 was obtained for a 0.8 mg cm-2 α-Co(OH)2 deposit. The specific capacitance did not decrease significantly for the active mass loading range of 0.1-0.8 mg cm-2 due its layered structure, which allowed easy penetration of electrolyte and effective utilization of electrode material even at a higher mass. This opens up the possibility of using such materials in supercapacitor applications. © 2007 Elsevier B.V. All rights reserved.

File: 3_extract_cems/abstract/2-s2.0-34548030885.txt
The main factors for reducing the consumption of a vehicle are reduction of curb weight, air drag and increase in the drivetrain efficiency. Highly efficient drivetrains can be developed based on PEFC technology and curb weight may be limited by an innovative vehicle construction. In this paper, data on consumption and efficiency of a four-place passenger vehicle with a curb weight of 850 kg and an H2/O2 fed PEFC/Supercap hybrid electric powertrain are presented. Hydrogen consumption in the New European Driving Cycle is 0.67 kg H2/100 km, which corresponds to a gasoline equivalent consumption of 2.51/100 km. When including the energy needed to supply pure oxygen, the calculated consumption increases from 0.67 to 0.69-0.79 kg H 2/100 km, depending on the method of oxygen production. ©2007 WILEY-VCH Verlag GmbH & Co. KGaA,.

File: 3_extract_cems/abstract/2-s2.0-34548074072.txt
The pore structure and electrochemical performances of mesoporous carbons prepared by silica sol template method as electrode material for supercapacitor were investigated in this work. The pore size distribution of the mesoporous carbons changes from unimodal to bimodal and the mean pore size increases with the increase of silica sol/glucose ratio. The specific capacitance of the mesoporous carbons also increases with the increase of silica sol/glucose ratio. A novel technique named as template-chemical activation method, combining both template and chemical activation methods, is proposed, which can effectively control the pore structure, improving the electrochemical properties of the mesoporous carbon with improved porosity especially microporosity. © 2007 Elsevier B.V. All rights reserved.

File: 3_extract_cems/abstract/2-s2.0-34548297529.txt
Presented is a self-powered computing system, Sunflower, that uses a novel combination of a PIN photodiode array, switching regulators, and a supercapacitor, to provide a small footprint renewable energy source. The design provides software-controlled power-adaptation facilities, for both the main processor and its peripherals. The system's power consumption is characterized, and its energy-scavenging efficiency is quantified with field measurements under a variety of weather conditions. © 2007 EDAA.

File: 3_extract_cems/abstract/2-s2.0-34548427518.txt
Single-crystal α-MnO2 nanorods were grown on multi-walled carbon nanotubes (MWNTs) in H2SO4 aqueous solution. The morphology and microstructure of the composites were examined by transmission electron microscopy, high-resolution transmission electron microscopy (HRTEM), X-ray diffractometry and energy dispersive spectroscopy (EDS). The results show that α-MnO2 single-crystal nanorods with a mean diameter of 15 nm were densely grown on the surface of MWNTs. Those MWNTs/MnO2 composites were used as an electrode material for supercapacitors, and it was found that the supercapacitor performance using MWNTs/MnO2 composites was improved largely compared to that using pure MWNTs and α-MnO2 nanorod mechanically mixed with MWNTs. © 2006 Elsevier Ltd. All rights reserved.

File: 3_extract_cems/abstract/2-s2.0-34548438383.txt
In order to understand what causes supercapacitors ageing in an organic electrolyte (tetraethylammonium tetrafluoroborate - Et4NBF4 - 1 mol L-1 in acetonitrile), the activated carbon electrodes were characterized before and after prolonged floating (4000-7000 h) at an imposed voltage of 2.5 V. After ageing, the positive and negative electrodes were extensively washed with pure acetonitrile in neutral atmosphere to eliminate the physisorbed species. Then, the carbon materials were dried and transferred without any contact with air to be studied by XPS, 19F NMR, 11B NMR and 23Na NMR. Decomposition products have been found in the electrodes after ageing. The amount of products depends on the kind of activated carbon and electrode polarity, which suggests redox reactions of the electrolyte with the active surface functionality. Nitrogen adsorption measurements at 77 K on the used electrodes showed a decrease of accessible porosity, due to trapping of the decomposition products in the pores. Hence, the evolution of the supercapacitor performance with time of operation, i.e. the capacity decrease and the resistance increase, are due to the decomposition of the organic electrolyte on the active surface of the carbon substrate, forming products which block a part of porosity. The concentration of surface groups and their nature were found to have an important influence on the performance fading of supercapacitors. © 2007 Elsevier B.V. All rights reserved.

File: 3_extract_cems/abstract/2-s2.0-34548523324.txt
There has been increasing interest on various properties and applications of electronically conducting polymers. Polyethylenedioxythiophene (PEDOT) is an interesting polymer of this type as it exhibits very high ionic conductivity. In the present study, PEDOT has been electrochemically deposited on stainless steel (SS) substrate for supercapacitor studies. PEDOT/SS electrodes prepared in 0.1M H2SO4 in presence of a surfactant, sodium dodecylsulphate (SDS), have been found to yield higher specific capacitance (SC) than the electrodes prepared from neutral aqueous electrolyte. The effects of concentration of H2SO4, concentration of SDS, potential of deposition, and nature of supporting electrolytes used for capacitor studies on SC of the PEDOT/SS electrodes have been studied. SC values as high as 250 F/g in 1M oxalic acid have been obtained during the initial stages of cycling. However, there is a rapid decrease in SC on repeated charge-discharge cycling. Spectroscopic data reflect structural changes in PEDOT on extended cycling. © 2007 Wiley Periodicals, Inc.

File: 3_extract_cems/abstract/2-s2.0-34548859311.txt
Activated carbons were prepared from petroleum cokes by the method of pre-oxidation then steam activation. The structures of activated carbons were characterized by XRD and BET measurements. The electrochemical properties of activated carbons used as electrodes of supercapacitor were also investigated by constant current cycling method. It was found that the activity of activated carbons was extremely accelerated by pre-oxidation of air. The surface area and specific capacitance of activated carbons were 299.7 m2/g and 78 F/g, respectively, which were dramatically increased compared to the sample without oxidation by air before activation. Meanwhile, the activity of petroleum coke was greatly affected by the structure of petroleum coke. The petroleum coke with optical textures of small mosaics and small crystals is the most suitable material to form activated carbon.

File: 3_extract_cems/abstract/2-s2.0-34748822489.txt
There is strong recent interest in ultrathin, flexible, safe energy storage devices to meet the various design and power needs of modern gadgets. To build such fully flexible and robust electrochemical devices, multiple components with specific electrochemical and interfacial properties need to be integrated into single units. Here we show that these basic components, the electrode, separator, and electrolyte, can all be integrated into single contiguous nanocomposite units that can serve as building blocks for a variety of thin mechanically flexible energy storage devices. Nanoporous cellulose paper embedded with aligned carbon nanotube electrode and electrolyte constitutes the basic unit. The units are used to build various flexible supercapacitor, battery, hybrid, and dual-storage battery-in-supercapacitor devices. The thin freestanding nanocomposite paper devices offer complete mechanical flexibility during operation. The supercapacitors operate with electrolytes including aqueous solvents, room temperature ionic liquids, and bioelectrolytes and over record temperature ranges. These easy-to-assemble integrated nanocomposite energy-storage systems could provide unprecedented design ingenuity for a variety of devices operating over a wide range of temperature and environmental conditions. © 2007 by The National Academy of Sciences of the USA.

File: 3_extract_cems/abstract/2-s2.0-34748849227.txt
This paper presents a converter topology used to interface a bank of Supercapacitors (SC) to a stiff DC-Link, like the one constituted by a typical battery. Main feature of the proposed converter is the reduced ratings of the power electronics switches compared to standard topologies. The capabilities of the proposed system in terms of energy storage and controllability of the power flow in and out the SC bank are identical to those of a conventional system, making the solution very attractive in terms of cost and efficiency in a wide number of applications. Theoretical principles underlying the converter operation are given, along with an experimental evaluation of the proposed solution, showing its practical feasibility. © 2007 IEEE.

File: 3_extract_cems/abstract/2-s2.0-34748880543.txt
The amorphous cobalt-nickel oxide nano-rods (diameter: 20-30 nm, length: 100-150 nm) were potentiodynamically deposited onto a stainless-steel electrode. Their structure and surface morphology were investigated by means of X-ray diffraction analysis and scanning electron microscopy. Their capacitive characteristics were evaluated in 1 M KOH electrolyte by using cyclic voltammetry and constant current charge-discharge methods. It was found that the capacitive characteristics of deposited cobalt-nickel oxide were strongly influenced by the deposition condition. A high specific capacitance value of ∼370 F/g and a specific power of 29 kW/kg were obtained when cobalt-nickel oxide was deposited in the aqueous solution of 0.15 M NiCl2 · 6H2O + 0.05 M COCl2 · 6H2O in potentiodynamic conditions. In comparison, the specific capacitance values for the deposited cobalt oxide and nickel oxide were 184 F/g and 118 F/g, respectively. The cycle-life test showed that the specific capacitance of cobalt-nickel oxide was highly stable even after 100,000 cycles, indicating its high potential for supercapacitor applications.

File: 3_extract_cems/abstract/2-s2.0-34848825613.txt
Activated carbon-MnO2 hybrid electrochemical supercapacitor cells have been assembled and characterized in K2SO4 aqueous media. A laboratory cell achieved 195,000 cycles with stable performance. The maximal cell voltage was 2 V associated with 21 ± 2 F g-1 of total composite electrode materials (including activated carbon and MnO2, binder and conductive additive) and an equivalent serie resistance (ESR) below 1.3 Ω cm2. Long-life cycling was achieved by removing dissolved oxygen from the electrolyte, which limits the corrosion of current collectors. Scaling up has been realized by assembling several electrodes in parallel to build a prismatic cell. A stable capacity of 380 F and a cell voltage of 2 V were maintained over 600 cycles. These encouraging results show the interest of developing such devices, including non-toxic and safer components as compared to the current organic-based devices. © 2007 Elsevier B.V. All rights reserved.

File: 3_extract_cems/abstract/2-s2.0-34848844073.txt
Based on the results of the experimental study in Part I [1], a holistic simulation model that combines electrical and thermal simulation of electrochemical double-layer capacitor (EDLC) modules with an ageing model is presented. This simulation model allows analysing self-accelerating degradation effects caused by elevated voltages and temperatures. Furthermore, the divergence of cell performance in a stack of cells can be investigated which makes the model a valuable tool for cell and stack design as well as for testing operating strategies and cooling systems. © 2007 Elsevier B.V. All rights reserved.

File: 3_extract_cems/abstract/2-s2.0-34948820626.txt
Fuel cell (FC) constitutes a good alternative for using clean energy in embarked systems. To overcome several difficulties in using FCs as unique energy sources, the association of Supercapacitor (SC) as power sources is proposed. A recent approach of Passivity-based control (PBC) is the Interconnection and Damping Assignment (IDA-PBC) which is a very useful technique to control systems assigning a desired Port-Controlled Hamiltonian (PCH) structure to the closed-loop. This paper constitutes a first attempt to use energy principles and PBC to regulate hybrid sources for embarked electric energy system. © 2006 IEEE.

File: 3_extract_cems/abstract/2-s2.0-34948874702.txt
Co3O4 nanocubes were synthesized by solvothermal method using polyethylene glycol 20 000 as dispersant in water and n-butanol solvent system. The structure and morphology of the precursor and product were charactrized by IR, X-ray diffraction(XRD) and transmission electron microscopy(TEM). The formation mechanism of Co3O4 was also discussed preliminary. The average grain size of the product was 21.6 nm calculated by Scherrer formula. Electrochemical properties of Co 3O4 electrode were performed by cyclic voltammetry (CV), galvanostatic charge/ discharge and alternating current (AC) impedance method. The results indicate that the Co3O4 nanocubes show excellent capacitive performance, charge/discharge ability at high current density and cycling stability in 2 mol · L-1 KOH electrolyte in the potential range of -0.4∼0.46 V (vs SCE). The initial specific capacitance of single Co3O4 electrode reaches 333.21 F·g-1 and 69% is maintained after 1 000 cycles. The phase transformation of Co3O4before and after cycling was studied by XRD test. The results indicate that the cubic phase of Co 3O4 is maintained after 1 000 cycles.

File: 3_extract_cems/abstract/2-s2.0-35148872267.txt
The electrochemical behaviour of electrodes and of complete solid-state supercapacitors has been studied by cyclic voltammetry (CV) and galvanostatic charge/discharge (CD) measurements using two independent electrochemical equipments. The first one controlled the execution of the test and recorded the voltage and current values of the complete supercapacitor while the other one recorded the potential changes of the single electrodes. In this work, two different types of capacitors were studied: (a) a symmetric supercapacitor using carbon electrodes, and (b) a hybrid (asymmetric) supercapacitor with ruthenium oxide/carbon in the positive electrode and carbon in the negative electrode. The studies evidenced that in the symmetric capacitors the positive electrode controlled the capacitive performance and an optimal mass ratio from 1.2:1 to 1.3:1 between the positive and the negative electrodes was found in the investigated conditions. For the hybrid supercapacitor it was observed that the ruthenium-based positive electrode influenced the capacitive performance of carbon-based negative electrode and that an accurate balance of carbon loading in the negative electrode was necessary. © 2007 Elsevier Ltd. All rights reserved.

File: 3_extract_cems/abstract/2-s2.0-35348836484.txt
Polyaniline/multi-walled carbon nanotubes composites were synthesized by an in situ chemical oxidative polymerization method and were the new electrode materials used for supercapacitor. The composites were characterized physically by transmission electron microscope and X-ray diffraction. The electrochemical capacitance performance of the composites in neutral solution (NaNO3) was investigated by cyclic voltammetry, galvanostatic charge-discharge tests and ac impedance spectroscopy with a three-electrode system. The polyaniline/multi-walled carbon nanotubes composites electrodes showed much higher specific capacitance (328 F g-1), better power characteristics and were more promising for application in capacitor than pure polyaniline electrodes. This may be attributed to the introduction of multi-walled carbon nanotubes. The improvement mechanisms of multi-walled carbon nanotubes in the composites electrode were also discussed in detail. © 2007.
