Repository: tikam24/supercapacitor_database

# supercapacitor_database
 Supercapacitor database generated from scientific literature

File: 3_extract_cems/abstract/2-s2.0-35348849463.txt
This paper describes the implementation and testing of a fuel cell system for powering the on-board electrical load of a pick-up truck that is being converted to a hydrogen-internal combustion engine. The fuel cell is assisted by a supercapacitor bank during engine starting which requires a much larger current. The sizing of the system components is determined from actual current demand of various loads. This new power source will replace the 12 Volt battery and alternator found in the conventional vehicle. Laboratory tests including supercapacitor charging, engine starting, and load switching are presented. © 2007 IEEE.

File: 3_extract_cems/abstract/2-s2.0-35348991090.txt
The intercalation of (C2H5)4N+ and BF4 - from acetonitrile (AN) and propylene carbonate (PC) solutions into bound graphite electrodes during cyclic voltammetry was investigated by in situ X-ray diffraction (XRD) using synchrotron radiation. The disappearance of the 0 0 2 reflection of graphite in the XRD patterns upon intercalation of (C2H5)4N+ indicates that the cations are accumulated between the graphene layers. For the intercalation of BF4 -, the appearance of 0 0 l reflexes in the intercalated state provides clear evidence of staging. In both cases, the in-plane periodicity was not significantly altered by the intercalation process apart from slight changes in the C{single bond}C bond length. The intercalation of BF4 - from the PC-based electrolyte was found to have the least destructive effect on the periodicity of the graphite structure during initial cycling in the anodic potential range along with the highest charge/discharge efficiency. © 2007 Elsevier Ltd. All rights reserved.

File: 3_extract_cems/abstract/2-s2.0-35548971618.txt
Porous carbon electrode materials for use in supercapacitors were prepared by carbonization polymer blend method using phenolic resin as the precursor and polyethylene glycol (PEG) as the pyrolyzing polymer. The specific surface area and pore structure were measured by N2 absorption/ desorption isotherm. The electrochemical performance of the porous carbon in 1 mol·L-1 Et4NBF4/PC were evaluated with galvanostatic charge/discharge, cyclic voltammetry (CV), and AC impedance spectroscopy, etc. The BET surface area of the porous carbon reaches 618 m2·g-1 and the mesopore ratio is 59.7%. The specific capacitance of porous carbon is 32 F·g-1, and the product also shows good rate and cycling performance.

File: 3_extract_cems/abstract/2-s2.0-35549010161.txt
Nanocrystalline oxides with average chemical composition corresponding to Ru0.8 Me0.2 O2-x (Me=Fe, Co, Ni) were prepared by the sol-gel approach. All prepared materials were of single-phase character with rutile-type structure. The effect of nanocrystal size and nature of doping cation on electrochemical supercapacitor behavior was studied by means of cyclic voltammetry and electrochemical impedance. The specific capacitance of the Ru-based oxides increases by doping with lower-valence cation from ca. 22 μF cm-2 of actual electrode surface area observed for pure RuO2 to 230 μF cm-2 in the case of Ni doped material. The improved capacitance behavior of the doped materials is ascribed to improvement of transport properties of the oxide structure enabling easier diffusion of compensating protons. © 2007 The Electrochemical Society.

File: 3_extract_cems/abstract/2-s2.0-35748930591.txt
In this contribution, synthesis and characterization of a novel donor acceptor donor type bis(thiophene)-(4,4′-dinonyl-2,2′-bithiazole) comonomer (TNBTT) were performed and the electrochemical characterization of redox properties and electrochemical impedance spectroscopy studies of its polymer on carbon fiber microelectrode (CFME) were reported. The comonomer oxidation onto bare carbon fiber microelectrode starts (Eonset of the TNBTT) at 1.1 V vs. Ag/AgCl. Cyclic voltammetry of the polymer in monomer free electrolyte solution exhibits a well-defined oxidation and reduction peaks, and a linear increase in current densities was monitored. PTNBTT film shows the stability to overoxidation without any electroactivity loss up to +1.6 V vs. Ag/AgCl. Electrochemical impedance studies were performed on CFME/PTNBTT/electrolyte system. An equivalent electrical circuit for this composition was proposed and experimental data were simulated to obtain numerical values of the circuit components. Field emission scanning electron microscopy (FE-SEM) measurements were confirmed that the polymer film was deposited very well onto the surface of the carbon fiber microelectrode. © 2007 Elsevier B.V. All rights reserved.

File: 3_extract_cems/abstract/2-s2.0-35948935266.txt
On the occasion of the "Challenge Bibendum" 2004 in Shanghai, the hybrid fuel cell-supercapacitor vehicle HY-LIGHT, a joint project of Conception et Développement Michelin and the Paul Scherrer Institut, was presented to the public. The drive train of this vehicle comprises a 30 kW polymer electrolyte fuel cell (PEFC) and a 250 V supercapacitor (SC) module for energy recuperation and boost power during short acceleration and start-up processes. The supercapacitor module was deliberately constructed without continuous voltage balancing units. The performance of the supercapacitor module was monitored over the 2 years of operation particularly with respect to voltage balancing of the large number of SC cells connected in series. During the investigated period of 19 months and about 7000 km driving, the voltage imbalance within the supercapacitor module proved negligible. The maximum deviation between best and worst SC was always below 120 mV and the capacitor with the highest voltage never exceeded the nominal voltage by more than 40 mV. © 2007 Elsevier B.V. All rights reserved.

File: 3_extract_cems/abstract/2-s2.0-35948950738.txt
Nickel hydroxide/activated carbon (AC) composite was prepared by a chemical precipitation method. The structure and morphology of nickel hydroxide-AC composite were characterized by X-ray diffraction (XRD) and the measurements of nitrogen gas adsorption isotherm (BET). The results showed that p-nickel hydroxide was loaded into the activated carbon. Electrochemical performance of the composite electrodes with different loadings was studied by cyclic voltammetry and galvanostatic charge-discharge measurement. It was demonstrated that the introduction of small amount of nickel hydroxide could promote the specific capacitance of composite. The composite electrode had good electrochemical performance and high charge-discharge properties. Moreover, when the optimal loading nickel hydroxide was 6% (ω), the electrode showed better electrochemical behavior. A hybrid supercapacitor was fabricated using an Ni (OH)2-AC composite as positive electrode and an activated carbon as negative electrode. The electrochemical properties of the electrodes and the capacitive behavior of the resulting supercapacitor were studied by cyclic voltammetry and constant current charge-discharge tests. The specific capacitance of activated carbon supercapacitor was 245.6 F/g, while the hybrid supercapacitor had a higher specific capacitance of 330.7 F/g, which was increased by 34.6%. Moreover, the hybrid supercapacitor had better charge-discharge and cycling performance in 6 mol/L KOH electrolyte.

File: 3_extract_cems/abstract/2-s2.0-36048973912.txt
In this study, manganese oxide electrodes with promising pseudo-capacitive behavior were prepared by sol-gel process using manganese acetate as the precursor. Effects of post-heat treatment on material characteristics and electrochemical properties were investigated by X-ray diffraction (XRD), scanning electron microscopy (SEM), thermal analysis, synchrotron X-ray absorption spectroscopy (XAS), and cycling voltammetry (CV). Experimental results showed that manganese oxide films prepared by sol-gel technique exhibited Mn2O3 and Mn3O4 phases after heat treating at a temperature higher than 300 °C. Meanwhile, a porous manganese oxide coating was observed due to the burnout of organics. The specific capacitance of the manganese oxide electrodes was 53.2, 230.5, 185.6, and 189.9 F/g after heat treating at 250, 300, 350, and 400 °C, respectively. After three hundred charging-discharging cycles, the specific capacitance of the manganese oxide electrodes heat treated at 300 °C decreased to 78.6% of its maximum. Synchrotron XAS examination revealed that manganese oxide electrodes exhibited the same trend where the trivalent manganese was transited into tetravalent manganese after cyclic voltammetry tests. © 2007 Elsevier B.V. All rights reserved.

File: 3_extract_cems/abstract/2-s2.0-36148958304.txt
Electrodes of different morphology, i.e., nanospheres (NSs) and nanorods (NRs), made by chemically depositing indium oxide (In2 O3) on indium-tin oxide substrates were investigated for their electrochemical supercapacitive properties. The presence of nanosized pores and voids in In2 O3 electrode of NRs caused increase in redox reaction active sites, and ultimately, inner and outer charges than that of NSs In2 O3 electrode. Due to the combined effect of double-layer and pseudocapacitance, the specific capacitance of In2 O3 electrode composed of NRs was higher (105 Fg) than that of NS (7.6 Fg). © 2007 The Electrochemical Society.

File: 3_extract_cems/abstract/2-s2.0-36248954453.txt
Polyaniline/multi-wall carbon nanotubes composite (PANI/MWNTs) was rapidly synthesized by microwave-assisted polymerization. Transmission electron microscope (TEM) image revealed that this composite was a core-shell structure with PANI layers (50-70 nm). Electrochemical behavior of the composite was evaluated by cyclic voltammetry (CV) and galvanostatic charge-discharge tests with a two-electrode system. An enhanced specific capacitance of 322 F/g with a specific energy density of 22 W h/kg was about 12 times that of MWNTs. This composite also exhibited a good rate capability, retaining up to 87% of initial capacity at a current density of 5 mA/cm2. © 2007 Elsevier B.V. All rights reserved.

File: 3_extract_cems/abstract/2-s2.0-36248987705.txt
High density activated carbons electrode materials, for supercapacitor were prepared by chemical KOH activation of cokes as the starting material under Ar atmosphere. By controlling the synthesis conditions and reducing KOH quantity in the activation step, the specific surface area of the product was decreased. BET surface area was measured to be 500 - 1260 m2/g, and the electrode density was in the range of 0.68 ~0.83 g/cm3. Volumetric specific capacitance (unit cell test) was as high as 20 F/cc, which corresponds to gravimetric specific capacitance of about 95 F/cc on the basis of half cell test. It should be noted that the specific capacitance of the activated carbons prepared in this study is superior to that of commercial activated carbons.

File: 3_extract_cems/abstract/2-s2.0-36248997640.txt
MnO2 was prepared by mechanochemical method, the influence of mole ratio KMnO4: Mn (CH3COO)2 on the performance of MnO2 was studied. The structure and morphology were investigated by XRD, SEM, IR and BET. The charge/discharge capability of supercapacitor assembled were investigated in 6 mol/L KOH. The results showed that the more Mn(CH3COO)2 contained in raw materials, the better the crystallite formed; the size of products was in the grade of micro-meter, but the discharge capacitance was decreased. From 504 F/g to 388 F/g. When the mole ratios of KMnO4: Mn(CH3COO)2 were 2: 2 and 2: 3, the product had better capability. The maximum of discharge capacitance was as high as 504 F/g and 516 F/g respectively, within 0-1 V, 200 mA/g.

File: 3_extract_cems/abstract/2-s2.0-36249023284.txt
Nano-manganese dioxide electrode materials for supercapacitor applications were synthesized by sol-gel method and characterized with X-ray diffraction (XRD), transmission electron microscopy (TEM). The results showed that the dominant phase is γ-MnO2 and the particle had a uniform size distribution of about 20 nm. In 2 mol/L(NH4)2SO4 solution, cyclic voltammograms with the potential window range from 0.1 to 0.8 V (vs. SCE) indicated a fairly good capacitance performance.

File: 3_extract_cems/abstract/2-s2.0-36348957816.txt
Supercapacitor, a new energy storage device, which possesses higher energy density than electrostatic capacitor and higher power density than battery holds the upper hand when applied as pulse power sources. Composite power source consisted of supercapacitor and battery is presented and its performance is studied. The results show that current of load is supplied by battery and supercapacitor simultaneously when circuit is turned on and supercapacitor is charged by battery when circuit is turned off. Supercapacitor can compensate current of battery and decrease drop of battery voltage, thus lead to extension of life of battery. These effects on battery are related to pulse duty ratio, period of pulsed current, internal resistance of battery and supercapacitor, capacitance and number of supercapacitor. When pulse duty ratio increases, drop of battery voltage increases and current supplied by supercapacitor decreases which augment duty of battery. The batterry voltage drop, however, will decrease more if more supercapacitors are connected to the batteries in parallel due to much current is supplied by the supercapacitors.

File: 3_extract_cems/abstract/2-s2.0-36349001766.txt
α-Manganese dioxide is synthesized in a microemulsion medium by a redox reaction between KMnO 4 and MnSO 4 in presence of sodium dodecyl sulphate as a surface active agent. The morphology of MnO 2 resembles nanopetals, which are spread parallel to the field. The material is further characterized by powder X-ray diffraction, energy dispersive analysis of X-ray, and Brunauer-Emmett-Teller surface area. Supercapacitance property of α-MnO 2 nanopetals is studied by cyclic voltammetry and galvanostatic charge-discharge cycling. High values of specific capacitance are obtained. © 2007 Springer-Verlag.

File: 3_extract_cems/abstract/2-s2.0-36349029771.txt
Ruthenium dioxide is deposited on stainless steel (SS) substrate by galvanostatic oxidation of Ru3+. At high current densities employed for this purpose, there is oxidation of water to oxygen, which occurs in parallel with Ru3+ oxidation. The oxygen evolution consumes a major portion of the charge. The oxygen evolution generates a high porosity to RuO2 films, which is evident from scanning electron microscopy studies. RuO2 is identified by X-ray photoelectron spectroscopy. Cyclic voltammetry and galvanostatic charge-discharge cycling studies indicate that RuO2/SS electrodes possess good capacitance properties. Specific capacitance of 276 F g-1 is obtained at current densities as high as 20 mA cm-2 (13.33 A g-1). Porous nature of RuO2 facilitates passing of high currents during charge-discharge cycling. RuO2/SS electrodes are thus useful for high power supercapacitor applications. © 2007 Elsevier B.V. All rights reserved.

File: 3_extract_cems/abstract/2-s2.0-36549041524.txt
Co(OH)2 particles were prepared with CoCl2 as the raw material and NH3-H2O(28wt%) as the precipitation agent by homogeneous precipitation method. The flower like α-Co(OH)2 obtained by the addition of surfactant Tween-80 was characterized using X-ray diffraction (XRD) and scanning electron microscopy (SEM). The electrochemical tests show that this material has a better capacity, and its specific capacitance as single electrode is up to 370 F·g-1.

File: 3_extract_cems/abstract/2-s2.0-37349089087.txt
Supercapacitors with very high energy and power densities have been constructed with hydrous ruthenium oxide powder prepared by a sol-gel method and annealed at 110 °C. Novel features of the capacitors, which improve their performances, are the use of a carbon fibre paper support, a Nafion separator, and Nafion as a binder. 1 M sulfuric acid was employed as the electrolyte. The performances of the supercapacitors were characterized by cyclic voltammetry, impedance spectroscopy and constant current discharging. The interfacial capacitance increased linearly with increasing ruthenium oxide loading to at least 50 mg cm-2 on each electrode. The gravimetric capacitance of the Ru oxide measure by impedance reached 742 F g-1 (9.66 F cm-2) at a loading of 13.0 mg cm-2, and an interfacial capacitance of 34.9 F cm-2 (682 F g-1) was obtained at 51.2 mg cm-2. The average effective series resistance was 0.55 Ω, the electronic resistance of the electrodes was negligible, and their ionic resistances were <0.42 Ω. The average power density for full discharge at 1 A cm-2 for supercapacitors with 10 mg cm-2 Ru oxide increased by 39% when 5% Nafion binder was added. The maximum average power density for full discharge was 31.5 W g-1 while the maximum energy density was 31.2 Wh kg-1. At a 1 mA discharge rate a specific capacitance of 977 F g-1 of Ru oxide was obtained. © 2007 Elsevier B.V. All rights reserved.

File: 3_extract_cems/abstract/2-s2.0-37349106546.txt
The application of batteries and ultracapacitors in electric energy storage units for battery powered (EV) and charge sustaining and plug-in hybrid-electric (HEV and PHEV) vehicles have been studied in detail. The use of IC engines and hydrogen fuel cells as the primary energy converters for the hybrid vehicles was considered. The study focused on the use of lithium-ion batteries and carbon/carbon ultracapacitors as the energy storage technologies most likely to be used in future vehicles. The key findings of the study are as follows. 1) The energy density and power density characteristics of both battery and ultracapacitor technologies are sufficient for the design of attractive EVs, HEVs, and PHEVs. 2) Charge sustaining, engine powered hybrid-electric vehicles (HEVs) can be designed using either batteries or ultracapacitors with fuel economy improvements of 50% and greater. 3) Plug-in hybrids (PHEVs) can be designed with effective all-electric ranges of 30-60 km using lithium-ion batteries that are relatively small. The effective fuel economy of the PHEVs can be very high (greater than 100 mpg) for long daily driving ranges (80-150 km) resulting in a large fraction (greater than 75%) of the energy to power the vehicle being grid electricity. 4) Mild hybrid-electric vehicles (MHEVs) can be designed using ultracapacitors having an energy storage capacity of 75-150 Wh. The fuel economy improvement with the ultracapacitors is 10%-15% higher than with the same weight of batteries due to the higher efficiency of the ultracapacitors and more efficient engine operation. 5) Hybrid-electric vehicles powered by hydrogen fuel cells can use either batteries or ultracapacitors for energy storage. Simulation results indicate the equivalent fuel economy of the fuel cell powered vehicles is 2-3 times higher than that of a gasoline fueled IC vehicle of the same weight and road load. Compared to an engine-powered HEV, the equivalent fuel economy of the hydrogen fuel cell vehicle would be 1.66-2.0 times higher © 2006 IEEE.

File: 3_extract_cems/abstract/2-s2.0-37549007880.txt
Composites made from RuO2·xH2O particles supported on carbon nanofibres (CNF) have been prepared for supercapacitor electrodes. CNF, produced by Grupo Antolin Ing. SA. using a floating catalyst procedure was treated either in HCl or in HNO3. Then the composites were obtained by impregnation of CNF with an aqueous RuCl3·0.5H2O solution followed by filtering and alkali solution treatment. Heat treatment at 150 °C for 2 h was done. Specific capacitance of the composites has been measured and discussed on the basis of their RuO2·xH2O content and RuO2·xH2O particle size. The composites having RuO2·xH2O contents below 11 wt% show RuO2·xH2O particles, which grow from 2 to 4 nm as the RuO2·xH2O content increases. The specific capacitance of supported RuO2·xH2O, which can be very high (up to 840 F g-1), decreases as the RuO2·xH2O content increases and RuO2·xH2O particles grow. The composites having RuO2·xH2O contents above 11 wt% show RuO2·xH2O particles of nearly constant size (4 nm); the effect of increasing the RuO2·xH2O content is to increase the amount of particles but not the size of the particles. In these composites the specific capacitance of supported RuO2·xH2O is nearly constant (440 F g-1) and close to bare RuO2·xH2O (460 F g-1). © 2007 Elsevier B.V. All rights reserved.

File: 3_extract_cems/abstract/2-s2.0-37549046717.txt
The use of fuel cells for the generation of electric power is discussed. Fuel cell power generation systems will be used in portable applications, transportation applications, and in stationary power applications for which fuel cell systems can provide both power and heat with cogeneration efficiencies as high as 80%. The fuel cell utilizes the chemical energy of hydrogen and oxygen to generate electricity without pollution. A fuel cell stack requires fuel, oxidant, and coolant in order to operate. The fuel cell stack must be surrounded by a fuel system, fuel delivery system, air system, stack cooling system, and humidification system to control the coolant temperature. Fuel cells are good energy sources to provide reliable power at steady state and supercapacitor energy storage devices can advance the load following characteristics of fuel cell by providing a stronger power response to changes in system loading.

File: 3_extract_cems/abstract/2-s2.0-38349101931.txt
In this work, α-MnO2 hollow spheres and hollow urchins are synthesized via a simple hydrothermal process without using any template or organic surfactant. The effect of the reaction time on the microstructure and morphology of samples is observed systemically. Meanwhile, the forming mechanism of hollow-structured α-MnO2 is carefully investigated by using field emission scanning electron microscopy (FESEM), transmission electron microscopy (TEM), and high-resolution transmission electron microscopy (HRTEM). The results of nitrogen adsorption-desorption experiments and electrochemical measurements show that the product obtained by hydrothermal reaction for 6 h has large specific surface area, uniform pore-size distribution, and excellent capacitance performance, which make it have a potential application as a supercapacitor electrode material. © 2007 American Chemical Society.

File: 3_extract_cems/abstract/2-s2.0-38449103117.txt
Electrodes for electric double layer supercapacitors (EDLS) usually made of a mixture of carbon black and binder material. However the binding mixture causes loss in the capacitance because after the polymerization it obstructs the pores of the carbon black, thus decreasing the active surface of the capacitor. The capacitance of the electrode can be increased by use of additive materials, which improve the electrochemical performance of the active material. The effect of amorphous carbon nano-particles, added to the carbon black on the performance of the supercapacitor electrodes was studied earlier. It was found that maximal value was obtained for the composition of 30 wt.% of amorphous carbon nano-particles and 70 wt.% of carbon black [1]. In this work test-piece supercapacitors (TPS) fabricated with non-aqueous Li-based electrolyte were studied to analyze the influence of the size of the TPS to the specific capacitance. These systems were examined by impedance, charge-discharge measurements and cyclic voltammetry. The working potential window of the capacitor was found to be the 0-1 V region. Increasing the area of the electrode by using Al foils of larger size resulted in proportional increase of the capacitance.

File: 3_extract_cems/abstract/2-s2.0-38449111077.txt
The rational selection and assembly of materials are central issues in the development of energy conversion and storage applications. Incorporating the utilization of carbon nanotubes cathode and TiO 2 nanotubes anode in energy storage, a nonaqueous hybrid supercapacitor was developed in order to significantly increase the energy density of the supercapacitor. The electrochemical performance of the hybrid supercapacitor is characterized by charge/discharge test and cyclic voltammograms. According to the voltage value, the energy density of the asymmetric supercapacitor, by applying a potential varying from 0 to 2.8 V, is found to be 14.4 Wh/kg at upwards of 10 C, which is twice more than for the conventional symmetric supercapacitor utilizing carbon nanotubes, while maintaining desirable cycling stability and rate capability. Copyright © 2007 American Scientific Publishers All rights reserved.

File: 3_extract_cems/abstract/2-s2.0-38649109111.txt
A novel method of pulsed polymerization for pyrrole exhibiting highest capacitance and very high energy density polypyrrole supercapacitor is reported. Stable polypyrrole films with good electrochemical reversibility and high doping degree were obtained by applying ultra short on time current pulse for polymerization. Pulse on time plays an important role in controlling chain size and chain defects whereas pulse off time contributes in polymer conjugation and orientation. A regime of pulse on time is identified to yield highly capacitive and stable films for supercapacitor application. Very high specific capacitance of 400 F/g and an unexpectedly high energy density of 250 Wh/kg were obtained form pulsed polymerized ordered polypyrrole structures in acidic electrolyte. Stability tests performed on pulsed polymerized pPy electrode yield long cycling life up to 10,000 cycles at charge/discharge current density of 5 mA/cm2. © 2007 Elsevier B.V. All rights reserved.

File: 3_extract_cems/abstract/2-s2.0-38649120514.txt
Polyaniline (PANI) powders were prepared by interfacial polymerization which utilized the interface between HCl and CCl4. Symmetric redox supercapacitor was assembled with the PANI nanofibers as active electrode material and 1 mol/L H2SO4 aqueous solution as electrolyte. The electrochemical performances of the supercapacitor were tested with galvanostatic charge-discharge, cyclic voltammetry and electrochemical impedance spectroscopy. The results show that the PANI powders are composed of highly uniform nanofibers whose average diameter is 50-100 nm and the lengths range from 500 nm up to several micrometers. The specific capacitance of the PANI nanofiber electrode is about 317 F/g and 300 F/g, respectively when the charge-discharge current is 5 mA and 20 mA, respectively; Meanwhile, the PANI nanofiber electrode shows that the capacity decay is less than 4% after 500 charge-discharge cycles. Compared with PANI particle prepared by conventional chemical polymerization, the PANI nanofiber material has better power characteristic and cycle performance in the application of supercapacitor.

File: 3_extract_cems/abstract/2-s2.0-38749148773.txt
Al-substituted α-cobalt hydroxide was prepared by a potentiostatic deposition process at -1.0 V (vs. Ag/AgCl) onto stainless steel electrodes by using a mixed aqueous solution of cobalt nitrate and aluminum nitrate. Their structure and surface morphology were studied by using X-ray diffraction analysis, energy dispersive X-ray spectroscopy and scanning electron microscopy. The SEM images showed changes in the nanostructure of α-cobalt hydroxide by the addition of Al. Galvanostatic charge-discharge curves showed a drastic improvement in the capacitive characteristics of α-cobalt hydroxide, with a specific energy increase from 11.3 to 18.7 Wh kg-1 by the substitution of just 8 at.% Al, and a specific capacitance of 843 F g-1 between 0 and 0.4 V. The cycle stability data suggest no significant changes in the discharge characteristics of α-cobalt hydroxide by the addition of Al. © 2007 Elsevier B.V. All rights reserved.

File: 3_extract_cems/abstract/2-s2.0-38949212172.txt
Paper-like carbon nanotube (CNT) materials have many important applications such as in catalysts, in filtration, actuators, capacitor or battery electrodes, and so on. Up to now, the most popular way of preparing buckypapers has involved the procedures of dispersion and filtration of a suspension of CNTs. In this work, we present a simple and effective macroscopic manipulation of aligned CNT arrays called 'domino pushing' in the preparation of the aligned thick buckypapers with large areas. This simple method can efficiently ensure that most of the CNTs are well aligned tightly in the buckypaper. The initial measurements indicate that these buckypapers have better performance on thermal and electrical conductance. These buckypapers with controllable structure also have many potential applications, including supercapacitor electrodes. © IOP Publishing Ltd.

File: 3_extract_cems/abstract/2-s2.0-39849095432.txt
In this paper, system integration and power-flow management algorithms for a four-wheel-driven series hybrid electric vehicle (HEV) having multiple power sources composed of a diesel-engine-based generator, lead acid battery bank, and supercapacitor bank are presented. The super-capacitor is utilized as a short-term energy storage device to meet the dynamic performance of the vehicle, while the battery is utilized as a mid-term energy storage for the electric vehicle (EV) mode operation due to its higher energy density. The generator based on an interior permanent magnet machine (IPMM), run by a diesel engine, provides the average power for the normal operation of the vehicle. Thanks to the proposed power-flow management algorithm, each of the energy sources is controlled appropriately and also the dynamic performance of the vehicle has been improved. The proposed power-flow management algorithm has been experimentally verified with a full-scale prototype vehicle. © 2008 IEEE.

File: 3_extract_cems/abstract/2-s2.0-40049091432.txt
To realize a suitable supercapacitor nanomaterial, the recently developed technique of reaction under autogenic pressure at elevated temperature has been employed by us to synthesize SnO2 hexagonal nanocrystals and SnO 2 @ C nanocomposites. The synthesis at different temperatures (viz. 500, 600, and 700°C) yields three different composites. Characterization of these composites by various methods confirms the structural (XRD, Raman, FT-IR) and nanoparticulate (TEM, HRTEM) nature of the synthesized materials. TEM studies including HRTEM reveal that all the synthesized SnO2 and SnO2@C nanomaterials are highly crystalline with hexagonal shape. Cyclic voltammetric studies carried out to examine the capacitance of SnO 2@C in 1 M H2SO4 show that the nanocomposite prepared at 700°C has a maximum specific capacitance of 37.8 F/g at a scan rate of 5 mV/s. © 2008 American Chemical Society.

File: 3_extract_cems/abstract/2-s2.0-40049106678.txt
A novel electrochemical route to prepare the Mn oxide with ideal pseudocapacitive performance is successfully proposed in this study. In n-butylmethylpyrrolidinium bis(trifluoromethylsulfony)imide (BMP-NTf2) ionic liquid, a nanostructured and amorphous Mn film could be electrodeposited on a Ni substrate. The metallic Mn films were then anodized in Na2SO4 aqueous solution by the potentiostatic, galvanostatic, and cyclic voltammetric methods and transformed to Mn oxides. It was confirmed that the different anodization courses would cause variations in the material characteristics of the prepared Mn oxides and therefore in their pseudocapacitive performance. The Mn oxide anodized by the cyclic voltammetric method showed the most promising specific capacitance of 402 F g-1; moreover, its capacitance retained ratio after 500 charge-discharge cycles was as high as 94%. © 2008 Elsevier B.V. All rights reserved.

File: 3_extract_cems/abstract/2-s2.0-40449083562.txt
Carbide derived carbon is a new kind of porous skeleton carbon materials with nanostructure. Carbide derived carbon is produced by selective extraction of metal atoms from a carbide crystal lattice by halogens, supercritical water, oxygen at a low partial pressure, or other etchants in vacuum and temperature at 150-1 65°C. Its nanostructure can be controlled at atom level with the advantages of low cost, high specific surface area, narrower pore-size distribution and fine-tuning of the pore structure. This paper summarizes the preparation technology and porosity, specific surface area, pore size distribution of carbide derived carbon from different carbides and introduces its application in gas-storage, supercapacitor and carbon coating in tribology.

File: 3_extract_cems/abstract/2-s2.0-40449118769.txt
The galvanostatic polymerization of pyrrole is carried out on stainless steel electrodes using p-toluene sulphonic acid. The morphology of the film is studied from Scanning Electron Microscopy (SEM) measurements while the nature of the substrate is analysed using Energy Dispersive X-ray Spectroscopy (EDAX) technique. The electrochemical behaviour is studied using cyclic voltammetry, charge-discharge analysis and impedance spectroscopy. The feasibility of the electrode for supercapacitor applications is investigated. The specific capacitance is estimated as ∼102 Farads per gram with 10 3 charge-discharge cycles. A plausible equivalent circuit for the system is proposed and the circuit parameters are obtained by non-linear regression analysis. © Indian Academy of Sciences.

File: 3_extract_cems/abstract/2-s2.0-40449122124.txt
A synthesis route to ordered mesoporous carbons with controllable nitrogen content has been developed for high-performance EDLC electrodes. Nitrogen-doped ordered mesoporous carbons (denoted as NMC) were prepared by carbonizing a mixture of two different carbon sources within the mesoporous silica designated by KIT-6. Furfuryl alcohol was used as a primary carbon precursor, and melamine as a nitrogen dopant. This synthesis procedure gave cubic Ia3d mesoporous carbons containing nitrogen as much as 13%. The carbon exhibited a narrow pore size distribution centered at 3-4 nm with large pore volume (0.6-1 cm 3 g-1) and high specific BET surface area (700-1000 m 2 g-1). Electrochemical behaviors of the NMC samples with various Ncontents were investigated by a two-electrode measurement system at aqueous solutions. At low current density, the NMC exhibited markedly increasing capacitance due to the increase in the nitrogen content. This result could be attributed to the enhanced surface affinity between carbon electrode and electrolyte ions due to the hydrophilic nitrogen functional groups. At high current density conditions, the NMC samples exhibited decreasing specific capacitance against the increase in the nitrogen content. The loss of the capacitance with the N-content may be explained by high electric resistance which causes a significant IR drop at high current densities. The present results indicate that the optimal nitrogen content is required for achieving high power and high energy density simultaneously.

File: 3_extract_cems/abstract/2-s2.0-40749162343.txt
Nanostructured Mn-Ni-Co oxide composites (MNCO) were prepared by thermal decomposition of the precursor obtained by chemical co-precipitation of Mn, Ni and Co salts. The chemical composition and morphology were characterized by X-ray diffraction (XRD), energy dispersive spectroscopy (EDS) and scanning electron microscopy (SEM). The electrochemical capacitance of MNCO electrode was examined by cyclic voltammetry, impedance and galvanostatic charge-discharge measurements. The results showed that MNCO electrode exhibited the good electrochemical characteristics. A maximum capacitance value of 1260 F g-1 could be obtained within the potential range of -0.1 to 0.4 V versus saturated calomel electrode (SCE) in 6 mol L-1 KOH electrolyte. © 2007 Elsevier Ltd. All rights reserved.

File: 3_extract_cems/abstract/2-s2.0-40849129928.txt
Electrodeposition of manganese (Mn) in butylmethylpyrrolidinium bis(trifluoromethylsulfony)imide (BMP-NTf2) ionic liquid is demonstrated in this study. Crystal structures and surface morphologies of the Mn films deposited at various potentials (from -1.8 V to -2.2 V) and temperatures (from 50 °C to 110 °C) were examined with an X-ray diffractometer (XRD) and a scanning electron microscope (SEM), respectively. Experimental results indicate that the deposited Mn films were amorphous in nature; however, their morphologies strongly depended on the deposition conditions. After being anodized in Na2SO4 solution, the deposited Mn was transformed to Mn oxide. Electrochemical properties of the Mn oxides were evaluated using cyclic voltammetry (CV). It was confirmed that the different Mn deposition conditions caused the variations in pseudocapacitive performance of the oxide electrodes. The oxide (∼0.1 mg) anodized from the Mn deposited at -1.8 V and 50 °C had the highest specific capacitance of 402 F/g measured at a CV scan rate of 5 mV/s. Its capacitance retained ratio after 500 CV testing cycles was as high as 94%. © 2008 Elsevier Ltd. All rights reserved.

File: 3_extract_cems/abstract/2-s2.0-40849141948.txt
Poly(3,4-ethylenedioxythiophene) (PEDOT) has been successfully electropolymerized using a purified 1-butyl-3-methylimidazolium tetrafluoroborate ([bmim][BF4]) as both the growth medium and the supporting electrolyte. The electrochemical performance of the PEDOT thin film was investigated in 1 mol L-1 H2SO4 solution. It possesses nearly ideal capacitive property, and its specific capacitance is about 130 F g-1. Compared with other conducting polymers, enhanced cycling lifetime (up to 70,000 cycles), which is close to that of active carbon materials, was observed on repetitive redox cycling. © 2008 Elsevier B.V. All rights reserved.

File: 3_extract_cems/abstract/2-s2.0-41349115362.txt
Supercapacitors are electrical energy storage devices, which offer high power density, extremely high cycling capability and mechanical robustness. Recent technology improvements enabled supercapacitors to be an interesting option for short-term high power applications, such as in industry, automotive and traction drives, regenerative energy systems, medical and telecommunication equipment. Due to the decomposition voltage of the organic electrolyte of approximately 3 V, the maximum cell voltage of supercapacitors is limited. To obtain higher voltages, a series connection of supercapacitor cells is necessary to form a supercapacitor module. Looking at real modules, series connections of supercapacitor cells lead to unequal voltage distributions because of the capacitance manufacturing tolerances and differences in self-discharge rates. For current in-production cells, the spread of capacitance and discharge rate is up to +20% around the nominal values. To guarantee an adequate life expectancy of the module, differences in cell voltages caused by the statistical distribution of the individual parameters have to be minimized by cell equalization circuits. Different equalization concepts are known from literature, with varying cost and packaging implications. This paper has been analyzed the deficiency of the electric double layer capacitor which existed in the energy storage, introduced the principle of series equalization technology, and development background of one. Summarized the domestic and foreign energy storage of electric double layer capacitor on the development condition of the equalization technology, the application domain, the different form, discussed the existed issue, these questions mainly included the equalization speed, the precision, the efficiency and so on, in view of these questions, proposed some new ways, finally forecast equalization technology of the electric double layer capacitor.
