Repository: tikam24/supercapacitor_database

# supercapacitor_database
 Supercapacitor database generated from scientific literature

File: 3_extract_cems/abstract/2-s2.0-41449095001.txt
We introduce a simple one-step method to synthesize MnO2/poly(3,4-ethylenedioxythiophene) (PEDOT) coaxial nanowires by coelectrodeposition in a porous alumina template. Constant potential (typically 0.75 V vs Ag/AgCl) is applied on the bottom electrodes in the pores of the alumina template in aqueous solution containing manganese acetate (10 mM) and EDOT monomers (80 mM). We can easily control the structures of coaxial nanowires such as PEDOT shell thickness and nanowire length by varying the applied potential. Electrochemical properties of the coaxial nanowires were investigated for an electrochemical supercapacitor. Coaxial nanowires not only exhibit high specific capacitance values but also maintain them well at high current density. The well-maintained specific capacitance is mainly due to short paths of ion diffusion in the nanowires. Therefore, even at high current density (high power demand), the nanowire materials can be fully utilized. The porous nature of the PEDOT shell allows such fast ion diffusion into the core MnO2 of the coaxial nanowires. In addition, the highly electrical conductive PEDOT shell facilitates electron transport to the core MnO2, which has low conductivity that can limit its charge/discharge rate. As a consequence, the coaxial nanowires preserved 85% of their specific capacitance (from 210 to 185 F/g) as the current density increases from 5 to 25 mA/cm2. Copyright © 2008 American Chemical Society.

File: 3_extract_cems/abstract/2-s2.0-41549124596.txt
Multiport dc-dc converters are particularly interesting for sustainable energy generation systems where diverse sources and storage elements are to be integrated. This paper presents a zero-voltage switching (ZVS) three-port bidirectional dc-dc converter. A simple and effective duty ratio control method is proposed to extend the ZVS operating range when input voltages vary widely. Soft-switching conditions over the full operating range are achievable by adjusting the duty ratio of the voltage applied to the transformer winding in response to the dc voltage variations at the port. Keeping the volt-second product (half-cycle voltage-time integral) equal for all the windings leads to ZVS conditions over the entire operating range. A detailed analysis is provided for both the two-port and the three-port converters. Furthermore, for the three-port converter a dual-PI-loop based control strategy is proposed to achieve constant output voltage, power flow management, and soft-switching. The three-port converter is implemented and tested for a fuel cell and supercapacitor system. © 2008 IEEE.

File: 3_extract_cems/abstract/2-s2.0-41949130340.txt
A biomolecule-assisted hydrothermal process is developed to synthesize cobalt sulfide (CoS), in which l-cysteine is used as the sulfide source and directing molecule. By controlling the synthesis conditions, CoS nanospheres and nanowires can be assembled. The as-synthesized samples are characterized by X-ray diffraction (XRD), field-emission scanning electron microscopy (FESEM) and transmission electron microscopy (TEM). Cyclic voltammetry (CV) and electrochemical impedance spectroscopy (EIS) are used to study the effects of microstructure and morphology of the samples on their capacitance and conductivity. A specific capacitance, as high as 508 F g-1, is achieved for CoS nanowires. This is very competitive with the best supercapacitor material, RuO2 (720-760 F g-1), but its cost is remarkably lower than RuO2. Thus the nanowires are a promising material for low-cost, high-performance supercapacitors. This method could provide a universal green chemistry approach to synthesize other metal sulfides. © 2008 Elsevier B.V. All rights reserved.

File: 3_extract_cems/abstract/2-s2.0-42149090541.txt
Impedance analysis was employed to study the frequency response characteristics of supercapacitors utilizing single-walled carbon nanotubes (SWNTs) as electrode material. The knee frequency is around 631 Hz for the electrochemically oxidized SWNT supercapacitor, much higher than that of the as-prepared one (around 316 Hz) and the common activated carbon supercapacitor (<1 Hz). The good frequency response observed in this work is due to the introduction of nanosized mesopores and oxygen-containing groups formed during the electrochemical oxidization of SWNTs. The capacitance of electrochemically oxidized SWNT supercapacitor is 113 Fg, which is much higher than the value of the as-prepared one (20 Fg). © 2008 American Institute of Physics.

File: 3_extract_cems/abstract/2-s2.0-42349115662.txt
NiO nanostructured films were synthesized by hydrothermal and electrodeposition methods at different deposition temperatures. Films fabricated by different methods had similar crystalline structures, but different morphologies. The electrochemical properties of the NiO films were studied by cyclic voltammetry (CV) and electrochemical impedance spectroscopy. For both fabrication methods, annealing was necessary to convert the films to NiO. After annealing at 300°C, all films behaved as pseudocapacitors. The electrodeposited film fabricated at a deposition temperature of 70°C on Ti foil exhibited a high value of pseudocapacitance (148 F/g at 100 mV/s CV scan rate), which suggests that electrodeposited films are promising for supercapacitor applications. © 2008 The Electrochemical Society.

File: 3_extract_cems/abstract/2-s2.0-4244132446.txt
Different modifications of multiwalled carbon nanotubes (MWNTs) have been performed to increase specific capacitance of this material for supercapacitor application. MWNTs used in this work were obtained by decomposition of acetylene at 600 and 700 °C on cobalt catalyst supported on NaY zeolite, silica or produced from a CoxMg1-xO solid solution. Coating of MWNTs by conducting polymers, e.g. polypyrrole (PPy) has been successfully realized and specific capacitance increased from ca. 50 to 180 F/g demonstrating a synergy between the two components of such nanocomposite. The open mesoporous network of well conducting nanotubular material allows an easy access of ions to the electrode/electrolyte interface and more effective contribution of the pseudofaradaic properties of PPy. Long durability (over 2000 cycles) was obtained for such supercapacitor material. The second way of MWNTs modification was their chemical activation by KOH. In this case, a significant enhancement of microporosity has been obtained and specific capacitance of nanotubular material increased from 15 to 90 F/g. © 2002 Elsevier Science B.V. All rights reserved.

File: 3_extract_cems/abstract/2-s2.0-42449150915.txt
The α-MnO 2 spherical assemblies were prepared via a facile hydrothermal approach in the presence of sodium dodecyl sulfate (SDS). The assembled nanostructures were composed of the MnO 2 nanorods with 150-200 nm in width and several micrometers in length. The products were characterized by SEM, TEM and XRD. The electrochemical characterization was carried out by cyclic voltammetry, which indicated that the α-MnO 2 spherical assemblies were of an excellent electrode material for supercapacitor. Copyright © 2008 American Scientific Publishers All rights reserved.

File: 3_extract_cems/abstract/2-s2.0-42549115817.txt
The paper discuss the design and performance of a laboratory rig which is used to evaluate different variable/adjustable speed generating system topologies. A programmable torque speed characteristics of a DC machine controlled by a thyristor converter is used as simulator of the different driving engines. The electrical supply is provided by an axial flux permanent magnet generator and AC/AC converter. The converter produces a sinusoidal AC three phase voltage. The system was designed and tuned with PSIM 6 simulation software. Results of laboratory tests of step loads of the conventional adjustable speed generating system and hybrid with additional supercapacitor energy storage are presented. The results confirms the versatility of the test rig for development of an adjustable/variable speed generation systems. © 2006 IEEE.

File: 3_extract_cems/abstract/2-s2.0-42549140323.txt
An effective approach for improving fuel economy and reducing emissions is to employ a down-sized, turbocharged internal combustion engine (ICE). However, turbocharged engines exhibit a relatively low torque capability at low engine speeds. To overcome this problem, an electrical torque boost may be applied whilst accelerating and changing gear, and to facilitate energy recovery during regenerative braking. The paper describes the operational requirements of such a torque boost system, which employs a supercapacitor energy storage buffer, outlines the design and sizing of the electrical machine, and presents test results from a demonstrator system. © 2006 IEEE.

File: 3_extract_cems/abstract/2-s2.0-42749085040.txt
The influence of the change of Fermi level electrons position of activated carbon μC caused by chemical modification of its porous surface by Mn2+ ions on its capacitive characteristics in 7.6 m KOH, 4 m KI, 2 m ZnI2 aqueous solutions is investigated in this work. The detection of adsorbed Mn2+ ions on the surface of activated carbon was carried out according to methods of secondary ionic mass spectrometry (SIMS). An increase in electronic density on the Fermi level of modified with Mn2+ activated carbon was determined with a help of X-ray photoelectron spectroscopy (XPS) data. Capacitive characteristics of the electrodes have been investigated by means of electrochemical impedance spectroscopy, computer modeling, and galvanic discharge. The correlation between electronic structure of modified activated carbon (MAC) and thermodynamic characteristics of ions of the used electrolytes is established. On the basic of the obtained experimental data, electrochemical system of the hybrid capacitor with a specific capacitance of 1740 F g-1 and with a specific energy of 30 mWh g-1 is developed. © 2008.

File: 3_extract_cems/abstract/2-s2.0-42749090117.txt
This paper deals with a flatness based control principle in a hybrid system utilizing a fuel cell as a main power source and a supercapacitor as an auxiliary power source. The control strategy is based on regulation of the dc bus capacitor energy and, consequently, voltage regulation. The proposed control algorithm does not use a commutation algorithm when the operating mode changes with the load power variation and, thus, avoids chattering effects. Using the flatness based control method, the fuel cell dynamic and its delivered power is perfectly controlled, and the fuel cell can operate in a safe condition. In the hybrid system, the supercapacitor functions during transient energy delivery or during energy recovery situations. To validate the proposed method, the control algorithms are executed in dSPACE hardware, while analogical current loops regulators are employed in the experimental environment. The experimental results prove the validity of the proposed approach. © 2007.

File: 3_extract_cems/abstract/2-s2.0-42949087104.txt
Abstract: Porous carbon nanotubes (CNTs) were directly synthesized for the first time by arc discharge in the presence of CO2. Supercapacitor was fabricated with the addition of CNTs synthesized in different medium to the polarizable activated carbon (AC) electrode as conducting material for comparison purpose. The electrical properties of the AC/CNTs composite are systematically investigated using cyclic voltammetric, discharge at constant current and electrochemical impedance spectroscopic (EIS) techniques. Transmission electron microscope (TEM) observation reveals that a few CNTs synthesized in the presence of CO2 are porous ones. Specific capacitance (Csp) of the AC/CNTs composite passes through a maximum with increasing discharge current while the average internal resistance (Ri) of supercapacitor decreases with increasing discharge current. The Csp of AC/CNTsHe/C2H2/CO2 composite with CNTs synthesized in He, C2H2 and CO2 medium is bigger than that of AC/CNTsN2/C2H2/CO2 or AC/CNTsN2/C2H2 composite. The Ri of AC/CNTsHe/C2H2/CO2 composite is the same as that of AC/CNTsN2/C2H2 composite, which is smaller than that of AC/CNTsN2/C2H2/CO2 composite. EIS results show that the AC/CNTs composite have the similar charge storage mechanism. The above results show that CNTsHe/C2H2/CO2 is one of the suitable conducting materials to decrease the resistance of supercapacitor while maintaining its higher specific capacitance. © 2008 Elsevier B.V. All rights reserved.

File: 3_extract_cems/abstract/2-s2.0-43049112832.txt
The capacitive performance of activated carbons with different contents of nitrogen obtained from brown coal has been investigated. Nitrogen enrichments have been made by exposing the samples to urea without overpressure in oxidizing conditions. The effect of different temperatures of carbonization (500 and 700 °C) and the influence of the sequence of nitrogenation and activation processes have been investigated. Electrochemical study has been performed on microporous carbonaceous materials with high surface areas (BET) ranging from 2209 to 3268 m2/g, and chemical structures with different content of nitrogen (0.2-5.6 wt.%) and oxygen heteroatoms (4.5-11.1 wt.%) and different type of species formed. The presence of nitrogen heteroatoms in carbonaceous materials considerably increases their capacitance, particularly if they work as the negative electrode in alkaline capacitor. Capacitance of the same materials used as a positive electrode is characteristically reduced. Such specific influence of nitrogen has been observed even at their low content implied by the chemical composition of natural brown coal giving capacitance of negative and positive electrode of 341 and 264 F/g, respectively. The similar effect of nitrogen in the acidic medium has been much lower; capacitance of the material used for both electrodes has been of about 300 F/g. Carbonaceous materials containing nitrogen reveal different behaviour, mainly in respect of charge exchange dynamics, if they are used as capacitor electrodes of the opposite polarity. © 2008 Elsevier Ltd. All rights reserved.

File: 3_extract_cems/abstract/2-s2.0-43049132912.txt
The paper contains the results of the research of the mechanism of "shuttle" self-discharge determined by the manganese and titanium ions in the electrolyte of a PbO2|H2SO2|C heterogeneous electrochemical supercapacitor (HES). Research was made with respect to the effect of the shuttle self-discharge determined by the manganese and titanium ions on the energy, capacity parameters, and the charge and discharge voltage of HESs. Using the methods of the research of the energy, capacity parameters, self-discharge of the capacitors, and optical spectra of their electrolytes, it was established that, in the process of the shuttle, self-discharge of the capacitors with the electrolytes containing manganese and titanium, mostly MnO 4-, Mn2+ and Ti3+ and TiO2+ ions, respectively, is involved. It is shown that the shuttle self-discharge determined by the manganese ions brings about the self-discharge of an HES down to the minimal allowable voltage, and the titanium ions to the voltage of 1.62 V. It was established experimentally that the self-discharge current and the power of energy losses during the self-discharge related to the manganese ions in the electrolyte depend nonlinearly on the concentration of the manganese ions. When the concentrations of iron, titanium, and manganese are identical in the electrolyte of HES, the value of the capacitors' self-discharge decreases during the transition from the iron to the manganese. In the spectra of the optical density of HESs electrolyte containing manganese and titanium in the wave band of 200-1100 nm, absorption bands are discovered which are related to the ions of the manganese, titanium, and the level of the capacitors' state of charge. During the charge and discharge of an HES with the electrolyte which contains the titanium, Ti2+ ions whose concentration is substantially lower than the concentration of Ti3+ ions are also formed in the electrolyte. © 2008 The Electrochemical Society.

File: 3_extract_cems/abstract/2-s2.0-43149090278.txt
Electrical double layer supercapacitor is very significant in the field of electrical energy storage which can be the solution for the current revolution in the electronic devices like mobile phones, camera flashes which needs flexible and miniaturized energy storage device with all non-aqueous components. The multiwalled carbon nanotubes (MWNTs) have been synthesized by catalytic chemical vapor deposition technique over hydrogen decrepitated Mischmetal (Mm) based AB3 alloy hydride. The polymer dispersed MWNTs have been obtained by insitu polymerization and the metal oxide/MWNTs were synthesized by sol-gel method. Morphological characterizations of polymer dispersed MWNTs have been carried out using scanning electron microscopy (SEM), transmission electron microscopy (TEM and HRTEM). An assymetric double supercapacitor stack has been fabricated using polymer/MWNTs and metal oxide/MWNTs coated over flexible carbon fabric as electrodes and nafion® membrane as a solid electrolyte. Electrochemical performance of the supercapacitor stack has been investigated using cyclic voltammetry, galvanostatic charge-discharge, and electrochemical impedance spectroscopy.

File: 3_extract_cems/abstract/2-s2.0-43249111734.txt
We report the fast charging/discharging capability of poly(3,4- ethylenedioxythiophene) (PEDOT) nanotubes during the redox process and their potential application to a high-powered supercapacitor. PEDOT nanotubes were electrochemically synthesized in a porous alumina membrane, and their structures were characterized using electron microscopes. Cyclic voltammetry was used to characterize the specific capacitance of the PEDOT nanotubes at various scan rates. A type I supercapacitor (two symmetric electrodes) based on PEDOT nanotube electrodes was fabricated, and its energy density and power density were evaluated by galvanostatic charge/discharge cycles at various current densities. We show that the PEDOT-nanotube-based supercapacitor can achieve a high power density of 25 kW kg-1 while maintaining 80% energy density (5.6 W h kg-1). This high power capability is attributed to the fast charge/discharge of nanotubular structures: hollow nanotubes allow counter-ions to readily penetrate into the polymer and access their internal surfaces, while the thin wall provides a short diffusion distance to facilitate the ion transport. Impedance spectroscopy shows that nanotubes have much lower diffusional resistance to charging ions than solid nanowires shielded by an alumina template, providing supporting information for the high charging/discharging efficiency of nanotubular structures. © IOP Publishing Ltd.

File: 3_extract_cems/abstract/2-s2.0-43249119203.txt
Polypyrrole nanofibers doped with Ni salt (Ni-PPy) were synthesized by using the fibrillar complex as a seed template in the presence of Ni salt. Morphologies of the seed template, PPy and Ni-PPy were characterized by SEM. The supercapacitor was assembled with Ni-PPy as active electrode materials and 1 mol/L KCl aqueous solution as electrolyte. The electrochemical performances of the supercapacitor were investigated by cyclic voltammetry, electrochemical impedance spectroscopy and galvanostatic charge-discharge. At a current density of 2 mA/cm, the Ni-PPy exhibits high specific capacitance of 474 F/g.

File: 3_extract_cems/abstract/2-s2.0-4344591212.txt
This paper deals with power flow management within a hybrid fuel cell-powered vehicle during real-time operation. The aim is the real-time control of the power distribution between the fuel cell and its associated energy storage to optimize the global hydrogen consumption while maintaining drivability. An original concept to convert the electrical power flow into equivalent hydrogen cost is proposed. On that basis, the previously developed control strategy (the equivalent consumption minimization strategy) is used to determine the real-time optimal power distribution by simple minimization of a univariate form. The approach presented has been applied to and implemented on a real fuel cell-supercapacitor-powered vehicle. Experimental and simulation results are presented, demonstrating that this approach provides an improvement of fuel efficiency along with robustness and ease of implementation. © 2004 Elsevier Ltd. All rights reserved.

File: 3_extract_cems/abstract/2-s2.0-43549120262.txt
Recent developments in the field of supercapacitors have led to the achievement of high specific energy and high specific power devices which are suitable for energy storage in high power electronic applications, especially in the field of management of embarked electrical power. Equivalent serial resistance is put forward to estimate energy efficiency. Reducing the equivalent series resistance in a supercapacitor will gain a great appreciation. A supercapacitor energy storage system (SCESS) is also designed in this paper which is mainly composed of three parts: the electrical double-layer capacitors array that stores energy, the AC/DC-DC/AC power converter system and the integrated control system composed of microprocessors. This SCESS installed capacity is 0.235MJ; peak power is 5OkW; and generating efficiency is up to 97.94%. © 2006 IEEE.

File: 3_extract_cems/abstract/2-s2.0-44249088818.txt
In this paper, we provided a new method to generate the carbonizable polymer-silica nanocomposite in one step by using different polymer blends of phenol formaldehyde (PF) and silica-gelling polymer (i.e., Pluronic F127, PEO6000 or gelatin) as the template. The PF-silica gelling polymer-silica nanocomposite was obtained from fast silicification in a highly diluted silica solution at pH∈≈∈5.0. Because the PF, one kind of carbon sources, was embedded in the as-synthesized nanocomposite, the mesoporous carbon was easily obtained from pyrolysis at 1,000°C and silica removal by diluted HF solution. The resulted mesoporous carbons possess a high surface area of 780-1,500 m2 g-1 and large pore size of 2.6-13.7 nm. In addition, the morphology of the mesoporous carbons can be tailored to nano-sized particles and hollow spheres by using different silica gelator-PF polymer blends. In practice, the electrically conducting mesoporous carbons of high surface area and large pore size can be considered as good material for preparing the supercapacitor. The mesoporous carbons exhibit electric capacity of 75-158 Fg-1 in 2.0 M H2SO4 electrolyte solution at scan rate of 1-50 mVs-1. © 2007 Springer-Verlag.

File: 3_extract_cems/abstract/2-s2.0-44249104702.txt
The electrochemical behaviour of a chemically activated carbon with oxygen-containing surface groups was studied using a conventional macroelectrode configuration with disc electrodes and the single particle microelectrode technique. The results of both experimental set-ups were compare taking into account the visible peaks of the surface groups, capacitance and Faradaic currents. Galvanostatic cycling and cyclic voltammetry performed at different potential windows clearly indicated that the microelectrode configuration was more sensitive to Faradic phenomena (i.e. oxygenated functional groups). The incorporation of mainly CO2-evolving groups after positive polarization may cause the degradation of the carbon material, leading to a distortion in its capacitive behaviour as a result of a restriction of the available surface area. © 2008 Elsevier B.V. All rights reserved.

File: 3_extract_cems/abstract/2-s2.0-44349113471.txt
The determinant influences of oxidants on the single-crystalline nature of manganese oxides (i.e., Mn3O4 and MnOOH single crystals) through a low-temperature hydrothermal synthesis route from a simple aqueous solution containing 20 mM Mn(CH3COO)2·H 2O at 120°C are demonstrated in this work. The absence of oxygen molecules in the precursor solution limits formation of Mn3+, while saturation of oxygen in the precursor solution causes partial oxidation of Mn2+, favoring direct synthesis of Mn3O4 single crystals (hausmannite). Addition of K2S2O8 causes complete oxidation of Mn2+ to Mn3+, favoring formation of MnOOH single crystals. The shape of as-prepared Mn 3O4 examined by HR-TEM is polyhedral, i.e., cubic and rhombohedral, while MnOOH prefers to form nanowires. X-ray diffraction, HRTEM, electron diffraction, and Raman spectroscopic analyses confirm the single-crystalline nature of the as-synthesized Mn3O4 and MnOOH. With potentiodynamic (CV) activation for 200 cycles between O and 1.0 V in 1 M Na2SO4 at 25 mV s-1, the activated Mn3O4 shows relatively high capacitance (∼170 F g -1 obtained at 500 mV s-1), high-power nature, and excellent stability for the supercapacitor application. The ideal capacitive responses of activated Mn3O4 are definitely different from those of the potentiodynamically activated MnOOH. © 2008 American Chemical Society.

File: 3_extract_cems/abstract/2-s2.0-44649128522.txt
Ongoing advancements in the field of supercapacitors are making them a viable electric energy storage option, particularly in consumer electronics products and automotive industry. Texan company EEStor is developing an electric energy storage unit (EESU) based on ceramic supercapacitor with a barium-titanate dielectric. The company claims that its system has a specific energy of around 280Wh/kg, compared with about 120 for lithium-ion and 32 for lead gel batteries, and that it will outperform lithium ion batteries in terms of price, charge time, and safety. Lockheed Martin has signed a deal to use EEStor supercapacitors for military and homeland security applications. A team of researchers at the Cambridge University's Electronics Power and Energy Conversion (EPEC) Group has also developed nanoscale supercapacitors made from multiwalled carbon tubes. The key target for the EPEC group's supercapacitors is portable electronic devices, where they will offer much greater performance.

File: 3_extract_cems/abstract/2-s2.0-44649173188.txt
Nanostructured manganese oxide films for electrochemical supercapacitors were obtained by cathodic electrosynthesis from aqueous NaMnO4 solutions. The proposed deposition mechanism is based on cathodic reduction of MnO4- species. The amount of the deposited material has been controlled by the variation of deposition time at a constant current density. Obtained films were studied by scanning electron microscopy, energy dispersive spectroscopy, X-ray diffraction analysis, thermogravimetric and differential thermal analysis. It was found that the composition and microstructure of the films depend on the concentration of NaMnO4 in the solutions used for deposition. The films prepared from the 0·02M NaMnO4 solutions were crack free and porous with typical pore size of about 100-200 nm. Cyclic voltammetry and chronopotentiometry data for the films tested in the 0-1M Na2SO4 solutions showed capacitive behaviour in the voltage window of 0-1·0 V versus standard calomel reference electrode. The highest specific capacitance of ∼220 F g -1 was obtained for 90 μg cm-2 films at a scan rate of 2 mV s-1 using Ni substrates. The capacitance decreased with increasing scan rate. The charge storage mechanism is discussed. © 2008 Institute of Materials, Minerals and Mining.

File: 3_extract_cems/abstract/2-s2.0-45149107776.txt
A small single-phase fuel cell based energy generation and compensation system is proposed in this paper. The power conditioning unit of the system comprises a grid-interfacing inverter and a three-port bidirectional converter which connects a fuel cell and supercapacitor to the inverter. The system can operate in both island and grid-connected modes. By taking advantage of the transient storage capability offered by the supercapacitor, the function of reactive power compensation is integrated into the system. Simultaneously, the inverter is operated as a shunt active power filter and, by means of a proposed control strategy, compensates for reactive and harmonic current demanded by local loads. The system is suitable for residential applications and can improve the quality of a weak power grid. Simulation and experimental results show the validity and feasibility of the proposed system. © 2006 IEEE.

File: 3_extract_cems/abstract/2-s2.0-45149131698.txt
In this article, the authors propose an approach to the problem of the power management in transport applications. The mobile experimental platform ECCE is a series hybrid vehicle which currently has three sources of energy: two thermal machines each coupled with an alternator and a lead-acid battery pack of nominal voltage 540V. The alternators are inter-connected with the DC-link by means of the rectifiers. Our contribution is focused on studying the energy coupling between this battery pack and that of supercapacitors in order to find the best compromise between dimensions of the electric power devices, the efficiency mobile energy storing devices, the energy exchanges, and the capacity of exchange of electric power. The supercapacitors module consists of a pack of 108 cells and can supply a maximum of 270V. The main objective is to be able to provide a power of 216kW by supercapacitor module to the DC-link for 20 seconds. © 2006 IEEE.

File: 3_extract_cems/abstract/2-s2.0-4544266731.txt
Nanostructured and microporous nickel-manganese oxide (NMO) and cobalt-manganese oxide (CMO) were deposited by potentiodynamic method onto inexpensive stainless steel substrate. A scan rate of 200 mV s -1 was used for the deposition. The binary oxide deposited electrodes were characterized by cyclic voltammetry (CV) and charge/discharge cycling in 1 M Na 2SO 4 electrolyte for redox supercapacitor applications. Maximum specific capacitance (SC) values of 621 and 498 F g -1 were obtained with NMO and CMO electrodes, respectively, at a CV scan rate of 10 mV s -1. SC values of 377 and 307 F g -1 were obtained with NMO and CMO electrodes, respectively, at a high CV scan rate of 200 mV s -1, indicating high power characteristics of the binary oxides. The results were more interesting from charge/discharge cycling, where SC values of 685 and 560 F g -1 were obtained with NMO and CMO electrodes, respectively, at a current density of 2 mA cm -2. These values of electrical parameters are much higher than those obtained with just MnO 2. Long cycle-life and excellent stability of the materials were also demonstrated. © 2004 Elsevier B.V. All rights reserved.

File: 3_extract_cems/abstract/2-s2.0-4544364885.txt
A sandwich-type supercapacitor consisting of two similar activated carbon fabric-polyaniline (ACF-PANI) composite electrodes was demonstrated to exhibit excellent performance (i.e., highly reversibility and good stability) in NaNO3. Polyaniline with the charge density of polymerization less than or equal to 9Ccm-2 synthesized by means of a potentiostatic method showed a high specific capacitance of 300Fg-1. Influences of the polymerization charge density (i.e., the polymer loading) on the capacitive characteristics of ACF-PANI composites were compared systematically. The capacity of an ACF-PANI electrode reach ca. 3.4Fcm-2 (a 100% increase in total capacity) when the charge density of polymerization is equal to 9Ccm-2. The surface morphology of these ACF-PANI composites was examined by a scanning electron microscope (SEM). © 2004 Elsevier B.V. All rights reserved.

File: 3_extract_cems/abstract/2-s2.0-45549097419.txt
Lithium-ion intercalated compound λ-MnO2 was used as positive electrode in asymmetric supercapacitor with activated carbon used as negative electrode in 1 mol L- 1 Li2SO4 aqueous electrolyte solution. Phase composition, morphology and particle sizes of λ-MnO2 were studied by powder X-ray diffraction (XRD) and scanning electron microscopy (SEM). Electrochemical capacitive performance of the asymmetric supercapacitor was tested by cyclic voltammetry and galvanostatic charge-discharge tests. The results show that the asymmetric supercapacitor has electrochemical capacitance performance within wide potential range of 0-2.2 V. The specific capacitance is 53 F g- 1 at a constant current density of 10 mA cm- 2. The energy density is 36 W h kg- 1 with a power density of 314 W kg- 1. It is obvious that λ-MnO2 is a potential electrode material for asymmetric supercapacitor. © 2008 Elsevier B.V. All rights reserved.

File: 3_extract_cems/abstract/2-s2.0-45749090553.txt
A new water soluble elastomer was evaluated as a binder with LiFePO 4 -VGCF cathode material in Li-ion batteries and different carbon origin anodes. The electrochemical characteristics of this cathode and anodes were compared to that with PvdF-based cathode binder. The elastomer-based cathode and anodes show high flexibility with good adhesion. The electrochemical performance was also evaluated and compared to PvdF-based cathodes at 25° and 60°C. A lower irreversible capacity loss was obtained with the elastomer-based cathode and graphite-based anode , The Li-ion gel electrolyte developed by Hydro-Québec shows high stable cycle life but lower power density at rates less than 5C compared to liquid electrolytes copyright The Electrochemical Society.

File: 3_extract_cems/abstract/2-s2.0-45749095423.txt
In the present study we show the electrochemical performances of three series of fluorinated graphites CFx-MFn-T used as cathode materials in primary lithium batteries. Li/1 M LiClO4 or LiBF 4 PC /CFx were cells were discharged at different rates up to IC The electrochemical properties are correlated to physico-chemical characterizations. When the fluorine content increases, the capacity increases up to 900 Ah.kg-1. With increased covalency of the C-F bonding, the average discharge potential decreases from 3.15 to 2.31 V. The specific energy peaked at 2277 Wh.kg-1. Thermal storage was performed on cells and capacity losses upon ageing were found satisfactory. copyright The Electrochemical Society.

File: 3_extract_cems/abstract/2-s2.0-45749096652.txt
We present the synthesis and characterization of a novel lithium iron polyphosphate LiFe2P3O10. Powders were prepared by wet-chemical technique from nitrate precursors followed by a series of thermal treatments. The crystal system is shown to be monoclinic (P2 1/m space group) and the refined cell parameters are a=4.596 Å, b=8.566 Å, c=9.051 Å and β=97.46°. LiFe2P 3O10 has a weak ferromagnetic ordering below the Néel temperature TN=19 K. Electrochemical measurements were carried out in lithium cells with LiPF6-EC-DEC electrolyte at 25°C. The material delivered a capacity 70 mAh/g in the voltage range 2.7-3.9 V. The resulting cyclic voltammogram indicates a stable structure with a good reversibility with the redox peaks at 3.26 and 3.13 V vs. Li 0/Li+. copyright The Electrochemical Society.

File: 3_extract_cems/abstract/2-s2.0-45749121138.txt
The layered LiNi0.33Mn0.33Co0.33O 2 materials were prepared by wet chemical method using oxalic acid as a polymeric agent. The positive LiNi0.33Mn0.33Co 0.33O2 powders were characterized by means of X-ray diffraction, scanning electron microscopy, Raman spectroscopy, and magnetometry. The electrochemical features of the LiNi0.33Mn0.33Co 0.33O2 positive electrode were investigated as a function of synthesis conditions, cutoff voltage limit, and C-rate charge-discharge current. Electrochemical properties are discussed in relation with the local structure and morphology of the layered materials. copyright The Electrochemical Society.

File: 3_extract_cems/abstract/2-s2.0-45749122717.txt
The Li1+xMn2-xO4 (0≤x≤1/3) spinel phases have been synthesised by wet-chemistry technique using metal acetates and succinic acid as polymeric agent. Precursors were decomposed at 400°C and heat-treated at 750°C Additionally stoichiometric powders were heat-treated at 800°C The physical properties of the synthesised products have been investigated by X-ray diffraction, Raman spectroscopy, electrical and magnetic measurements. The analysis of the intrinsic magnetic properties show that the magnetic interactions are Mn3+-O-Mn3+ interactions in a geometrically frustrated lattice, while the Mn4+-Mn4+ interactions are negligible, with the consequence that the paramagnetic Curie temperature vanishes in the limit x≈1/3, where only Mn4+ ions remain. A consistent description of both the extrinsic and the intrinsic properties including former investigations of electron paramagnetic resonance has been achieved. copyright The Electrochemical Society.

File: 3_extract_cems/abstract/2-s2.0-45749128636.txt
In this work, we studied the magnetic properties of LiNi 0.33Mn0.33Co0.33O2 synthesized by wet chemistry via oxalate route. Measurements included the temperature dependence of the magnetic susceptibility, χm(T) and magnetization M(H). The influence of the synthesis conditions on the magnetic and electronic properties is presented and discussed. Analysis of magnetic data allows the determination of the cationic disorder, i.e. the concentration of Ni2+ ions in the 3a lithium sites. copyright The Electrochemical Society.

File: 3_extract_cems/abstract/2-s2.0-45749129029.txt
Initial studies on the fabrication of a new double-layer capacitor based on hydrated ruthenium oxide (RuO2.xH2O) are presented. The electrochemical capacitor cell is based on three designs approaches: active surface enhancement via corrugations, the use of an ultra-thin "self assembled" dielectric implemented with hydrated Ruthenium oxide and activated carbon powders in combination with sulfuric acid and the fusion of both processes. We address the key components of the electrochemical cell (i) packaging,; (ii) the methodology of incorporating sulfuric acid and the various powders, and (iii) the deposition technique for the powder. The powder composition was varied to establish its effect on the overall capacitance. Mixing RuO2.xH2O and AC yielded devices with the greatest capacitance value, whereas devices containing only one of the two components had capacitance values lower by a factor of 10-50. The devices have capacitance values as large as 50 mF/cm2 per plate pair. copyright The Elect rochemical Society.

File: 3_extract_cems/abstract/2-s2.0-45749134653.txt
Carbon coating has proven to be a successful approach to improve the rate capability of LiFePO4 used in rechargeable Li-ion batteries. Investigations of the microstructure of carbon coated LiFePO4 after charge discharge cycling shows that the carbon surface layer remains intact over 100 cycles. We find micro cracks in the cycled material that extend parallel to low indexed lattice planes. Our observations differ from observations made by other authors. The differences between the orientations of crack surfaces in both studies can be reconciled considering the location of weak bonds in the unit cell and specimen geometry as well as elastic stress fields of dislocation. copyright The Electrochemical Society.

File: 3_extract_cems/abstract/2-s2.0-45749145826.txt
Layered LiC1-2yNiyMnyO2 materials were synthesized with high homogeneity and crystallinity using the wet-chemical method assisted by oxalic acid as polymeric agent. The long-range and local structural properties are investigated with experiments including X-ray diffraction, Fourier transform infrared, Raman scattering, and electron paramagnetic resonance spectroscopy. The evolution of the structure is discussed as a function of the cobalt content, which confers layer-like behavior on the framework. Studies of the lithium extraction from the host lattices are also reported. copyright The Electrochemical Society.
