Repository: tikam24/supercapacitor_database

# supercapacitor_database
 Supercapacitor database generated from scientific literature

File: 3_extract_cems/abstract/2-s2.0-45749147833.txt
Two forms of LiFePO4 material were evaluated in lithium cells. One type of LiFePO4 (P-I) that has a particle size ranging from 1-5 μm is compared to LiFePO4 (P-II) consisting of nano-particles. Coated electrodes on Al-carbon with thickness varying from 18 to 25 μm were used in this study. The addition of VGCF carbon fiber greatly improved the rate capability at low temperature. This suggests a good conductivity networking and wettability in the cathode. LiFePO4 (P-II) has improved the low- and high-rate discharge capacity. When VGCF fibers were combined with LiFePO 4 (P-II) in the same composite cathode, the high rate capacity at 12C was increased by 51% compared to LiFePO4 (P-I) cathode with carbon black. At -10°C and at 2C rate, 90 mAh/g was delivered from the cell. Cycling at 60°C occurred with negligible capacity fade after 400 cycles. Furthermore, the cell was capable of good performance at high rate with 120 mAh/g at 10C, and it still has a good reserve at 25C with 73mAh/g. copyright The Electrochemical Society.

File: 3_extract_cems/abstract/2-s2.0-45749151469.txt
We present a review of the structural properties of LiFePO4. Depending on the mode of preparation, different impurities can poison this material. These impurities are identified and a quantitative estimate of their concentrations is deduced from the combination of X-ray diffraction (XRD) analysis, Fourier transform infrared (FTIR) spectroscopy, Raman scattering (RS) spectroscopy and magnetic measurements. An optimized preparation provides samples with carbon coated particles free of any impurity phase, insuring structural stability and electrochemical performance that justify the use of this material as a cathode element a new generation of lithium secondary batteries. copyright The electrochemical Society.

File: 3_extract_cems/abstract/2-s2.0-45749154589.txt
We present the structural, magnetic and electrochemical properties of the pyrophosphate LiFe1.5P2O7 synthesized by sol-gel method. The structure was determined by X-ray diffraction, high-resolution transmission electron microscopy, Raman scattering, and magnetometry. Electrochemical properties of LiFe1.5P 2O7 were carried out in lithium cells with LiPF 6-EC-DEC electrolyte at 25°C copyright The Electrochemical Society.

File: 3_extract_cems/abstract/2-s2.0-45849083509.txt
Manganese oxide films for electrochemical supercapacitors (ES) have been prepared by cathodic electrolytic and electrophoretic deposition. The cathodic reduction of KMnO4 solutions resulted in the formation of manganese oxide deposits. In another approach electrophoretic deposition (EPD) has been utilized for the deposition of manganese oxide nanoparticles prepared by a chemical precipitation method. The films exhibited pseudocapacitive behavior in a potential window of 0-1 V versus SCE in aqueous 0.5 M Na2SO 4 and 0.5 M K2SO4 solutions. The deposition methods allowed the formation of porous films which exhibited a specific capacitance (SC) in the range of up to 240 F/g. The SC decreased with increasing scan rate. The films prepared by electrolytic deposition showed higher SC compared to the SC of EPD deposits. copyright The Electrochemical Society.

File: 3_extract_cems/abstract/2-s2.0-45849091503.txt
Traditional EDLC using the symmetrical double activated carbon (AC) electrodes is limited by the low energy density. We replaced the positive AC electrode by a graphitic carbon electrode in the new type of capacitor. The energy density can be remarkably enhanced. The storage mechanism of anions at the graphitic carbon cathode is ascribed to a specific interaction between the anions and graphitic carbon. copyright The Electrochemical Society.

File: 3_extract_cems/abstract/2-s2.0-45849152597.txt
DAAQ(1,5-diaminoanthraquinone)/MWCNT composites were prepared by chemical polymerization of DAAQ onto MWCNT and their capacitance was evaluated by means of cyclic voltammetry and charge-discharge cycling in 1M H2SO 4 electrolyte. The performances of such cells have been compared with pure MWCNT and DAAQ based electrodes. The SEM image shows that DAAQ was coated onto MWCNT during polymerization. The highest specific capacitance values of 210 F/g were observed. DAAQ/MWCNT composites also showed long cyclic stability in charge-discharge test. copyright The Electrochemical Society.

File: 3_extract_cems/abstract/2-s2.0-46549084145.txt
Synthesis and characterization of the tailored nanostructured vanadium molybdenum oxide (V xMo1-xOy) system is reported. TEM studies clearly show the formation of varying morphologies at vanadium and molybdenum rich ends. The effect of these differing morphologies on the surface area is presented. It is shown that compositions with x < 0.40 have electronic conductivity and a reduced contribution of ionic conductivity. Possible explanations for this observation are discussed. The VMO system shows promise for application as electrode materials in fields such as supercapacitors. © 2008 Elsevier Ltd. All rights reserved.

File: 3_extract_cems/abstract/2-s2.0-46749105130.txt
A composite of manganese oxide /carbon powders for supercapacitors was prepared by a redox of acidic KMnO4 and active carbon(AC) in this paper, and Ni2+, Co2+ ions were added during the preparation .The influence of AC specific surface area and metal ions on structure and electrochemical properties of obtained manganese oxide /carbon powders were investigated. The crystal structure and surface morphology of manganese oxide /carbon powders were examined by X-ray diffraction(XRD) , X-ray photoelectron spectroscopy(XPS) and scanning electron microscope. Cyclic voltammetry(CV) and electrochemical impedance were performed to evaluate the electrochemical properties of obtained manganese oxide /carbon powders. The XRD result indicated that the obtained manganese oxide had poor crystallinity, and the crystal structure of manganese oxide was changed after the composite doped with Ni2+and Co2+. The results of CV showed that obtained manganese oxide /carbon powders possess the ideal capacitive property, and the specific capacitance reached to 185F/g after doping Ni2+and Co 2+ ions. © J. New Mat. Electrochem. Systems.

File: 3_extract_cems/abstract/2-s2.0-46749121856.txt
The positive electrode area of an EDLC where doesn't face to a negative electrode (PE non-confrontation area) was known as an easily deteriorate area. However, it didn't know that cause. In this paper, in the first, it was confirmed by an experiment a remarkable decline of the performance of an EDLC with non-confrontation area, and an unusual corrosion near the PE non-confrontation area also was observed. In the second, multi-probes (three lithium-metal reference electrodes) were set around an EDLC, and voltage changes among the electrodes were evaluated. Significant electric potential shifts were observed between the three reference electrodes near the area where positive and negative electrodes were not faced each other. The potential shifts were canceled after more than an hour, and the voltage between the three reference electrodes became the same value. To charge and to discharge the PE non-confrontation area several hours were needed. These phenomena can be related to the easily deteriorate area of positive electrode.

File: 3_extract_cems/abstract/2-s2.0-47149096019.txt
Paper presents hybrid on-line UPS system (H-UPS). Presented system is based on a on-line (double conversion) UPS. H-UPS consists of two controlled energy storage systems. The first one is a static energy storage system based on supercapacitor bank. The second energy source is adjustable speed generating system supplying DC link voltage. A control concept of the UPS operation, according short and long failure of the supply utility voltage is developed. The S kW H-UPS is designed, built and tested. The control unit is built using DSP processor based on Shark from Analog Devices. The design and system stability tuning is achieved using PSIM software. Laboratory tests confirm high quality of the produced AC voltage during transients (voltage failure) and during steady state operation without external supply voltage. © 2007 IEEE.

File: 3_extract_cems/abstract/2-s2.0-47549086859.txt
Nanostructured manganese dioxide films were obtained by galvanostatic, pulse and reverse pulse electrodeposition from 0.01 to 0.1 M KMnO 4 solutions. The deposition yield was investigated by in situ monitoring the deposit mass using a quartz crystal microbalance (QCM). Obtained films were studied by electron microscopy, X-ray diffraction analysis, energy dispersive spectroscopy, thermogravimetric and differential thermal analysis. The QCM and electron microscopy data were utilized for the investigation of deposition kinetics and film formation mechanism. It was shown that the deposition rate and film microstructure could be changed by variation of deposition conditions. The method allowed the fabrication of dense or porous films. The thickness of dense films was limited to ∼0.1 μm due to the insulating properties of manganese dioxide and film cracking, attributed to drying shrinkage. Porous and crack-free 1-2 μm films were obtained using galvanostatic or reverse pulse deposition from 0.02 M KMnO 4 solutions. It was shown that film porosity is beneficial for the charge transfer during deposition and crack prevention in thick films. Moreover, porous nanostructured films showed good capacitive behavior for applications in electrochemical supercapacitors. The porous nanostructured films prepared in the reverse pulse regime showed higher specific capacitance (SC) compared to the SC of the galvanostatic films. The highest SC of 279 F/g in a voltage window of 1 V was obtained in 0.1 M Na 2 SO 4 solutions at a scan rate of 2 mV/s. © 2008 Elsevier B.V. All rights reserved.

File: 3_extract_cems/abstract/2-s2.0-47749105651.txt
In this study, a group of carbon cryogels have been synthesized using resorcinol formaldehyde as precursors, and altered via catalysis and activation, to obtain varied nanostructures and pore size distributions. To understand the relation between structure and electrochemical properties, an alternate approach to de Levi's cylindrical pore, transmission line method was utilized. Using electrochemical impedance spectroscopy, the capacitor can be studied as a dielectric system composed of a porous electrode and the electrolyte (tetraethylammonium tetrafluoroborate in propylene carbonate). The complex capacitance and power are used to study the behavior of the system below the relaxation frequency f0 (φ=-45°). Therefore, the relaxation of the capacitor system at the low frequency range, f< f0, may be used as a measure of pore/electrolyte interaction. The approach proposed here also allows for a direct experimental characterization of the capacitance and power at low frequencies, where small pores are likely to affect the diffusion kinetics and dynamics of the electrolyte molecules. The results suggest a correlation between the occurrence of small micropores and that of high power losses that are related to the resistive element at the low frequency range. Moreover, the impact of the micropore structure on the supercapacitor's performance is apparent in its capacitance and energy as well. In addition to the complex power and capacitance, other measurements including nitrogen physisorption, cyclic voltammetry, galvanic cycling, and x-ray Raman scattering were used to characterize the samples and support these results. © 2008 American Institute of Physics.

File: 3_extract_cems/abstract/2-s2.0-47849088185.txt
A new thermal model which allows the temperature distribution determination inside the supercapacitor cell is developed. The model is tested for supercapacitor based on the activated carbon and organic electrolyte technology. In hybrid vehicle applications, supercapacitors are used as energy storage devices offering the possibility to provide peak power requirement. They are charged and discharged at a high current rate. The problematic of this operating mode is the big amount of heat produced in the device which can lead to its destruction. An accurate thermal modelling of the internal temperature is required to design a cooling system for supercapacitors module meeting safety and reliability of the power systems. The purpose of this paper is to study the supercapacitor temperature distribution in steady and transient states. A thermal model is developed; it is based on the finite-differential method which allows the supercapacitor thermal resistance determination. A test bench is realized. The cases of supercapacitor thermal distribution using natural and forced convection are studied. Simulations and experimental results are reported to validate the proposed model. The results obtained with this model may be used to determine the cooling system required for actual supercapacitor applications. The originality of this study is in the fact that a thermocouple Is placed inside the supercapacitor © 2007 IEEE.

File: 3_extract_cems/abstract/2-s2.0-48049084548.txt
Composites of carbon nanotubes and conducting polymers can be prepared via chemical synthesis, electrochemical deposition on preformed carbon nanotube electrodes, or by electrochemical co-deposition. The composites combine the large pseudocapacitance of the conducting polymers with the fast charging/discharging double-layer capacitance and excellent mechanical properties of the carbon nanotubes. The electrochemically co-deposited composites are the most homogeneous and show an unusual interaction between the polymer and nanotubes, giving rise to a strengthened electron delocalisation and conjugation along the polymer chains. As a result they exhibit excellent electrochemical charge storage properties and fast charge/discharge switching, making them promising electrode materials for high power supercapacitors.

File: 3_extract_cems/abstract/2-s2.0-48049097718.txt
A rational layout of the synergic electric power supply system on board of the hybrid electri vehicle (HEV) was proposed based on the analysis of the effects of the loading of the supercapacitor on the parameters of its power components. The parameter matching was done to meet the demand for the energy and power of the HEV, and the parameters were optimized for the minimization of the lifecycle cost as the objective The matched results were analyzed by the simulation, strongly suggesting that including the supercapacitor in the HEV does make sense from the perspectives of the mass, the volume, the lifecycle cost, and the efficiency of recovering the braking energy, they are better than those of the HEV with a single electric battery power supply system.

File: 3_extract_cems/abstract/2-s2.0-48349144872.txt
How to distribute the power between battery bank and supercapacitor modules to obtain good performance is a vital problem in dual-source electric vehicles. Traditional fuzzy controller design for energy management relies too much on the expert experience, and is easy to get the sub-optimal performance. In order to overcome this drawback, Particle Swarm Optimization (PSO) is introduced for energy management fuzzy controller design in dual-source propelled electric vehicles. In the paper, based on the systemic analysis of the power in energy storage system (ESS), the drag power the vehicle encounters and the constraints the ESS should obey, the mathematic model of energy management problem is established. Then, different operation modes of dual-source ESS are presented and so is the design of conventional fuzzy controller. Followingly, we show how to use PSO method to better the fuzzy control. Finally, compared to the traditional fuzzy control strategy, we carry on some simulations in ADVISOR software. The results show the validity of the proposed strategy. © 2007 IEEE.

File: 3_extract_cems/abstract/2-s2.0-48949091174.txt
Integration of an energy storage system (ESS) improves wind energy system performance. Due to its simplicity and robustness, the bidirectional IGBT buck/boost converter is often selected to interface the supercapacitor or battery ESS with the dc voltage bus. For conventional single-unit topologies, the converter has discontinuous current on the high voltage side and other limitations. This paper proposes a parallel structure of bidirectional buck/boost converters and its power-tracking control scheme for wind ESS applications. The converter performance is studied and compared to the single-unit topologies. The proposed converter has smooth currents and fast dynamics which allow reduction of converter switching frequency and dc filtering capacitor. Other advantages of this topology include reduction of switching losses, improved reliability and flexibility. © 2007 IEEE.

File: 3_extract_cems/abstract/2-s2.0-49049121279.txt
An efficient way to decorate multiwalled carbon nanotubes with Ru had been developed. In this method, Ru nanoparticles were prepared by water-in-oil reverse microemulsion, and the produced Ru anchored on MWCNTs. Transmission electron microscopy (TEM) result showed that RuO2 nanoparticles had the uniform size distribution after electrochemical oxidation. Energy dispersive X-rays (EDX) spectra elucidated the presence of ruthenium oxide in the as-prepared composites after electrochemical oxidation. Cyclic voltammetry result demonstrated that a specific capacitance of deposited ruthenium oxide electrode was significantly greater than that of the pristine MWCNTs electrode in the same medium. © 2007 Elsevier Ltd. All rights reserved.

File: 3_extract_cems/abstract/2-s2.0-49249087261.txt
Fuel cell (FC) is hybridized with supercapacitor (supercap) with two DC-DC converters to let FC operate smoothly in the environments where power fluctuation is severe. The proposed structure is thought to beneficial for lengthening the life time of FC, since it releases FC from a possible bad current cycling and sever load changes. An integrated control method is pursued which utilizes inverter information in the calculation of the converter switching duty. Experimental results supporting the proposed scheme are presented. © 2008 IEEE.

File: 3_extract_cems/abstract/2-s2.0-49549087274.txt
MnO2 embedded PPy nanocomposite (MnO2/PPy) thin film electrodes were electrochemically synthesized over polished graphite susbtrates. Growing PPy polymer chains provides large surface area template that enables MnO2 to form as nanoparticles embeded within polymer matrix. Co-deposition of MnO2 and PPy has a complimentary action in which porous PPy matrix provides high active surface area for the MnO2 nanoparticles and, on the other hand, MnO2 nanoparticles nucleated over polymer chains contribute to enhanced conductivity and stability of the nanocomposite material by interlinking the PPy polymer chains. The MnO2/PPy nanocomposite thin film electrodes show significant improvement in the redox performance as cyclic voltammetric studies have shown. Specific capacitance of the nanocomposite is remarkably high (∼620 F g-1) in comparision to its constituents MnO2 (∼225 F g-1) and PPy (∼250 F g-1). Photoelectron spectroscopy studies show that hydrated manganese oxide in the nanocomposite exists in the mixed Mn(II) to Mn(IV) oxidation states. Accordingly, chemical structures of MnO2 and PPy constituents in the nanocomposite are not influenced by the co-deposition process. The MnO2/PPy nanocomposite electrode material however shows significantly improved high specific capacitity, charge-discharge stability and the redox performance properties suitable for application in the high energy density supercapcitors. © 2008.

File: 3_extract_cems/abstract/2-s2.0-49549113652.txt
MnO2 is synthesized by the chemical deposition method then doped with L4060 multiwall carbon nanotubes (CNTs). The structure of the samples is characterized by X-ray and the microcosmic appearances of the samples are imaged by SEM. The results show that the product is a mixture of α-MnO2 and y- MnO2, and the sample before CNTs doped resembles flocculent in appearance but pipes run through obviously after treated. The electrochemical performance of the samples are measured by cyclic voltammetry, constant current and A. C impendence. The results of electrochemical tests show that the sample with 5% of CNTs doped has the best capacitance performance; discharge specific capacitance of MnO2 before/after CNTs doped is 202 F/g and 349 F/g respectively, advance by 77.27%; impedance characteristic is improved, RESR and RE can decline by 58.14% and 47.37% respectively after CNTs doped.

File: 3_extract_cems/abstract/2-s2.0-49649119450.txt
Energy storage system is an all-important part in photovoltaic. A new bi-directional DC-AC-DC converter for supercapacitor energy storage system in photovoltaic generation is put forward. In the beginning, some experiments on super capacitor have been performed, which shows super capacitor has good performance in quick charge and discharge. And mathematical model of the dual full-bridge bi-directional DC-AC-DC converter circuits with a transformer and its simplified model are derived. In the end, A phase current in the transformer primary side (ia) can be investigated with mathematical calculation simulation and detailed circuit simulation. The comparative result shows the mathematical model rationality. Through deduction, unified model of SESS also can be gotten. © 2008 DRPT.

File: 3_extract_cems/abstract/2-s2.0-49949104636.txt
Highly porous sheets comprised of single walled carbon nanotubes and doped polypyrrole (SWNT-PPy) were prepared by vacuum filtration of SWNT-PPy methanol dispersions. The employed preparation procedure is an extension of conventional bucky-paper fabrication technique for the multi-component system. A number of nanocomposites with nominal SWNT:PPy compositions ranging from 1:0 to 1:1 were obtained and tested. Electrochemical properties of the nanocomposites were investigated by cyclic voltammetry and galvanostatic spectroscopy technique in aqueous 1 M NaCl electrolyte. The highest specific capacitance of 131 F/g was obtained for nanocomposite with 1:1 SWNT:PPy ratio. Prospective applications of prepared materials range from supercapacitors to electrodes for batteries and electromechanical actuators. © 2008 Elsevier B.V. All rights reserved.

File: 3_extract_cems/abstract/2-s2.0-49949118818.txt
In summer 2004 and 2006 the TOHYCO-Ridera bus with supercapacitors and IPTb was operated by the IIEEc for public transport services in Lucerne. A second generation version of a supercapacitor storage SAIVTd was implemented and tested. A very important step in industrializing hybrid vehicles with SAM became fulfilled. The quite unique combination of a drive-chain system by means of supercapacitors and IPT, the project experiences and the issue on the efficient energy use are presented in this paper. Also the specification of a new SAM is discussed in detail. The future SAM has to be designed in a way that it is open enough for different drive systems on the market. In two main topics of the paper the concept includes technical aspects of combining supercapacitors within the balancing circuitry as well as a CAN-bus interface that make it more easy to integrate an adequate energy-management. Finally, the significance for new hybrid-bus projects will be pointed-out. ©2007 IEEE.

File: 3_extract_cems/abstract/2-s2.0-50049083938.txt
Now pitch systems are widely used in the wind turbine system. To enhance stability, the pitch system is equipped with a ride through system to immediately ensure the reliable functioning of the fast blade pitch system in the event of a total power failure. Supercapacitor, as a new energy storage component, offers excellent performance, high power density, wide temperature range, and long life, particularly suitable for this application. In this paper, compared with other forms of energy storage components, the advantages and disadvantages of supercapacitor used in the ride through system for wind turbine pitch systems are discussed, and the design of supercapacitor based ride through system is presented in detail. Finally, experimental results are reported to verify the design.

File: 3_extract_cems/abstract/2-s2.0-50049093086.txt
Power electronic inverters are becoming more and more popular for various industrial drive applications. Many kinds of multilevel inverter topologies have been proposed to enhance the performance of motor drive system. In this paper, the power flow management for a new hybrid cascaded multilevel inverter is present. In this new hybrid inverter, the H-bridge inverter (main inverter) and the 3-level diode clamped inverter (conditioning inverter) are connected together to drive motor, but only the main inverter needs DC voltage source. The conditioning inverter just uses non-supplied ultra capacitors as its power source. Thanks to the proposed power flow management, the conditioning inverter can be used to store and reuse the braking energy of motor load. Therefore, compared with conventional H-bridge inverter, considerable energy efficiency improvement is achieved. Additionally, when the motor is at a steady speed, the conditioning inverter can provide the reactive power to the motor and improve the system dynamic performance. This control scheme has a wide range of practical applications, especially in the electric vehicle motor drive and marine propulsion system.

File: 3_extract_cems/abstract/2-s2.0-50049105175.txt
As a new device in energy storage systems, ultracapacitor has drawn more and more attention recently. Many equivalent circuit models have been proposed to analyze its characteristics. However, for the design of energy storage systems, more insights are needed to analyze the transient response for many design aspects, such as the design of the voltage balance circuit, the optimization of the energy management scheme, etc. In this paper, an improved ultracapacitor equivalent circuit model is proposed, and the parameter identification algorithm based on nonlinear least-squares fitting of time response data is designed. The experimental results are presented and some important parameters regarding the proposed equivalent circuit model are discussed in detail.

File: 3_extract_cems/abstract/2-s2.0-50149106392.txt
The proceedings contain 146 papers. The topics discussed include: intelligent data acquisition system for quartz crystal microbalance and other resonator-based sensors; distributed real-time measurement system using time-triggered network approach; method of ADC's nonlinearity identification; self-evaluation configuration for remote data logging systems; supercapacitor data acquisition systems; object oriented concurrent fault diagnostic system for 8051 based microcontroller system; temperature measurement system based on thermocouple with controlled temperature field; an automated data acquisition setup for electro-chemical measurements; transducers with magnetic microsensors; intelligent system of temperature field ecological monitoring; multi-agent based distributed measurement system for noise monitoring; discrete-time PID controller design in programmable logical controllers; and a power benchmark experiment for battery-powered devices.

File: 3_extract_cems/abstract/2-s2.0-50249088154.txt
This paper deals with the performances fading of ultracapacitors under calendar life and power cycling tests. The used impedance model is analytical and based on physical quantities as double layer capacitance, specific area and electrolyte conductivity but also on elementary electrodes dispersion. This model is validated in frequency domain using the initial state of the tested ultracapacitor. Then, the two types of tests are presented and specified. A periodic characterization based on impedance spectroscopy is done in order to quantify the impedance changes during ageing tests. The obtained results confirm that impedance real part is increasing and the capacitance is decreasing during the two ageing tests, nevertheless the way they change is different. Indeed the impedance real part increase is independent of the frequency in calendar life test while, in power cycling test, this increase is accentuated at low frequencies. This difference will be explained thanks to impedance model parameters evolution. This study confirms that the two ageing tests affect differently the ultracapacitor performances. © 2008 Elsevier Ltd. All rights reserved.

File: 3_extract_cems/abstract/2-s2.0-50249126745.txt
This paper deals with a topology without the entrance filter allowing the control of the power flow between a fuel cell, a storage device constituted by a supercapacitor bank and a load. The proposed control doesn't use algorithm commutation when the operating mode changes with the load power variation, and thus avoids chattering effects. Moreover it ensures that the power delivered by the fuel cell is limited and its dynamic is perfectly controlled. The proposed topology and its control allow obtaining a current delivered by the fuel cell which doesn't contain high frequency components. Therefore, there is no need of any additional filter. Simulated results prove the validity of the proposed approach. © 2006 IEEE.

File: 3_extract_cems/abstract/2-s2.0-50249150212.txt
The ionic liquids (ILs) N-butyl-N-methyl-pyrrolidinium trifluoromethanesulfonate (PYR14Tf) and N-methyl-N-propyl-pyrrolidinium bis(fluorosulfonyl)imide (PYR13FSI) are investigated as electropolymerization media for poly(3-methylthiophene) (pMeT) in view of their use in carbon/IL/pMeT hybrid supercapacitors. Data on the viscosity, solvent polarity, conductivity and electrochemical stability of PYR14Tf and PYR13FSI as well as the effect of their properties on the electropolymerization and electrochemical performance of pMeT, which features >200 Fg-1 at 60 °C when prepared and tested in such ILs, are reported and discussed; the results of the electrochemical characterization in N-butyl-N-methyl-pyrrolidinium bis(trifluoromethanesulfonyl)imide of the so-obtained pMeT are also given, for comparison. © 2008 Elsevier Ltd. All rights reserved.

File: 3_extract_cems/abstract/2-s2.0-50249153630.txt
An improved multiple-input bidirectional dc-dc converter for application in a fuel cell system is presented in this paper. The converter interconnects a fuel cell, supercapacitor, and load by a combination of a dc-link and magnetic-coupling. Some novel control methods for the proposed multiple-input converter are developed. An easy-to-implement variable hysteresis band control is proposed to achieve zero-voltage switching (ZVS) for the supercapacitor side half-bridge without auxiliary devices. Furthermore, in order to handle the wide variation of the fuel cell voltage while keeping ZVS, an asymmetrical wave control method is introduced. In this way, ZVS is achievable over the entire operating range. Simulation and experimental results that verify the effectiveness of the control methods are presented. © 2006 IEEE.

File: 3_extract_cems/abstract/2-s2.0-50349093607.txt
Manganese dioxide has been synthesized by a self-reacting microemulsion method. The result of X-ray diffraction shows that lack of clear peaks and broadening of peaks indicate its amorphous nature. Typical cyclic voltammograms were measured in 0.5 mol L-1 Na2SO4 aqueous solution and the potential ranges were controlled from -0.5 to 0.5, from -0.65 to 0.65, and from -0.75 to 0.75 V versus Hg/Hg2SO4 at a sweep rate of 2 mV s-1. Rectangular and symmetric image was observed between -0.5 and 0.5 V indicating high electrochemical reversibility in this potential and sweep rate. The influence of cation species and concentration (activity) on electrochemical performances of MnO2 is also discussed in this work. Cyclic voltammetric experiments have been performed between -0.5 and 0.5 V versus Hg/Hg2SO4 in Li2SO4, Na2SO4 and K2SO4 aqueous solutions with different salt concentrations ranging from 0.05 to 1 mol L-1. The specific capacitance of MnO2 was found to depend strongly on the cation concentration and species, and specific capacitance value will increase with the increase of cation concentration for all electrolytes. The logarithmic dependence of capacitance of MnO2 on cation activity indicates that the charge storage for MnO2 is involved in a fast redox reaction through cation insertion. © 2008 Elsevier B.V. All rights reserved.

File: 3_extract_cems/abstract/2-s2.0-50349101988.txt
Template method provides a new technology for synthesizing various controllable and directional mesoporous carbon materials and has currently become one of the most popular topics in the advanced materials preparation at home and abroad. Due to their uniform and ordered pores, narrow pore size distribution and high specific surface area, mesoporous carbon materials have been widely used in gas separation, catalyst support, adsorption, chromatographic analysis, supercapacitors and fuel cells, etc. Based on the recent research progress of the template synthesis technology of mesoporous carbon, we discuss the effect of different template preparation technology on the performance of mesoporous carbon, analyze mesoporous carbon's formation mechanism and its application in biology, catalysis, electronic energy resources areas. It is pointed out that preparing mesoporous carbon by template technology is a promising method, and in the future the mesoporous molecular sieve template method and soft template method should be emphasized for template synthesis of mesoporous carbon materials.

File: 3_extract_cems/abstract/2-s2.0-50649112364.txt
In this work, carbon-coated lithium-ion intercalated compound LiTi2(PO4)3 and MnO2 have been synthesized and they deliver a capacity of 90 and 60 mAh/g in 1 M Li2SO4 neutral aqueous electrolyte within safe potentials without O2 and H2 evolution, respectively. The novel hybrid supercapacitor in which MnO2 was used as a positive electrode and carbon-coated LiTi2(PO4)3 as a negative electrode was assembled and the LiTi2(PO4)3/MnO2 hybrid supercapacitor showed a sloping voltage profile from 0.7 to 1.9 V, at an average voltage near 1.3 V, and delivers a capacity of 36 mAh/g and an energy density of 47 Wh/kg based on the total weight of the active electrode materials. It exhibits a desirable profile and maintains over 80% of its initial energy density after 1000 cycles. The hybrid supercapacitor also exhibit an excellent rate capability, even at a power density of 1000 W/kg, it has a specific energy 25 Wh/kg compared with 43 Wh/kg at the power density about 200 W/kg. © 2008 Elsevier Ltd. All rights reserved.

File: 3_extract_cems/abstract/2-s2.0-50649115968.txt
Comparative study of capacitative properties of RuO 2 /0.5 M H 2 SO 4 and Ru/0.5 M H 2 SO 4 interfaces has been performed with a view to find out the nature of electrochemical processes involved in the charge storage mechanism of ruthenium (IV) oxide. The methods of cyclic voltammetry and scanning electron microscopy (SEM) were employed for the investigation of electrochemical behavior and surface morphology of RuO 2 electrodes. It has been suggested that supercapacitor behavior of RuO 2 phase in the potential E range between 0.4 and 1.4 V vs reference hydrogen electrode (RHE) should be attributed to double-layer-type capacitance, related to non-faradaic highly reversible process of RuO 2 + ̇(OH - ) ad ionic pair formation and annihilation at RuO 2 /electrolyte interface as described by following summary equation: RuO 2 ̇ H 2 O ⇔ RuO 2 + ̇ (OH - ) ad + H + + e - (CB), where RuO 2 + and e - (CB) represent holes and electrons in valence and conduction bands, respectively. The pseudocapacitance of interface under investigation is related to partial reduction of RuO 2 layer at E<0.2 V and its subsequent recovery during the anodic process. © 2007 Springer-Verlag.

File: 3_extract_cems/abstract/2-s2.0-51049086122.txt
In this paper, the research and test platform for hybrid electric vehicle has been presented, which comprises power supply system, super capacitor based energy storage, traction system and the simulated load of vehicle. The strategies of energy sources control and management have been tested and verified in the standard speed cycle. The results show that the current of the power supply system (e.g. fuel cell) can be directly or indirectly controlled to be continuously changing. This feature can ensure good operating condition of power supply system. The test platform presented in this paper can be used for the further system test and optimization.

File: 3_extract_cems/abstract/2-s2.0-51049088581.txt
In order to configure super capacitor based energy storages in hybrid electric vehicles, the required peak power and the total amount of energy are estimated by using our strategies of energy source control and management during typical test cycles. The configuration of the super capacitor based energy storage for a dedicated vehicle has been verified with respect to the voltge variation, maximum current and power losses. The strategies of energy source control and management presented in this paper can be ensure efficiently and safely using the super capacitor based energy storage.

File: 3_extract_cems/abstract/2-s2.0-51049088584.txt
This paper presents the digital implementation of a single-phase fuel cell powered uninterruptible power supply (UPS) and distributed generation (DG) system. The power conditioning unit of the system consists of a voltage source inverter and a three-port bidirectional dc-dc converter interfacing the fuel cell and inverter with a supercapacitor. It is shown that the control of the whole system including both the dc-dc and dc-ac stages can be carried out by a single digital signal processor (DSP). In particular, in order to eliminate limit cycle oscillations in digitally controlled dc-dc converters, the generation of high-resolution phase shifts is explained in detail. The system is suitable for residential applications and can improve the power quality for the local user. Practical design issues such as the state-of-charge (SOC) management of the supercapacitor and prototype design details are discussed. Experimental results from a 3.5 kW prototype are presented to verify the effectiveness of the digitally implemented control scheme.

File: 3_extract_cems/abstract/2-s2.0-51049091400.txt
This paper proposes and studies new strategies for an increase of the energetic efficiency of an urban transportation network fed with catenaries. A simulation tool has been developed to determine the energy efficiency on the global transportation system (vehicles, feeding line and substations). The system energy consumption is identified by calculating the energy injected by the substations to the feeding line. It takes into account all the line losses and the interactions between the different vehicles on the line. The development of a new tool was necessary as other simulation tools calculate the energy consumption of the tram without taking in account the line properties and the interactions between the vehicles. Using this simulation tool, the energetic efficiency of a tram is studied while on board of the vehicle a supercapacitive energy storage has been added. The energy storage allows local energy recovery and injection of energy to the catenaries during braking phases. The results of simulations with or without on-board energy storage and with overhead lines with high resistive or standard behavior are presented. The results show that the global energy efficiency of the system (trams, feeding line and substations) is increased by a factor between 19.4 and 25.6 % (depending on the vehicle auxiliaries power) by adding a supercapacitive energy storage for both cases presented in this paper: high and standard line resistance. The use of a high line resistance instead of a standard line resistance increases the efficiency of the total system by an additional 5 %.
