Repository: tikam24/supercapacitor_database

# supercapacitor_database
 Supercapacitor database generated from scientific literature

File: 3_extract_cems/abstract/2-s2.0-51049104018.txt
The French national railways company (SNCF) is involved in a new project called PLATHEE (energy-efficient and environmentally friendly train platform) which aims at investigating and testing energy-efficient and environmentally friendly traction systems. In particular, the design of a hybrid locomotive called LHyDIE has been started at 2005. This paper presents a new methodology for the hybrid electric vehicle design which exploits an energy management strategy based on a frequency approach. In particular, the design of the LHyDIE prototype and the energy management strategy implemented aboard are presented. The study mainly focuses on the battery and supercapacitor sizing taking account of the intrinsic energetic characteristics of these sources (i.e. energy and power densities, typical operating frequency) in the energy management strategy. The analysis of feasible configurations of the traction device determined in compliance with the battery stress, the system cost and the diesel oil consumption criteria and volume constraints is presented.

File: 3_extract_cems/abstract/2-s2.0-51049108388.txt
Three activated carbons (ACs) for the electrodes of supercapacitor were prepared from cationic starch using KOH, ZnCl2 and ZnCl2/CO2 activation. The BET surface area, pore volume and pore size distribution of the ACs were evaluated using density functional theory method, based on N2 adsorption isotherms at 77 K. The surface morphology was characterized with SEM. Their electrochemical performance in prototype capacitors was determined by galvanostatic charge/discharge characteristics and cyclic voltammetry, and compared with that of a commercial AC, which was especially prepared for use in supercapacitors. The KOH-activated starch AC presented higher BET surface area (3332 m2 g-1) and larger pore volume (1.585 cm3 g-1) than those of the others, and had a different surface morphology. When used for the electrodes of supercapacitors, it exhibited excellent capacitance characteristics in 30 wt% KOH aqueous electrolytes and showed a high specific capacitance of 238 F g-1 at 370 mA g-1, which was nearly twice that of the commercial AC. © 2008 Elsevier Ltd. All rights reserved.

File: 3_extract_cems/abstract/2-s2.0-51049121554.txt
In this paper, the method of identifying voltage difference of super capacitors and the principle of voltage balancing are presented. They are evaluated, according to the tolerance of the capacitance difference, the nature of self-discharging feature and the feasibility of the real implementation. The results show, much energy can be available if lower voltage difference of super capacitors is kept at high operating voltage. A lab setup of the super capacitor voltage balancing system is also realized for the validation. The information presented in this paper will be very useful for the specification and implementation of the voltage balancing circuits.

File: 3_extract_cems/abstract/2-s2.0-51249100460.txt
The adoption of fuel cells for industrial applications, transportations and home power generation has widely increased during recent years. The performance evaluation of a fuel cell system requires both static and dynamic model, especially for the automotive applications which involve step variations of electric load. Besides, current step variations abruptly change the fuel cell voltage causing a non-linear behavior (under-voltages). In this case, a parallel supercapacitor becomes an important element to provide energy during transients. Fuel cell dynamic models presented in literature adopt chemical-physic-electrical parameters that are not usually provided by factories. In this paper, we deal with the implementation of dynamic fuel cell model during step current transients from the electrical point of view [1]. The FC model is used to compute the minimum capacitance of the supercapacitor needed to obtain gradual variations of fuel cell terminal voltage from initial steady state to final steady state values. ©2007 IEEE.

File: 3_extract_cems/abstract/2-s2.0-51249117589.txt
The given paper deals with uninterruptible power supplies with supercapacitors. Parameters of the supercapacitors and common lead-acid batteries are compared. Various opportunities of supercapacitor implementation into the uninterruptible power supplies are discussed, pros and cons are analyzed. Initial numerical comparison of energy capacity for these devices is done. Experimental testing of the supercapacitors and batteries as energy sources for a boost converter has also been made.

File: 3_extract_cems/abstract/2-s2.0-51449105326.txt
Binary room-temperature complex electrolytes have been synthesized based on lithium perchlorate (LiClO4) and organic molecules with acylamino groups, including acetamide, ethyleneurea, 2-oxazolidinone (OZO), urea, methylurea (NMU) and 1,3-dimethylurea (DMU). Both LiClO4 and all organic molecules with acylamino groups are solid at room-temperature, but their mixtures at the proper molar ratio are liquid with a liquidus temperature about below 25°C characterized by differential scanning calorimetry (DSC). Infrared spectroscopic studies show that the organic molecules can coordinate with the Li+ cation and the ClO4- anion via their polar groups (the C=O and NH groups). Such strong interactions lead to the dissociation of LiClO4 and the breakage of the hydrogen bonds among the organic molecules, resulting in the formation of the complex systems. Electrochemical performances of the complex electrolytes are evaluated with ac impedance spectroscopy, cyclic voltammetry (CV), and in a test electric double layer capacitor (EDLC), respectively. The LiClO4-acetamide electrolyte at molar ratio 1:5.5 exhibits the highest ionic conductivity, 1.25×10-3 Scm-1 at 25°C and 11.5×10 -3 Scm-1 at 80°C. The analysis for the CV behavior indicates that the electrochemical stability windowof these electrolytes is above 3V. The results demonstrate that these complex systems are promising electrolyte candidates for supercapacitor and probably other electrochemical devices. © 2008 Elsevier B.V. All rights reserved.

File: 3_extract_cems/abstract/2-s2.0-51449114546.txt
A continuous cobalt-based layered double hydroxide (LDH) nanosheet thin-film electrode has been fabricated by drying a nearly transparent colloidal solution of cobalt-based LDH nanosheets on an indium tin oxide (ITO)-coated glass plate substrate. The effects of varying the Al content, the film thickness, and the heating temperature on the electrochemical properties of the as-deposited thin-film electrode have been investigated. A thin-film electrode with a Co/Al molar ratio of 3:1, which has a large specific capacitance of 2500 F cm-3 (833 F g-1) and a good high-rate capability, shows the best performance when used as an electrode in thin-film supercapacitors (TFSCs). As the thickness of the thin film was increased from 100 to 500 nm, the specific capacitance of the thin-film electrode remained essentially unchanged, which is due to the porous microstructure generated in the original electrochemical process and the low internal resistance of the thin-film electrode. The specific capacitance of the thin-film electrode showed no observable change after heating at 160 °C, but decreased on further heating to 200 °C, indicating that the electrochemically active Co sites inside the thin-film nanosheet electrode are already essentially fully exposed in the as-prepared material and hence cannot be further exposed through heating. Such a thin-film electrode made up of nanosheets may be a potential economical alternative electrode for use in TFSCs. © 2008 Elsevier B.V. All rights reserved.

File: 3_extract_cems/abstract/2-s2.0-51649084520.txt
Equivalent moles of KMnO4 and Mn (CH3COO)2 were used to prepare a weak-crystalline α-MnO2 supercapacitor electrode material via a mechanochemical route. An assembled symmetrical supercapacitor was tested by galvanostatic charging-discharging within 1.2 V at 200 mA·g-1. The structure and electrochemical performances of the electrode material were identified by XRD, cyclic voltammetry and AC impedance both before and after charging-discharging. The slope of the charge-discharge curve was analyzed for the first time. It suggests that the supercapacitor exhibits both double-layer capability and pseudocapacitance property. Mn3O4, an electrochemical inert, has formed in the charging-discharging process. During cycling, redox peaks disappeared gradually in the cyclic voltammetry diagram, and the pseudocapacitance property disappeared in the discharge curve, then the discharge curve was closed to the ideal line of double-layer capacitance; the specific capacity and equivalent series resistance of the MnO2 supercapacitor changed accordingly, the maximum specific capacity of the MnO2 electrode reached as high as 416 F·g-1, and retained 220 F·g-1 after nearly 500 cycles.

File: 3_extract_cems/abstract/2-s2.0-51649104729.txt
The design and performance are described of a complete fuel cell-based power train for a small delivery vehicle. For low cost and simplicity, the power train comprises a single unidirectional DC-DC converter to interface the fuel cell, with a supercapacitor power buffer that is connected directly across the DC-link of the traction drive. The paper describes the overall design of the power train, in particular focusing on the development and performance of the control algorithm that is required to manage the energy flow between the fuel cell, supercapacitors and traction system, a key objective being to minimize the transient loading of the fuel cell. A computer based model is used to design the controller and the results are validated by comparison with data from a dynamometer-based test rig of the complete power train for typical driving cycles. ©2007 IEEE.

File: 3_extract_cems/abstract/2-s2.0-51649105449.txt
The development of power and energy management policies in vehicular applications has become an attractive area of research in the last decade. Due to the fact that no single power source fuel cell, batteries or supercapacitor can give the best option in terms of power density during a normal driving of an electric vehicle. In this paper are proposed three novel methods to manage the power in a fuel cell powered electric vehicle by using the vehicle speed, the state of charge of supercapacitor and the dc-link voltage variation. Main result shows that in terms of an average high velocity variation, the voltage control gives a good performance compared with the current control topology. In contrast, during an average slow velocity changes, the current control gives a good performance mainly due to its natural slow response; and the hybrid configuration is suggested when high velocity changes are requested in the driving journey. ©2007 IEEE.

File: 3_extract_cems/abstract/2-s2.0-51649120884.txt
Supercapacitors, also known as ultracapacitors, offer an alternative source that substitute or operate in parallel with batteries for motor drive in hybrid electric vehicles (HEV). The supercapacitors have to be series-connected with 60 ones, which have a 162V specification (2.7V per cell), in a pack for applying to HEV. As the impedance of each cell in a pack is different from each others, a cell balancing circuit is mandatory for stable operation. This paper presents electrical equivalent circuit parameters of supercapacitors. After that, several existing cell balancing methods and their advantages and disadvantages are discussed using the parameters. This paper also presents a cell balancing method with flying capacitor and DC/DC converter. The presented method to design a cell balancing circuit with flying capacitor and DC/DC converter by using the electrical equivalent circuit of supercapacitor is an advantageous one because it is easy to simulate, save time and cost. ©2007 IEEE.

File: 3_extract_cems/abstract/2-s2.0-51649130758.txt
This paper presents a model of a fuel cell-supercapacitor system which represents the electric power supply device of a Hybrid Electric Vehicle (HEV). The fuel cell and the supercapacitors are coupled with a DC bus and a common cooling system. The first part of this paper deals with the modeling of the elements of the system (fuel cell system (FCS), supercapacitors, power electronics, and temperature regulation system). The second part deals with the design of a control structure which regulates the DC bus voltage, the fuel cell power, and the power source temperature. Simulation and experimental results are provided and analyzed. ©2007 IEEE.

File: 3_extract_cems/abstract/2-s2.0-51849111542.txt
Two control strategies for a battery/supercapacitor vehicle have been developed, one optimised to maximise vehicle efficiency and the other to extend battery life by reducing peak battery currents. Both strategies will also improve the vehicle's ability to accelerate. The efficiency strategy improves the yield of the vehicle by up to 7.6%. The battery life strategy reduces battery currents by up to 72%. In both cases, the total extent of improvements depends on the specific drive cycle used. Typically the efficiency strategy also shows reduced battery currents by 50-60%, while the battery life strategy shows an improved efficiency of up to 2.4% in some cycles. In other cycles the efficiency is decreased by the battery life strategy. In general it is not possible to optimise for both efficiency and battery life; one must be prioritised over the other. Drive cycles with higher peak power showed greater improvements to efficiency. Drive cycles with lower average power and shorter length showed greater improvements to peak battery current. ©2008 IEEE.

File: 3_extract_cems/abstract/2-s2.0-52049094814.txt
An unusual behavior of liquid acetonitrile (AN) confined inside carbon nanotubes (CNTs) is predicted by molecular dynamics simulation. In contrast to water, which shows inhomogeneous variation of both translational and rotational diffusion with CNT diameter [Nano Lett. 2003, 3, 589; 2004, 4, 619], the diffusion coefficient of AN changes uniformly and can be described by a simple analytic model. At the same time, the reorientation dynamics of AN vary irregularly in smaller CNTs because of specific packing structures. The uniform translational diffusion of the nonaqueous solvent is critical for stable performance of the new generation of supercapacitors [Nat. Mater. 2006, 5, 987]. © 2008 American Chemical Society.

File: 3_extract_cems/abstract/2-s2.0-52149117814.txt
The electrochemical performances of activated carbon (AC) in 0.5 mol/l Li2SO4, Na2SO4 and K2SO4 aqueous electrolytes were investigated. The cyclic voltammetric results at different scan rates show that the rate behaviors of AC in the three electrolytes improve in the order of Li2SO4 < Na2SO4 < K2SO4. This improvement can be mainly ascribed to the following two reasons: (1) the decreasing equivalent series resistance in the order of Li2SO4 > Na2SO4 > K2SO4, which is the main factor influencing the maximum output power, and (2) the increasing migration speed of hydrated ions in the bulk electrolyte and in the inner pores of AC electrode in the order of Li+ < Na+ < K+. Their cycling behaviors do not show any differences in capacitive fading. The above results provide valuable information to explore new hybrid supercapacitors. © 2008 Elsevier B.V. All rights reserved.

File: 3_extract_cems/abstract/2-s2.0-52349093716.txt
A supercapacitor-based energy storage system, with which high efficiency and high energy utilization ratio of supercapacitors (SCs) can be realized, is proposed. This system consists of voltage equalizers and selective intermediate taps. Output voltage variation is limited to a particular range by the selective intermediate taps, while voltage imbalance of SCs due to charging/discharging through these taps is minimized by the equalizers. This paper presents operating principles and experimental performance of the proposed energy storage system. ©2008 IEEE.

File: 3_extract_cems/abstract/2-s2.0-52349109004.txt
An energy storage system (ESS) in a wind farm is required to be able to absorb wind power surges during gusts, and have sufficient energy storage capacity to level wind fluctuations lasting for longer periods. ESS using a single technology, such as batteries, or supercapacitors, will have difficulties providing both large power and energy capacities. This paper proposes a flow-battery supercapacitor hybrid ESS, which takes advantage of the two complementary technologies to provide large power and energy capacities. The flow-battery is directly coupled to the WTG dc bus while the supercapacitor has a dc/dc IGBT converter interface. The dc bus voltage varies within a certain limit determined by the variable battery terminal voltage. With the supercapacitor absorbing high frequency power surges, the battery power rating, degree of discharge, and power losses are all reduced. Therefore the battery in the hybrid ESS has low cost and high longevity; and the system overall efficiency is improved. ©2008 IEEE.

File: 3_extract_cems/abstract/2-s2.0-52349116567.txt
In this paper, the role of a supercapacitor in the design of fuel cell powered systems is discussed. First, the electric equivalent circuit model of the fuel cell and the supercapacitor is obtained using frequency analysis, which is essential in establishing a design procedure to size the required supercapacitor. It is evident from the nonlinear model of the supercapacitor that the capacitance increases with voltage. Since the fuel cell voltage is inversely proportional to the output power supplied, it is shown that combining fuel cell with supercapacitor is particularly advantageous to guard against load transients as higher energy is stored while supplying lighter loads. The other advantages of connecting the supercapacitor in parallel with the fuel cell are shown to be: (a) increased steady state stability when powering constant power loads, (b) voltage and system performance stability during fuel cell dynamics (purging), and (c) increased fuel efficiency (i.e. reduced hydrogen consumption). For transient stability analysis, the effect of fuel cell internal impedance (extra element), along with the impedance of the nonlinear supercapacitor, on the transfer function of the DC/DC converter is analyzed. Finally, experimental evaluation and comparison of fuel consumption in the conventional and hybrid systems is performed, showing that the hybrid source has improved fuel utilization. From these results, it is shown that the proposed approach permits optimization of energy management and improvement of dynamic performance of the power conditioner. The experimental results obtained on 20 W and 30 W PEM fuel cell/boost converter systems demonstrate the validity of the proposed approach. ©2008 IEEE.

File: 3_extract_cems/abstract/2-s2.0-52349117761.txt
Various power system structures are simulated and analyzed in order to improve the power and energy performance of the Fuel Cell Hybrid Electric Vehicle (FCHEV) using a supercapacitor. In this paper, an optimization of the existing Type E structure, hereafter called buck-boost Type E, and its control strategy are proposed to control the power system of the FCHEV and to operate the fuel cell in the efficient range. The performances of the buck-boost Type E are compared with those of the conventional system structures by simulating acceleration, the Japan 10-15 driving cycle, and the FTP 75 driving cycle tests. The results are verified through scaled down experimental equipment. ©2008 IEEE.

File: 3_extract_cems/abstract/2-s2.0-52649104956.txt
Polyaniline (PANI) nanofibers were prepared electrochemically by a template-free method on different active substrates in aqueous solutions containing aniline and inorganic acid or organic acid. The influences of experimental parameters, such as polymerization potential, techniques of applied potential, electrolyte composition, and polymerization temperature, on the morphologies of the PANI nanofibers were systematically investigated. The PANI nanofibers obtained have promising applications in supercapacitors whose specific capacitance is as high as 1.21 × 103 F/g, which is the highest value possible using sulfuric acid (1.00 M H2SO4) as electrolyte. In addition, the formation mechanism of PANI nanofibers is discussed. © 2008 Materials Research Society.

File: 3_extract_cems/abstract/2-s2.0-52649131851.txt
Research activities on various supercapacitor materials have grown enormously in recent years. Capacitor studies of Co (OH)2 over a limited potential window in alkaline electrolytes are reported. A high potential window of a capacitor material is desirable for use in a device. Furthermore, as the specific energy and specific power of a capacitor depend strongly on its voltage, experiments are conducted in the present work to understand the reason for a low potential window for Co (OH)2 as a capacitor material and also to increase its potential window. Experiments are conducted in NaOH and Na2 S O4 electrolytes of various concentrations using electrochemically precipitated Co (OH)2 on stainless steel current collectors in an aqueous Co (N O3)2 electrolyte. Based on the potential window, specific capacitance, and specific energy, it is found that 0.05 M NaOH electrolyte is more appropriate for capacitor properties of Co (OH)2 than the rest of the electrolytes studied. Using a Co (OH)2 electrode with a specific mass of 1.0 mg cm-2 in 0.05 M NaOH, a specific capacitance of about 380 F g-1 is obtained with a potential window of 0.85 V at a charge-discharge current density of 10 A g-1 (10 mA cm-2). © 2008 The Electrochemical Society.

File: 3_extract_cems/abstract/2-s2.0-52649138794.txt
MnO2 particles in the size less than 200 nm were prepared via the oxidation of MnSO4 using KMnO4 as oxidizer. The printing 'ink' was prepared by mixing MnO2 particles with acetylene black, dispersion additive Lomar-D, ethanolamine, binder CMCS and distilled water in the mass ratio of 200:40:4:1:1:4000, and dispersing under ultrasonic. The ultra thin MnO2 film electrodes were prepared by means of computer jet printing technique using this 'ink'.The SEM images showed that the surface of the ultra thin MnO2 film electrode was uniform, and its thickness was about 2.5 μm. In 1 mol· L-1 Li2SO4 solution the electrodes present typical electrochemical supercapacitance behavior observed by voltammetry and charge-discharge measurements, in the potential region of 0-0.85 V(vs SCE). Its specific capacitance reached to 154 F· g-1 at the discharge current of 9.4 A· g-1, and remained almost no change after 2000 cycles. © Editorial office of Acta Physico-Chimica Sinica.

File: 3_extract_cems/abstract/2-s2.0-52649170802.txt
Finite field polymerization was applied to prepare carbon nanotubes-polyaniline (CNTs-PANI) composite based on coating polyaniline on the surface of the CNTs. The microstructure and component of the obtained materials were characterized by transmission electron microscope (TEM), scanning electron microscope (SEM), and Fourier transform infrared (FTIR) spectroscopy. The electrochemical performances of the samples were tested by cyclic voltammogram and galvanostatic charge/discharge by assembling the materials into electrochemical supercapacitors. The results showed that PANI could symmetrically grow on the surface of the CNTs by the finite field method. The specific capacitance of the obtained composite material was about 117.7 F·g-1 (organic electrolyte) whereas the specific capacitances of the pure CNTs and the pure PANI were about 25.0 and 65.0 F·g -1 at the same conditions. All these indicated that the finite field polymerization was a promising method to prepare nano-composite. © Editorial office of Acta Physico-Chimica Sinica.

File: 3_extract_cems/abstract/2-s2.0-52649178299.txt
The polymer gel electrolyte using polyacrylamide and 1 M Li2 S O4 aqueous solution was prepared to study the applicability of polymer gel electrolyte to the activated carbon (AC)/lithium intercalated compound hybrid supercapacitors. The polymer gel electrolyte was found to have high conductivity, which even exceeded that of the 1 M Li2 S O 4 aqueous solution counterpart, and wide stable potential window. A supercapacitor consisting of Li Mn2 O4 positive and AC negative electrodes using the polymer gel electrolyte was assembled and its charge-discharge profile at various temperatures was investigated and compared to that of a similar hybrid supercapacitor based on Li2 S O 4 aqueous solution electrolyte. Moreover, the effects of polymer gel electrolyte on the capacitance profile, rate capability, self-discharge rate, leakage current, and cycle ability of the hybrid supercapacitor were intensively investigated. © 2008 The Electrochemical Society.

File: 3_extract_cems/abstract/2-s2.0-53349091641.txt
A new type of one-step preparation technique for the calcium carbide-derived carbon (CaC2-CDC) was developed. In this study, CaC2-CDC was synthesized from CaC2 in a freshly prepared chlorine environment in the temperature range of 100-600 °C. The structure and morphology of as-prepared CaC2-CDC were studied by X-ray diffraction, transmission electron microscopy and nitrogen sorption experiment. Analysis of X-ray diffraction and transmission electron microscopy showed that CaC2-CDC is an amorphous nanoporous material, and the structure depended on the synthesis temperature. The resultant carbon demonstrated narrow pore size distribution (PSD) and specific surface area (SSA) close to 800 m2 g-1 (for nitrogen sorption) at a synthesized temperature of 100 °C. Increasing the reaction temperature above 400 °C resulted in a lower SSA of CaC2-CDC due to the beginning of graphitization tendency. The nanoporous structure and narrow PSD of CaC2-CDC indicated potential application as electrode materials in supercapacitor. The CaC2-CDC exhibited a specific capacitance of 127.7 F g-1 measured from the three-electrode cyclic voltammetry experiment at 10 mV s-1. © 2008 Elsevier B.V. All rights reserved.

File: 3_extract_cems/abstract/2-s2.0-53549091845.txt
Pure single-walled carbon nanotubes (SWCNTs) with little bundling show an excellent capacitor performance attributable to the intrinsic nature of the SWCNTs, and possess unusual electrochemical properties characterized by a butterfly shaped cyclic voltammogram which differs from those for conventional activated carbon electrodes. Electrochemical doping in semi-conductor nanotubes occurred at the interface between the electrolyte and the SWCNT surface. In situ measurements showed a remarkable increase of electric conductivity with the polarization from the flat band potential. Because of the potential dependence, the capacitance of the SWCNT electrodes was higher at the higher charging potentials. © 2008 Elsevier Ltd. All rights reserved.

File: 3_extract_cems/abstract/2-s2.0-53649095008.txt
The performance of nickel hydroxide/carbon asymmetric supercapacitors has been studied with a range of positive and negative active material ratios. The utilisation of the nickel hydroxide electrode in asymmetric supercapacitors was found to be a function of the mass ratio of the positive and negative electrode materials and not independent as previously assumed. Previous models describing the behaviour of asymmetric supercapacitors assumed that the voltage swing was entirely due to the polarisable electrode. These models were found to be inadequate for describing the rate dependant charge/discharge behaviour of asymmetric supercapacitors. The mass ratio of the active materials was determined to be an important factor in predicting the observed behaviour and has been incorporated into an improved model. Crown Copyright © 2008.

File: 3_extract_cems/abstract/2-s2.0-53849091723.txt
Composite electrode consisting of carbon nanofiber (CNF) and cobalt oxide was prepared for supercapacitor electrode, and its electrochemical property was investigated by means of cyclic voltammetry. Cyclic voltammetric results for the composite electrode showed it had specific capacitance value of 420 F/g at 5 mV/s, which was higher than capacitance value of 180 F/g for the bare CNF. It is concluded that the capacitive property of CNF can be improved by coating cobalt oxide on it to increase the surface area of cobalt oxide.

File: 3_extract_cems/abstract/2-s2.0-53849112659.txt
Composite electrodes consisting of CoMnO2 and carbon nanofibers(vapor grown carbon nanofiber, VGCF) with high electrical conducivity(CoMnO2/VGCF) were prepared on a porous nickel foam substrate as a current collector and their supercapacitive properties were investigated using cyclic voltammetry in 1 M KOH aqueous solution. The CoMnO2/VGCF electrode exhibited high specific capacitance value of 630 F/g at 5 mV/s and excellent capacitance retention of 95% after 10 4 cycles, indicating that the used VGCF played the important roles in reducing the interfacial resistance in the composite electrode to improve supercapacitive performance.

File: 3_extract_cems/abstract/2-s2.0-54349100670.txt
The coprecipitation of Ni and Mn hydroxides followed by freeze drying results in the formation of agglomerated 20-30 nm particles of complex hydroxide with spinel-like structure. The thermal decomposition of this hydroxide causes the formation of ilmenite-type complex oxide at T > 300 °C without considerable changes in the Ni and Mn valence states according to X-ray photoelectron spectroscopy data. Further processing at T ≤ 400 °C is accompanied by significant particle intergrowth though their internal structure remains nanostructured. Ni-Mn oxide- and hydroxide-based electrodes revealed a significant reversible electrochemical activity in the alkaline electrolytes and an extended operating voltage window (~ 1.8 V). Ni-Mn ilmenite-based electrode materials demonstrated a low fade rate and high specific electrochemical capacity values at high discharge rates (up to 70 mAh g- 1 at I = 70 mA cm- 2) that makes feasible their application in high rate batteries and electrochemical supercapacitors. © 2008 Elsevier B.V. All rights reserved.

File: 3_extract_cems/abstract/2-s2.0-54549092071.txt
Using coal-tar pitch as raw material, the mesophase pitches with carbonaceous crystallites were produced at 500 °C. With mesophase pitches of different particle sizes, the ultra-high surface area activated carbons of supercapacitors were prepared by chem-physical activation. Using the prepared activated carbons as electrode materials and Et4NBF4/PC solution as electrolyte, the coin type cells were assembled. The effects of distribution of particle size of mesophase pitches on the electrochemical behaviors of activated carbons were investigated. The results show that the specific surface area of activated carbons increases and then decreases with decreasing particle size of mesophase pitches, and the activated carbons prepared by mesophase pitch of 150-250 μm show the largest BET specific surface area of 2 476 m2/g. When the particle size decreases, the tep density decreases. The activated carbons prepared by mesophase pitch of 150-250 μm show the highest specific capacitance of 103.5 F/g. The activated carbons prepared by mesophase pitch of 75-96 μm show good power discharge behavior, and the specific capacitance is 87 F/g at the current of 1 mA and 83 F/g at the current of 20 mA.

File: 3_extract_cems/abstract/2-s2.0-54749143953.txt
The possibility of producing a biodegradable polymer electrolyte based on cellulose acetate (CA) with varied concentration of LiClO4 for use in supercapacitors has been investigated. The successful doping of the CA films has been analyzed by FTIR and DSC measurements of the LiClO4 doped CA films. The ionic conductivity of the films increased with increase in salt content and the maximum ionic conductivity obtained for the solid polymer electrolyte at room temperature was 4.9 × 10-3 Ω-1for CA with 16% LiClO4. The biodegradation of the solid polymer electrolyte films have been tested by soil burial, degradation in activated sludge, and degradation in buffer medium methods. The extent of biodegradation in the films has been measured by AC Impedance spectroscopy and weight loss calculations. The study indicated sufficient biodegradability of the materials. A p/p poly-pyrrole supercapacitor has been fabricated and its electro-chemical characteristics and performance have been studied. The supercapacitor showed a fairly good specific capacitance of 90 F g-1 and a time constant of 1 s. © 2008 Wiley Periodicals, Inc.

File: 3_extract_cems/abstract/2-s2.0-54949087578.txt
Supercapacitors represent one of the latest innovations in the field of electrical energy storage. The possible amount of stored energy, along with storage time is compatible with many industrial requirements. This paper explores the feasibility of application of sliding mode control technique to supercapacitors. A MATLAB SIMULINK model for supercapacitor is developed. Sizing of supercapacitor tank for a particular application is discussed. A boost converter with sliding mode control is used to achieve energy exchange between supercpacitor tank & the load.

File: 3_extract_cems/abstract/2-s2.0-54949105820.txt
The extra positive electrode of an EDLC where doesn' t face to a negative electrode was known as an easily corroded area. However, the mechanism was not clear. In this paper, in order to simulate an extra positive electrode, two sets of EDLC (Cell 1 and Cell 2) were arranged in a horizontal plane, and the positive electrode of Cell 1 (PI) and that of Cell 2 (P2) were connected or disconnected electrically. Four reference electrodes were embedded around Cell 1 and Cell 2 and electrical potential behavior in a horizontal plane of an EDLC twin cell was studied. With the extra positive electrode (P2), P2 potential shifted to high when charging and discharging the Cell 2, and electric current flow of several mA was observed between PI and P2. By a simulation study of an electric equivalent circuit of an EDLC twin cell, an ionic movement resistance between P2 and the negative electrode of Cell 1 (N1) was estimated as several hundred ohm. The extra positive electrode (P2) was charged gradually and P2 potential also shifted to high as a result of the simulation study. Reliability of reference electrodes also was studied with the EDLC twin cell with four-reference electrodes.

File: 3_extract_cems/abstract/2-s2.0-55149104851.txt
It is suggested to use supercapacitor starters that simplify automobile motor cranking in cold weather. Transitive processes that take place in charging units of fly back and fly forward transducers have been analyzed. © 2008 Allerton Press, Inc.

File: 3_extract_cems/abstract/2-s2.0-55249116245.txt
As the contribution of electricity generated from renewable sources (wind, wave and solar) grows, the inherent intermittency of supply from such generating technologies must be addressed by a step-change in energy storage. Furthermore, the continuously developing demands of contemporary applications require the design of versatile energy-storage/power supply systems offering wide ranges of power density and energy density. As no single energy-storage technology has this capability, systems will comprise combinations of technologies such as electrochemical supercapacitors, flow batteries, lithium-ion batteries, superconducting magnetic energy storage (SMES) and kinetic energy storage. The evolution of the electrochemical supercapacitor is largely dependent on the development of optimised electrode materials (tailored to the chosen electrolyte) and electrolytes. Similarly, the development of lithium-ion battery technology requires fundamental research in materials science aimed at delivering new electrodes and electrolytes. Lithium-ion technology has significant potential, and a step-change is required in order to promote the technology from the portable electronics market into high-duty applications. Flow-battery development is largely concerned with safety and operability. However, opportunities exist to improve electrode technology yielding larger power densities. The main barriers to overcome with regard to the development of SMES technology are those related to high-temperature superconductors in terms of their granular, anisotropic nature. Materials development is essential for the successful evolution of flywheel technology. Given the appropriate research effort, the key scientific advances required in order to successfully develop energy-storage technologies generally represent realistic goals that may be achieved by 2050. © 2008 Queen's Printer and Controller of HMSO.

File: 3_extract_cems/abstract/2-s2.0-55649124292.txt
MnO2 was prepared by using KMnO4 as the oxidant and NaHSO3 as the reducing agent. The samples were analyzed by N2 adsorption, scanning electron microscopy (SEM) and X-ray diffraction (XRD). Cyclic voltammetry and galvanostatic charge/discharge were used to characterize the electrochemical performance of the samples. The results showed the as prepared MnO2 is amorphous with a diameter of 20 to 40 nm and a BET specific surface area of 155.4 m2 g-1. In an electrolyte of 1 mol L-1 (NH4)2SO4, the nanosized MnO2 had typical capacitive characterization in the potential region of -0.4-0.5V (vs. SCE). At a current density of 10mA·cm-2, the MnO2 had a specific capacitance of 325F·g-1.

File: 3_extract_cems/abstract/2-s2.0-55849146288.txt
Solid state redox supercapacitors were fabricated using a solid polymer electrolyte, nitrile butadiene rubber (NBR)-KCl and chemically deposited polypyrrole (PPy) as the conducting polymer electrodes on both surfaces of a NBR film. The optimal conditions for the preparation of the PPy/NBR electrode were confirmed as functions of the uptake of pyrrole monomer into the NBR matrix as well as the immersion time in an oxidant solution. The morphology of the PPy-NBR-KCl capacitor was observed using scanning electron microscopy. The performance of the capacitors was characterized using a galvanostatic charge-discharge technique. Copyright © 2008 American Scientific Publishers All rights reserved.

File: 3_extract_cems/abstract/2-s2.0-56049094782.txt
Mn-Fe binary oxide, which is a promising electrode material for use in supercapacitors, is prepared by anodic deposition in mixed manganese acetate and iron chloride plating solution. Tailoring the material characteristics and thus the electrochemical performance of the oxide is attempted by annealing (up to 700 °C in air). The thermal properties of the as-deposited oxide are examined by thermogravimetric and differential thermal analyses. Glancing angle X-ray diffraction (GAXRD), scanning electron microscopy, and X-ray photoelectron spectroscopy (XPS) are used to examine the crystal structure, surface morphology, and chemical state, respectively. Dehydration, organic-matter decomposition, oxidation, surface morphology reconstruction, and crystallization of the oxide as a function of annealing temperature are investigated. The 100 °C-annealed oxide, evaluated by cyclic voltammetry at a potential sweep rate of 5 mV s-1, shows an optimum specific capacitance of 280 F g-1. Cyclic stability of the oxide electrode can also be improved by post-heat treatment. However, the binary oxide loses its pseudocapacitive capability at the annealing temperature of 500 °C, at which point the formation of crystalline (Mn-Fe)2O3 occurs. © 2008 Elsevier B.V. All rights reserved.
