Repository: tikam24/supercapacitor_database

# supercapacitor_database
 Supercapacitor database generated from scientific literature

File: 3_extract_cems/abstract/2-s2.0-56049105855.txt
Manganese dioxide nanofibers with length ranged from 0.1 to 1 μm and a diameter of about 2-4 nm were prepared by a chemical precipitation method. Composite electrodes for electrochemical supercapacitors were fabricated by impregnation of slurries of the manganese dioxide nanofibers and multiwalled carbon nanotubes (MWCNTs) into porous nickel foam current collectors. In the composite electrodes, MWCNT formed a secondary conductivity network within the nickel foam cells. Obtained composite electrodes, containing 0-20 wt.% MWCNT with total mass loading of 40 mg cm-2, showed a capacitive behavior in the 0.1-0.5 M Na2SO4 solutions. The highest specific capacitance (SC) of 155 F g-1 was obtained at a scan rate of 2 mV s-1 in the 0.5 M Na2SO4 solutions. The SC increased with increasing MWCNT content in the composite materials and increasing Na2SO4 concentration in the solutions and decreased with increasing scan rate. © 2008 Elsevier B.V. All rights reserved.

File: 3_extract_cems/abstract/2-s2.0-56349166229.txt
A design of DC operating power supply system with supercapacitor (electric double-layer capacitor) instead of conventional battery is introduced. Supercapacitor is used to provide electricity for impact-load and fault-load. Its capacity can be adjusted according to the load, which is normally 1 F/300 V, single or parallel group. As its energy density is lower than battery, the system adopts hot-standby redundancy design with two chargers, which increases the system MTBF (Mean Time Between Failure) by 1.5 times according to system reliability analysis. Practices show that applying supercapacitor instead of sealed lead-acid battery in DC operating power supply is an excellent improvement.

File: 3_extract_cems/abstract/2-s2.0-56449091600.txt
In the paper the possibility of improving the energy recovered during the braking of railway vehicles and reduction of power peaks during accelerating are discussed. The energy available from the regenerative braking of the motor is stored into supercapacitor sets placed on board and reused subsequently for the acceleration of the train. This auxiliary storage system allows the reduction of the losses on the line, because the power peaks are shaved by supercapacitors and, hence, the rms power supplied is reduced. In addition, also the energy consumption of the train can be reduced respect to traditional convoys, especially if the characteristic duty-cycle presents many accelerations and braking periods as the case of subways trains. The set of supercapacitors needs the use of an intermediate dc/dc converter in order to harmonize the voltage with that of the dc-link of the drive and control the power flows of the supercapacitors. The mathematical model of the whole system and the control strategy of energy management are presented. The actual possibilities of the energy recovery are shown by means of numeric simulations and expressed in percentage respect to the energy drawn during accelerations. The control strategy has been experimentally validated on a scale system made of an asynchronous drive supplied by a dc source and a set of supercapacitors as auxiliary storage device. © 2008 IEEE.

File: 3_extract_cems/abstract/2-s2.0-56449096641.txt
Electrochemical supercapacitive behaviour of polyaniline nanostructures, i.e., nanorods and nanospheres fabricated on aniline-primed conducting indium-tin oxide substrate via electroless surface polymerization using ammonium persulfate as initiator and selenious acid as efficient dopant is investigated. The self-assembled monolayer of urea derivative in presence of 3-(triethoxysilyl)-propyl isocyanate and aniline plays role of aniline-primed substrate. Polyaniline electrode composed of nanorods of excess surface area responsible for large redox reactions has shown 592 F g-1 specific capacitance which is significantly greater than closely compact polyaniline nanospheres, i.e., 214 F g-1. © 2008 Elsevier B.V. All rights reserved.

File: 3_extract_cems/abstract/2-s2.0-56449101481.txt
Most of the stand-alone photovoltaic (PV) systems require an energy storage buffer to supply continuous energy to the load when there is inadequate solar irradiation. Typically, Valve Regulated Lead Acid (VRLA) batteries are utilized for this application. However, supplying a large burst of current, such as motor startup, from the battery degrades battery plates, resulting in destruction of the battery. An alterative way of supplying large bursts of current is to combine VRLA batteries and supercapacitors to form a hybrid storage system, where the battery can supply continuous energy and the supercapacitor can supply the instant power to the load. In this paper, the role of the supercapacitor in a PV Energy Control Unit (ECU) is investigated by using Matlab/Simulink models. The ECU monitors and optimizes the power flow from the PV to the battery-supercapacitor hybrid and the load. Three different load conditions are studied, including a peak current load, pulsating current load and a constant current load. The simulation results show that the hybrid storage system can achieve higher specific power than the battery storage system. © 2008 IEEE.

File: 3_extract_cems/abstract/2-s2.0-56449103982.txt
Paper presents decoupled variable (adjustable) speed generation system aud its application in renewable energy generation. The decoupled generation system consists of internal combustion engine, permanent magnet generator and AC/AC converter. Performance of single decoupled generation set are discussed supported by results of laboratory tests. The variable speed system provides high quality voltage in wide speed range when the step of load is low. However, when the step load is significant the voltage drop is not acceptable. Therefore to provide high quality produced voltage an additional energy storage, made from supercapacitor and bidirectional DC/DC converter, is applied. Such system performs very stiff voltage in any load condition. Integration of renewable wind energy system is provided via DC link of the variable speed decoupled autonomous generation system. The priority of the power draw is from the wind source. This is assured by a method of three reference signals for the DC link voltage. Speed control of the driving engine in region of low specific fuel consumption results in high efficiency conditioning of the unstable (wild) variable renewable energy source. © 2008 IEEE.

File: 3_extract_cems/abstract/2-s2.0-56549098687.txt
This article will propose different energy storage systems, ranging from 0.91 kWh to 1.56 kWh, suitable for a 30 m long tram. To configure the system regarding energy content, voltage variation, maximum current and power losses, a model of the tram, network and substations power flow has been developed in a Matlab/Simulink environment. Results obtained in energy savings at substation level vary from 24% to 27,6% under the same driving profile and auxiliaries load; while at the end-of-life of supercapacitors, the range varies from 18,1% to 25,1% depending on the super capacitor module used and vehicle load. The effect of the power converter between the energy storage system and the pantograph will be evaluated in terms of efficiency and rated power. © 2008 IEEE.

File: 3_extract_cems/abstract/2-s2.0-56649124943.txt
Due to the increasing number and complexity of the available functions, modern handheld devices require higher and higher current slew rates. Customers' requirements lead to a growing interest in longer-lasting power, fast transient response power supply systems and minimization of system weight, volume and cost. Fuel cell based hybrid systems are designed to meet all requirements. In this paper, a fuel cell-supercapacitor hybrid power supply for portable applications is proposed. The power management subsystem is designed and simulation results are shown to test the efficiency of the control algorithm. ©2008 IEEE.

File: 3_extract_cems/abstract/2-s2.0-56949084048.txt
Mesoporous carbon nano-dendrites (MCNDs) with ultra-thin graphitic walls are synthesized by controlling the highly exothermic segregation reaction of silver acetylide into a carbon skeleton and silver vapor. The dendroid acetylides were quickly warmed to 150 °C emitting a brilliant flash of reddish orange light with a thunderous sound indicative of the sudden jump of the local temperature to higher than 2000 °C. This sudden heating boils off the silver from the main body, leaving carbon skeletons, the MCNDs. Raman spectra clearly indicate that the skeletons consist of mainly single-layer graphene walls. SEM and TEM images as well as EELS spectra show that the main bodies with ∼50 nm radii branches every 100-150 nm and is composed of cells with graphene walls. The MCNDs showed a BET surface area of 1610 m2/g. Cyclic voltammetry of a supercapacitor with MCND electrodes showed good rectangular curves, even at a scanning rate of 400 mV/s and a peak current density higher than 40 A/g, suggesting applicability for high current and high-speed charge-discharge capacitors for motor vehicles. These properties are attributed to the dendroid branching structure of the main body that allows fast and massive ion transport through the open channels between branches. © 2008 Elsevier Ltd. All rights reserved.

File: 3_extract_cems/abstract/2-s2.0-56949100003.txt
A chemical synthesis process for the fabrication of NiO is described. In the present work, we report a chemical route for preparation of nickel hydroxide thin films on the glass substrate from solution containing Ni (2+) ions and ammonia. The deposition process based on the thermal decomposition of ammonia complex with nickel ions at temperature 333 K. As-prepared films were annealed at 623 K in air for 2 h to remove hydroxide phase and used for structural, surface morphological and optical characterizations. It was found that after annealing β-phase of Ni(OH) 2 was transformed to a cubic phase structured NiO. Honeycomb like surface morphology of "β-Ni(OH) 2 " films was merged and resulted in decrease in porosity after annealing. A red shift in band gap energy was observed after annealing. The capacitive characteristics of the films deposited on steel substrate were investigated in KOH electrolyte using cyclic voltammetry. The supercapacitive properties of NiO were strongly affected by scan rate, concentration of electrolyte and deposited mass of the material. The maximum specific capacitance of 167 F g -1 was obtained in 2 M KOH electrolyte. © 2008 Elsevier B.V. All rights reserved.

File: 3_extract_cems/abstract/2-s2.0-56949100915.txt
Di-(3-diaminopropyl)-viologen (DAPV) was used as a foreign molecule within electrolyte during electrodeposition of MnO2 (MnO2-V) for the first time, wherein, higher oxygen evolution rate induced by DAPV showed increase in surface roughness and porosity. The MnO2-V electrode showed a specific capacitance, SC of 229 F/g which was about five times higher than MnO2 without DAPV, MnO2-N (48 F/g) at the scan rate of 10 mV/s. In presence of DAPV, at the MnO2/current collector interface, lower contact resistance was obtained from electrochemical impedance spectroscopy measurement. Finally, diminished electrical conduction and interference of ion diffusion caused by residual MnO2 resulted in decrease of SC with an addition of deposition charges. Sustainable stability for electrochemical supercapacitor electrode was observed in MnO2-V by investigating subsequent charge-discharge cycling. © 2008 Elsevier B.V. All rights reserved.

File: 3_extract_cems/abstract/2-s2.0-56949105593.txt
We have developed a simple hydrothermal route to prepare the necklace-shaped superstructures self-assembled by magnetite (Fe3O4) nanoparticles coated with poly (vinyl pyrrolidone) (PVP). The as-prepared samples were characterized by means of X-ray powder diffraction (XRPD), Fourier transform infrared (FTIR) spectra, transmission electron microscopy (TEM), high-resolution transmission electron microscopy (HRTEM), thermal gravimetric analysis (TGA), magnetic hysteresis loop, and cyclic voltammetry. Magnetic measurement results reveal that the necklace-shaped superstructures show smaller magnetization compared with those of randomly distributed magnetite nanoparticles obtained in the absence of PVP. The electrochemical characterization was carried out by cyclic voltammetry, which indicates that the Fe3O4 sample in 1 mol L-1 Na2SO3 aqueous electrolyte is of an excellent electrode material for supercapacitor at the scan rate of 2 mV S-1 in the range of -1.0 to 0.2 V. © 2008 Elsevier B.V. All rights reserved.

File: 3_extract_cems/abstract/2-s2.0-57049175154.txt
The supercapacitor using nano-structured Fe3O4 and activated carbon (AC) as electrode materials was developed. Fe3O4 magnetic nanoparticles with average particle size of 36nm were synthesized by microwave method using FeSO4·7H2O and ammonia as the precipitator. Three kinds of supercapacitors, Fe3O4/KOH/Fe3O4, AC/KOH/AC, Fe3O4/KOH/AC, were prepared using 6mol/L KOH as electrolyte. Cyclic voltammetry (CV), galvanostatic charge-discharge and electrochemical impedance spectroscopy were used to study the performance of the electrodes and the supercapacitors. The results show that the operating voltage of Fe3O4/K0H/AC hybrid supercapacitor is 1.2V. When the current density is 0.2mA/cm2 and the weight ratio of active materials (Fe3O4/AC) is 1.5, the energy density of hybrid supercapacitor is 9.25Wh/kg, which is 53.4% higher than that of AC/KOH/AC capacitor with the same electrolyte.

File: 3_extract_cems/abstract/2-s2.0-57149088815.txt
Hydrous ruthenium dioxide (RuO2·xH2O) prepared in a modified sol-gel process was subjected to annealing in air and water at various temperatures for supercapacitor applications. The textural and pseudocapacitive characteristics of RuO2·xH2O annealed in air and water were systematically compared to show the benefits of annealing in water (denoted as hydrothermal annealing). An important concept that hydrothermal annealing effectively restricts condensation of hydroxyl groups within nanoparticles, inhibits crystal growth, and maintains high water content of RuO2·xH2O is demonstrated in this work. The unique textural characteristics of hydrothermally annealed RuO2·xH2O are attributable to the high-pressured, water-enriched surroundings which restrain coalescence of RuO2·xH2O nanocrystallites. The crystalline, hydrous nature of hydrothermally annealed RuO2·xH2O favors the utilization of active species in addition to a merit of minor dependence of specific capacitance on the scan rate of CV for pseudocapacitors. As a result, RuO2·xH2O with hydrothermal annealing at 225 °C for 24 h exhibits 16 wt.% water, an average particle size of about 7 nm, and specific capacitance of ca. 390 F g-1. © 2008 Elsevier Ltd. All rights reserved.

File: 3_extract_cems/abstract/2-s2.0-57249088905.txt
Equations routinely used to describe the properties of conventional symmetric electrochemical double-layer capacitors (EDLCs) are expanded to develop straightforward mathematical functions that can effectively describe the performance characteristics of asymmetric supercapacitors based on electrically conducting polymer and activated carbon (ECP-AC) electrodes. Formulae are developed to describe cell parameters (based on total active material mass) such as maximum specific capacitance (F g-1), maximum specific energy (Wh kg-1), and optimum electrode mass ratios that can be used for maximising the specific energy of asymmetric cells. The electrode mass ratios are found to have a significant impact on the swing voltages across the positive and negative electrodes. Illustrative EDLC and ECP-AC devices are explored and employed to verify the derived equations that serve to predict essential parameters of both symmetric and asymmetric systems, irrespective of electrolyte ion concentration, solvent or species and independent of voltage. The utility of the equations is demonstrated by predicting cell parameters for a number of theoretical asymmetric ECP-AC systems and used to correlate experimentally obtained parameters. © 2008 Elsevier B.V. All rights reserved.

File: 3_extract_cems/abstract/2-s2.0-5744228985.txt
It is possible to fabricate all solid-state thin film supercapacitor (TFSC) with an amorphous LixPOyNz (LiPON), Ta 2O5 thin film electrolytes and ruthenium oxide film electrodes, which has the full cell structure of RuO2/LiPON/RuO 2/Pt, RuO2/Ta2O5/RuO2/Pt. The TFSC will be very useful to drive a microelectronic device if it can be hybrid with thin film battery (TFB). The ruthenium oxide thin films were grown on Pt/TiO2/SiO2/Si substrates by using direct current (d.c.) reactive magnetron sputtering at room temperature. Both LiPON and Ta 2O5 electrolyte films were grown on the RuO2 films by using radio frequency (r.f.) magnetron sputtering at room temperature. After the deposition of amorphous LiPON and Ta2O5 electrolyte films, RuO2 top electrode films were grown on the as-deposited electrolyte films by using d.c. reactive sputtering system. Room temperature charge-discharge measurements of the RuO2/LiPON/RuO 2/Pt TFSC at a constant current clearly revealed a typical supercapacitor behavior, even though the capacity of as-fabricated TFSC showed much lower than the bulk one and relatively fast decreased. However, room temperature charge-discharge curves of RuO2/Ta2O 5/RuO2 supercapacitor did not show the same pattern as above one. Electric double layer capacitance was prominent due to high dielectric constant of Ta2O5 material.

File: 3_extract_cems/abstract/2-s2.0-57549086027.txt
Mesoporous carbon with homogeneous boron dopant was prepared by co-impregnation and carbonization of sucrose and boric acid confined in mesopores of SBA-15 silica template. Low-level boron doping shows catalytic effect on oxygen chemisorption at edge planes and alters electronic structure of space charge layer of doped mesoporous carbon. These characteristics are responsible for substantial improvement of interfacial capacitance by 1.5-1.6 times higher in boron-doped carbon than that in boron-free carbon with alkaline electrolyte (6 M KOH) and/or acid electrolyte (1 M H2SO4). This finding should be very useful for developing new doped carbon electrode materials for supercapacitors. © 2008 American Chemical Society.

File: 3_extract_cems/abstract/2-s2.0-57649171682.txt
Electrodes and electrolytes are two essential components of a supercapacitor and play important roles in determining the performance for the supercapacitor. In the present work, we investigated the electrochemical and capacitive behavior of aligned carbon nanotube electrodes in ionic liquid electrolytes to study the feasibility to develop high performance supercapacitors from these two components. Synthesis procedure of the carbon nanotubes and composition of the ionic liquids have been studied to achieve a high capacitance and fast charge/discharge process for the carbon nanotube electrode in the ionic liquid electrolyte. ©The Electrochemical Society.

File: 3_extract_cems/abstract/2-s2.0-57649171918.txt
Pristine and high-energy milled activated carbon was chemically modified by vapor phase iodine reaction. Besides significant modification of the physical properties, moderate degrees of iodation results in about 200-500% increase in the volumetric capacity of activated carbons by an increase in the non-Faradaic performance and the development of a Faradaic reaction around 3.1 V. Examining variety of physical and electrochemical properties of iodated carbons, halide modification is proposed as a novel way to produce carbon electrodes for symmetric and asymmetric supercapacitors. © The Electrochemical Society.

File: 3_extract_cems/abstract/2-s2.0-57649245544.txt
Polyaniline nanoparticles with sizes of 20-40 nm were prepared by the pulsed sonoelectrochemical method. These nanoparticles are characterized by IR, UV-vis, HRSEM and TEM analysis. IR and UV-vis confirm the formation of polyaniline nanostructures. The capacitance of these materials was studied by cyclic voltammetry in 1 M H2SO4. The PANI nanoparticles prepared at 1 V show a higher capacitance value than PANI prepared at 0.9 V and polyaniline prepared by pulsed electrochemical deposition. © 2008 Elsevier B.V. All rights reserved.

File: 3_extract_cems/abstract/2-s2.0-57749091876.txt
A new method of using dynamic equalization technology to realize the maximum energy storage utilization was presented to overcome the influence of the disaccord among units of series super capacitor (SC) bank and ensure that the units could work safely. By considering in combination with the high specific power, low working voltage, wide voltage working range and nonlinear external characteristics, we present constant duty ratio pulse frequency modulation mode and fuzzy control method based on state prediction in the active equalization circuit and accomplish the software and hardware design for the equalization system. The simulation analysis and experiment results of constant current multi-cycle and variable current multi-cycle charge-discharge process verify the validity of the design.

File: 3_extract_cems/abstract/2-s2.0-57749105336.txt
Low-cost layered manganese oxides with the rancieite structural type were prepared by reduction of KMnO4 or NaMnO4 in acidic aqueous medium, followed or not by successive proton- and alkali-ion-exchange reactions. Samples were characterized by X-ray diffraction, energy dispersive X-ray analysis, BET surface area measurements, thermal analyses and X-ray photoelectron spectroscopy. As a result of successive exchange steps, compounds with high surface area (reaching 200 m2 g-1) can be obtained, and in the case of syntheses made with KMnO4, the α-MnO2 phase is formed. Capacitive properties of the synthesized materials were studied using potentiodynamic cycling in K2SO4. Correlations between the electrochemical and the physicochemical properties of the samples were investigated. The interesting conclusion is that the morphology and the size of the particles influence directly the capacitance, and that among the samples presenting the best morphology, the compounds derived from K-containing rancieite-type compounds (and containing α-MnO2) present a better cycleability. © 2008 Elsevier Ltd. All rights reserved.

File: 3_extract_cems/abstract/2-s2.0-57749201587.txt
PbO2 thin films were prepared by pulse current technique on Ti substrate from Pb(NO3)2 plating solution. The hybrid supercapacitor was designed with PbO2 thin film as positive electrode and activated carbon (AC) as negative electrode in the 5.3 M H2SO4 solution. Its electrochemical properties were determined by cyclic voltammetry (CV), charge-discharge test and electrochemical impedance spectroscopy (EIS). The results revealed that the PbO2/AC hybrid supercapacitor exhibited large specific capacitance, high-power and stable cycle performance. In the potential range of 0.8-1.8 V, the hybrid supercapacitor can deliver a specific capacitance of 71.5 F g-1 at a discharge current density of 200 mA g-1(4 mA cm-2) when the mass ratio of AC to PbO2 was three, and after 4500 deep cycles, the specific capacitance remains at 64.4 F g-1, or 32.2 Wh Kg-1 in specific energy, and the capacity only fades 10% from its initial value. © 2008 Elsevier B.V. All rights reserved.

File: 3_extract_cems/abstract/2-s2.0-57849112324.txt
The supercapacitor has large potential on electric cars, the power supply of electromagnetism launch system as a new type storage energy element. In this work, it is intended to discuss the charge and electric field distributing models of two kinds of supercapacitors: the double layer of porous electrode and the hybrid supercapacitor that is composed of anodes of electrolytic capacitors, cathodes of electrochemical capacitors, and 38wt% H 2SO4 electrolyte solution. It explores the factors of thickness, pore distributing, and permittivity influenced on the electric field of supercapacitors by ANSYS and reveals the distributing charge of supercapacitors. On the basis of the discussion and analysis, the result shows that changing physical parameters, such as electrode structure and material, and the electric parameters can optimize the structures and performance of supercapacitors to improve the energy density and the power density, and increase the instantaneous discharge current. ©2008 IEEE.

File: 3_extract_cems/abstract/2-s2.0-57849114418.txt
The presented article will describe an 'effectcause' model for the purpose of simulating the energy consumption of DC fed light rail vehicles. The model will assess the advantages of hybrid vehicles in terms of energy consumption, network power and voltage variations, line current and losses; and will help sizing and designing a supercapacitor based Energy Storage System (ESS) for both on-board, and stationary applications. The proposed modeling needs to allow the ESS sizing according to the objective that needs to be achieved, being braking energy recovery, voltage drop compensation and peak power shaving the most common goals of ESS use in hybrid vehicles. The needed power and energy levels will vary in function of the vehicle features and the driving cycle followed. This all can be determined by the quasi-static simulation tool to ease the design process. Another objective of the modeling tool is to evaluate the behaviour of the vehicle power flow controller, which manages the power from/to the ESS in function of the state of several variables. © 2008 IEEE.

File: 3_extract_cems/abstract/2-s2.0-57849140720.txt
The paper focuses on a method to interface a power buffer based on supercapacitors (SCs) to a system with a stiff DC voltage. An optimized design methodology is given, showing that the proposed system is able to fully control the power flow between the SCs and the DC-link, making use of reduced-rating switching devices and magnetic components. Losses of the proposed system are analytically evaluated and compared to those of a standard Half Bridge interface. A prototype of the converter to be used on board of an existing city-vehicle is built. The vehicle is equipped with a 240V battery and an inverter/motor system with a peak power of 30 kW. Experimental results on such a real-scale prototype validate the theory and show the feasibility of the proposed approach. © 2008 IEEE.

File: 3_extract_cems/abstract/2-s2.0-57849148179.txt
The energy system consists of batteries and/or ultra-capacitors and BMS. Different type of EVs needs different energy system. The energy system is the key to the future of new energy vehicles including pure electric vehicle, hybrid vehicles and plug-in hybrid and fuel cell vehicles etc.. The paper will present the state-of-art of energy system for new energy vehicles around the world especially in China. © 2008 IEEE.

File: 3_extract_cems/abstract/2-s2.0-57849151591.txt
The proceedings contain 157 papers. The topics discussed include: a novel anti-collision protocol for energy efficient identification and monitoring in RFID-enhanced WSNs; flexible classification on heterogeneous multicore appliance platforms; improving load balancing with multipath routing; localized bridging centrality for distributed network analysis; a distributed routing algorithm for networks with data-path services; jitter buffer analysis; an empirical energy model for supercapacitor powered wireless sensor nodes; iterative decoding for redistributing energy consumption in wireless sensor networks; resource management schemes for multiple traffic in integrated heterogeneous wireless and mobile networks; fair randomized antenna allocation in asynchronous MIMO multi-hop networks; bandwidth consumption control and service differentiation for video streaming; and multi-modal target tracking using heterogeneous sensor networks.

File: 3_extract_cems/abstract/2-s2.0-57949092467.txt
Boron and nitrogen co-doped porous carbons (BNCs) were prepared through a facile procedure using citric acid, boric acid and nitrogen as C, B and N precursors, respectively. The BNC samples were characterized by X-ray diffraction (XRD), X-ray photoelectron spectroscopy (XPS), and nitrogen sorption at 77 K. Cyclic voltammetry and galvanostatic charge/discharge experiments were adopted to investigate their electrochemical behaviors. The BNC-9 and BNC-15 samples with high specific surface areas of 894 and 726 m2 g-1 showed the large specific capacitance up to 268 and 173 F g-1, respectively, with the current of 0.1 A g-1. When the current was set as 1 A g-1, the energy densities were 3.8 and 3.0 Wh kg-1 and the power densities were 165 and 201 W kg-1 for BNC-9 and BNC-15, respectively. Thus, BNC-15 is more suitable to apply in high-power-demanded occasion, while BNC-9 tends to store more energy. © 2008 Elsevier B.V. All rights reserved.

File: 3_extract_cems/abstract/2-s2.0-57949093834.txt
STATCOMs have been widely used for voltage support over the past decade, to improve power quality and voltage stability. However STATCOMs are limited in their ability to improve the system stability margin due to their restricted capability for delivering real power. Supercapacitors are devices which can store significant amounts of energy, and are able to quickly release it. The aim of this work is to investigate how supercapacitor based energy storage technology can be used to enhance the capability of STATCOM units to maintain a high quality of distribution voltage and improve the system stability.

File: 3_extract_cems/abstract/2-s2.0-58149090209.txt
Ultracapacitors are becoming widely accepted in the energy storage industry in both standalone and in combination with batteries. Standalone applications, once niche, are now rapidly expanding as the technical and economic benefits of this power dense component become more widely understood. Combination examples continue to proliferate, primarily in battery electric and hybrid electric commercial transportation segments such as transit buses and trains. The ultracapacitor offers a fast energy buffer to advanced chemistry energy reservoirs such as nickel metal hydride and lithium batteries and offer an opportunity for truly energy optimized battery systems. This presentation will discuss trends in energy storage systems, advanced chemistry batteries such as nickel-hydrogen and lithium-ion and why such components would benefit from working in combination with carbon capacitors. The presentation will focus on the strengths and weakness of each technology and why the active parallel combination of ultracapacitor plus electronic converter with the lithium-ion battery is a complimentary and synergistic alternative. © 2008 IEEE.

File: 3_extract_cems/abstract/2-s2.0-58149101560.txt
In a single phase inverter, momentary power pulsate with double frequency of the output. In the case of UPS with single phase inverter, it causes the fact that DC input voltage to inverter is pulsated and output voltage is distorted. In this paper, to control this pulsating input voltage, the single phase PWM inverter is applied to a discrete-time model following control. The output characteristics of the inverter changed with of the voltage of Electric Double Layer Capacitor(EDLC) are described. The results are shown that this control method can amend for the change of the input voltage. © 2008 IEEE.

File: 3_extract_cems/abstract/2-s2.0-58149153254.txt
Fullerenes and their derivatives are promising materials for supercapacitor devices due to their unique nanostructure that combines the reversible redox charge storage with the high surface area. In this article, the reversible redox charge storage of C 60, C 70, and La@C 82 in liquid ammonia solution is reported. An electrochemical analysis of these species using cyclic voltammetry is presented in conjunction with the theoretical interpretation. The relative magnitudes of transfer coefficients, which represent a measure of the symmetry of the energy barrier for oxidation and reduction of the monoanionic species of these fullerenes, suggest that the availability of the surface area permitting delocalization of π electrons is a determining factor of their first reduction potential. The relationship between these transfer coefficients and fullerene geometry also support previous conclusions that the La atom is located within the fullerene cage of La@C 82. The electrochemical measurements analyzed were made using a modified three-compartment cell. Advantages associated with this modified cell for analysis of capacitance characteristics of C 60, C 70, and La@C 82 are discussed. © 2008 ASM International.

File: 3_extract_cems/abstract/2-s2.0-58149157784.txt
Polyaniline (PANI) loaded ordered mesoporous carbon (OMC) composites were prepared via different processes, involving the in situ polymerization of aniline in the presence of OMC or its precursor and the direct physical mixing method. On the basis of analyzing the morphologies and structures of these three OMC/PANI composites, the influence of compounding processes on the electrochemical properties as electrodes for supercapacitors was first investigated. It was observed that regardless of compounding process, two distinct electrochemical behaviors took place on all of the composite electrodes, including a redox reaction with insertion and deinsertion of electrolyte ions, and electrostatic attraction at the electrode/electrolyte interface. Additionally, these OMC/PANI composites showed higher specific capacitances compared with pure OMC and PANI. Most significantly, the in situ synthesized OMC/PANI composite using OMC as a starting material exhibited the highest specific capacitance of 747 F g-1 at a current density of 0.1 A g-1 and excellent rate capability, which was attributed to the high degree of dispersion of PANI and the contact of PANI with electrolyte as well as the double fixing effects of surface and mesopore of OMC on PANI. © 2008 Elsevier B.V. All rights reserved.

File: 3_extract_cems/abstract/2-s2.0-58149251000.txt
We have synthesized supercapacitor electrodes fashioned of NiO x/multiwalled carbon nanotubes (MWNTs), in which the controlled NiO x nanoparticles were prepared via a simple colloidal method and supported on the MWNTs. The sizes of the NiO x nanoparticles on MWNTs were systematically varied from 4 to 14 nm at a fixed metal loading of 20 wt% by changing sintering temperature in a controlled manner. The maximum specific capacitance of the NiO x/MWNTs was measured to be ca. 215 F per unit gram of NiO x/MWNTs by cyclic voltammetry (CV) in an aqueous 1 M KOH electrolyte, demonstrating that the specific capacitance of the MWNTs-supported nanosize NiO x is strongly dependent on the dispersion and size of the nanoparticles for the supercapacitor performance. Copyright © 2008 American Scientific Publishers All rights reserved.

File: 3_extract_cems/abstract/2-s2.0-58249143477.txt
Mesoporous MnO2 for supercapacitors was prepared by using Na2S2O3 as the reducing agents and KMnO4 as the oxidant. The samples were analyzed by scanning electron microscope (SEM), N2 adsorption-desorption and X-ray diffraction (XRD). Cyclic voltammetry and galvanostatic charge/discharge were used to characterize the electrochemical performance. The results showed that the as prepared nanomaterial was amorphous MnO2 with a diameter of 20-40nm. The specific surface area and mean pore diameter was 182.6m2/g and 6.2nm, respectively. In an electrolyte of 1mol/L (NH4)2SO4, the MnO2 had typical capacitive characterization and high power in the potential region of -0.4-0.5V(vs SCE). At a current density of 10mA/cm2, a specific capacitance of 397F/g was achieved. The Mesoporous MnO2 exhibited high cycling efficiency.

File: 3_extract_cems/abstract/2-s2.0-58649089788.txt
An asymmetric supercapacitor with improved energy and power density, relative to a symmetric Ru oxide device, has been constructed with anthraquinone-modified carbon fabric (Spectracarb 2225) as the negative electrode and Ru oxide as the positive electrode. The performance of the supercapacitor was characterized by cyclic voltammetry and constant current discharging. Use of the anthraquinone-modified electrode extends the negative potential limit that can be used, relative to Ru oxide, and allows higher cell voltages to be used. The maximum energy density obtained was 26.7 Wh kg-1 and an energy density of 12.7 Wh kg-1 was obtained at a 0.8 A cm-2 discharge rate and average power density of 17.3 kW kg-1. The C-AQ/Ru oxide supercapacitor requires 64% less Ru relative to a symmetric Ru oxide supercapacitor. © 2008 Elsevier B.V. All rights reserved.

File: 3_extract_cems/abstract/2-s2.0-59149083996.txt
Multi-walled carbon nanotubes (CNTs) were chemically activated using KOH in order to improve their specific surface area, electrical conductivity, and specific capacitance. Using such an activated CNT (A-CNT), a composite of MnO2/A-CNT was prepared by the coprecipitation method, and its physical and electrochemical properties were evaluated for use as an electrode material in supercapacitors. For comparison, a composite of MnO2/CNT was also prepared using an inactivated CNT and characterized in an aqueous solution of 1.0 M Na2SO4. The specific capacitances of the MnO2/A-CNT composite electrode, measured using cyclic voltammetry at scan rates of 10 and 100 mV s-1, were found to be 250 and 184 F g-1, respectively, compared to 215 and 138 F g-1, respectively, for the MnO2/CNT composite electrode. Because of CNT activation, the MnO2/A-CNT composite electrode showed an improved performance in both the capacitance and cycle performance, due to the alleviation of the accumulated stress during charge-discharge cycling. © 2008 Elsevier B.V. All rights reserved.

File: 3_extract_cems/abstract/2-s2.0-59349085535.txt
In this paper, a supercapacitor with the features of optical transparency and mechanical flexibility has been fabricated using metal oxide nanowire/carbon nanotube heterogeneous film, and studies found that the power density can reach 7.48 kW/kg after galvanostatic measurements. In addition, to study the stability of flexible and transparent supercapacitor, the device was examined for a large number of cycles and showed a good retention of capacity (∼88%). This approach could work as the platform for future transparent and flexible nanoelectronics. © 2009 American Institute of Physics.

File: 3_extract_cems/abstract/2-s2.0-59649124078.txt
Nanostructured nickel hydroxide thin films are synthesized via a simple chemical bath deposition (CBD) method using nickel nitrate Ni(NO3)2 as the starting material. The deposition process is based on the thermal decomposition of ammonia-complexed nickel ions at 333 K. The structural, surface morphological, optical, electrical and electrochemical properties of the films are examined. The nanocrystalline "β" phase of Ni(OH)2 is confirmed by the X-ray diffraction analysis. Scanning electron microscopy reveals a macroporous and interconnected honeycomb-like morphology. Optical absorption studies show that "β-Ni(OH)2" has a wide optical band-gap of 3.95 eV. The negative temperature coefficient of the electrical resistance of "β-Ni(OH)2", is attributed to the semiconducting nature of the material. The electrochemical properties of "β-Ni(OH)2" in KOH electrolyte are examined by cyclic voltammetric (CV) measurements. The scan-rate dependent voltammograms demonstrate pseudocapacitive behaviour when "β-Ni(OH)2" is employed as a working electrode in a three-electrode electrochemical cell containing 2 M KOH electrolyte with a platinum counter electrode and a saturated calomel reference electrodes. A specific capacitance of ∼398 × 103 F kg-1 is obtained. © 2009.
