Repository: tikam24/supercapacitor_database

# supercapacitor_database
 Supercapacitor database generated from scientific literature

File: 3_extract_cems/abstract/2-s2.0-59849127878.txt
Composites are prepared by deposition of nanoparticles of RuO2·xH2O (1-4 nm) on two carbons: microporous carbon (1.3 nm of average micropore size) and mesoporous carbon (11 nm of average mesopore size). Two-preparation procedures are used: (i) procedure A consisting of repetitive impregnations of the carbons with RuCl3·0.5H2O solutions, and (ii) procedure B based on impregnation of the carbons with Ru(acac)3 vapour. The procedure B leads to supported RuO2·xH2O particles that appear more crystalline than those obtained by the procedure A. Specific capacitance and specific surface area of the composites are discussed as functions of the RuO2 content, and different dependences for the composites derived from the two carbons are found. Mesoporous carbon is better support than microporous carbon. Procedure A leads to supported RuO2·xH2O particles with higher specific capacitance than the particles deposited by procedure B. © 2008.

File: 3_extract_cems/abstract/2-s2.0-60149090186.txt
Energy storage is an enabling technology for power system integration of renewable sources, while data storage enables computer system integration. In this paper, a functional analogy relating energy and data storage is derived. Battery or hydrogen storage can provide large energy capacity similar to a hard disk providing large data capacity. Supercapacitors or flywheels provide fast and frequent access to cache energy similar to the computer's RAM providing fast and frequent access to data. In analogy to computer engineering, a cache control that coordinates the operation of a multilevel storage consisting of such complementary capacity and access-oriented storage technologies is designed. It is illustrated how for an industrial distributed energy system with renewable generation, local load, fueling station, and connections to the electricity and gas distribution networks, the cache control provides energy management to support a modular plug-and-play-like system integration. The benefit of the analogy in education is evaluated on a representative sample of electrical engineering students at the University of Washington. While familiar with computing, students do not typically have the same level of exposure to power engineering. The understanding of distributed energy systems concepts is shown to improve thanks to this bridging analogy between computer and power engineering. © 2008 IEEE.

File: 3_extract_cems/abstract/2-s2.0-60449105923.txt
NH2NH2·H2O which was used as controlling agent was applied to prepare the precursor Ni1/3Co1/3Mn1/3(OH)2 in the hydroxide co-precipitation method. The precursor was used to synthesize LiNi1/3Co1/3Mn1/3O2. The samples were characterized by XRD, XPS and SEM. It has been found that sintered sample at 800 °C for 16 h is considered as the optimal synthetic condition. The LiNi1/3Co1/3Mn1/3O2 was used as positive electrode and the activated carbon as negative electrode of the asymmetric supercapacitor. The electrochemical capacitance performance was tested by cyclic voltammetry, electrochemical impedance spectroscopy and galvanostatic charge/discharge. The results indicate that species of aqueous electrolyte, current density, scan rate and potential limit, etc. have influence on the capacitance property of AC/LiNi1/3Co1/3Mn1/3O2 supercapacitor. The initial discharge specific capacitance of 298 F g-1 was obtained in 1 mol L-1 Li2SO4 solution within potential range 0-1.4 V at the current density of 100 mA g-1 and was cut down less than 0.058 F g-1 per cycling period in 1000 cycles. The asymmetric supercapacitor exhibited a good cycling performance. © 2008 Elsevier B.V. All rights reserved.

File: 3_extract_cems/abstract/2-s2.0-60549116291.txt
MnO2 multilayer nanosheet clusters were prepared via electrochemical deposition route, which shows simpleness and high efficiency. The growth process of MnO2 multilayer nanosheet clusters was investigated in this paper. The deposited MnO2 films were characterized by XRD, SEM, TEM, and XPS. In addition, it was also electrochemically characterized by cyclic voltammetry in 1.0 M Na2SO4 electrolyte. The MnO2 multilayer nanosheet clusters show a big specific capacitance, and it can be achieved about 521.5 F g-1 at 5 mV s-1. These materials also have a high electrochemical stability. © 2009 Elsevier B.V. All rights reserved.

File: 3_extract_cems/abstract/2-s2.0-60549116480.txt
One-dimensional (1D) MoO2 nanorods were prepared by thermal decomposition of tetrabutylammonium hexamolybdate (((C4H9)4N)2Mo6O19) in an inert atmosphere. The synthesized nanorods have been characterized by XRD, TEM and HRTEM. The capacitive behaviour of 1D MoO2 nanorods was studied by galvanostatic charge-discharge studies in 1 M H2SO4 solution at different current densities. The results indicate that the MoO2 nanorods show good capacitive behaviour with a specific capacitance of 140 Fg-1. © 2008 Elsevier B.V. All rights reserved.

File: 3_extract_cems/abstract/2-s2.0-60849107585.txt
Nanosized poly(3,4-ethylenedioxythiophene)/manganese oxide (PEDOT/MnO 2) composite was prepared by an interfacial polymerization method. The structure and morphology of the product was characterized by IR, XRD, BET surface area, SEM, and TEM techniques. The results showed that the as-prepared amorphous nanocomposite had a porous structure. The pore size was about 5-25 nm and the surface area reached 98 m2· g-1. Electrochemical properties of the PEDOT/MnO2 electrode were determined by cyclic voltammetry (CV), galvanostatic charge/discharge, and electrochemical impedance spectrometry (EIS). The results indicated that the specific capacitance of the PEDOT/MnO2 nanocomposite as a single electrode was 196.3 F· g-1 at a current density of 0.5 A· g-1 in 0.5 mol · L-1 Na 2SO4 electrolyte within a potential range of -0.2 - 0.8 V(vs SCE). The capacity retention of the PEDOT/MnO2 electrode was about 90% after 500 cycles.

File: 3_extract_cems/abstract/2-s2.0-60849128820.txt
Electrochemical characteristics of an aqueous manganese nitrate [Mg(NO 3)2] electrolyte system have been investigated for electric double layer capacitor (EDLC) applications. Its electrochemical activity has been examined in a concentration range from 0.1 to 1.0 mol dm -3 by using a symmetric capacitor based on activated carbon (AC) electrodes. The capacitor performances were evaluated by impedance spectroscopy, cyclic voltammetry, and galvanostatic charge-discharge experiments at temperature 25 °C. The observed results show essentially capacitive behaviors within a tested potential region from 0 to 0.8 V vs. an Ag/AgCl reference electrode. The cell capacitance varies with the electrolyte concentration and the measured potential window. The maximum observed capacitance was 124 F g-1 (energy density: 8.5 Wh kg-1). We have confirmed good reversibility of Mg2+ adsorption/desorption and the stability of the aqueous electrolyte within the applied potential limit. The results show an ideal capacitor nature with a significant energy density value.

File: 3_extract_cems/abstract/2-s2.0-61349108917.txt
Polyvinyl alcohol (PVA)-sodium polyacrylate (PAAS)-KOH-H2O alkaline polymer electrolyte film withhigh ionic conductivity was prepared by a solution-casting method. Polymer Ni(OH)2/activated carbon (AC) hybridsupercapacitors with different electrode active material mass ratios (positive to negative) were fabricated using this alkaline polymer electrolyte, nickel hydroxide positive electrodes, and AC negative electrodes. Galvanostatic charge/discharge and electrochemical impedance spectroscopy (EIS) methods were used to study the electrochemical performance of the capacitors, such as charge/discharge specific capacitance, rate charge/discharge ability, and charge/discharge cyclic stability. Experimental results showed that with the decreasing of active material mass ratio m(Ni(OH)2)/m(AC), the charge/discharge specific capacitance increases, but the rate charge/discharge ability andthe charge/discharge cyclic stability decrease. © 2009 Chemical Industry and Engineering Society of China (CIESC) and Chemical Industry Press (CIP).

File: 3_extract_cems/abstract/2-s2.0-61349128628.txt
Carbon nanocoils (CNCs) were in situ synthesized by using tin oxide nanoparticle catalyst from stannic chloride precursor in an ethanol flame. The anisotropic deposition rate of carbon among tin dioxide crystal planes provides the driving force for the coiling of carbon fibers. The obtained CNCs have tight coil pitches and average fiber and coil diameter of approximately 50-80 nm and 80-100 nm, respectively. BET measurement and BJH method reveal that the CNCs possess a mesoporous character. The CNCs present excellent specific capacitance as ca. 40 F/g using as polarized electrodes, which is considerably higher than that of the micro-coiled carbon fibers or carbon nanofibers, maybe the ideal candidate using as supercapacitor. © 2008.

File: 3_extract_cems/abstract/2-s2.0-61349145620.txt
Flexible, controllable, and stable electrochemical supercapacitors serving as actuators at low operating voltage combining the advantages of the high power of the dielectric capacitors and the high specific energy of rechargeable batteries are important in artificial muscle technology, hybrid electric vehicles, and in short-term power sources for mobile electronic devices [Baughman, Science, 300, 268 (2003); Winter and Brodd, Chem. Rev. (Washington, D.C.), 104, 4245 (2004); Ebron, Science, 311, 1580 (2006)]. High capacitance, a surprising 99% inner charge contribution and actuation in the hydrogel-assisted actuatable electrochemical supercapacitor (HAES) microfiber fabricated through wet spinning of a chitosan solution, followed by the in situ chemical polymerization of aniline was made possible through the perfect utilization of the large surface area provided by the nanostructured polyaniline grown inside as well as on the surface of the fiber. The HAES electrodes with an actuation strain of 0.33% showed 703 Fg specific capacitance in 1 M methane sulfonic acid, and more than 3000 cycles durability. The change in impedance as well as capacitance was achieved by the controlled strain as a function of applied stress, which can establish a direct relationship between the actuation strain and specific capacitance of electrochemical supercapacitors. © 2009 The Electrochemical Society.

File: 3_extract_cems/abstract/2-s2.0-61449121193.txt
A supercapacitor using non-aqueous electrolyte and multiwalled carbon nanotube (MWNTs) nanocomposite electrodes has been designed with polymer and metal oxide loaded carbon nanotubes as electrodes. These nanocomposites were coated on the carbon paper with Nafion solution to obtain the flexible electrodes. Carbon paper with the nanocomposite coating was pressed on either sides of the Nafion membrane, which acts both as a separator and as an electrolyte. The performance of asymmetric assembly of electrochemical double layer capacitor with polymer- and metal oxide-dispersed MWNTs composite materials with non-aqueous Nafion electrolyte is compared with symmetric assemblies, and the results are discussed. © 2008 Springer Science+Business Media B.V.

File: 3_extract_cems/abstract/2-s2.0-61549132608.txt
Manganese (Mn) oxide was prepared by anodizing metallic Mn film that was electrodeposited in n-butylmethylpyrrolidinium bis(trifluoromethylsulfony)imide (BMP-NTf2) ionic liquid. Different anodization courses, namely potentiostatic and cyclic voltammetric methods, led to variations in physical and chemical characteristics of the Mn oxides, and therefore in their pseudocapacitive performance. Evolution of the microstructure, residual weight, and chemical state of the Mn oxides with the charge-discharge cycling number was studied using a scanning electron microscope (SEM), an atomic absorption spectroscope, and an X-ray photoelectron spectroscope, respectively. The analytical results indicate that the electrochemical stability of Mn oxide is mainly determined by its microstructure; the more fibrous (or porous) oxide had a greater durability against cyclic charge-discharge. Moreover, the chemically hydrous state was found to be the most crucial factor that governed the mass specific capacitance of Mn oxide. © 2008 Elsevier Ltd. All rights reserved.

File: 3_extract_cems/abstract/2-s2.0-61549138134.txt
The β-Ni(OH)2 microtubes with hierarchical structure wall composed of interweaved nanolamella were successfully fabricated by the template-free wet-chemical approach. To the best of our knowledge, it is the first report on Ni(OH)2 microtubes with the micro- and nanoscale composite structure. This method is very facile and effective to prepare the tubular materials with high yield and uniform tube diameter. The intermediate product and final composite structures were well characterized by X-ray diffraction (XRD), scanning electron microscopy (SEM), transmission electron microscopy (TEM), Fourier transform IR (FTIR), and thermogravimetric analysis (TGA), and the formation mechanism was deeply studied. In comparison with β-Ni(OH)2 microrod and particle electrodes, β-Ni(OH) 2 microtube electrode has the highest discharge capacity in alkaline battery, indicating the potential applications of the microtubes with the hierarchical structures in alkaline Ni-based batteries, supercapacitor, and catalytic areas. © 2008 American Chemical Society.

File: 3_extract_cems/abstract/2-s2.0-61649108114.txt
Mesoporous carbon nanofibers have been prepared by a confined self-assembly of triblock copolymers with soluble low molecular weight phenolic resol within the channels of anodic alumina membranes, SEM and TEM observations showed that hexagonally arranged mesoporous channels were coiled concentrically around the longitudinal axis of the carbon nanofibers. These carbon nanofibers with BET surface area over 1424 m2 g-1 have been used as electrode materials for electrochemical capacitors tested in KOH and EC/DEC electrolyte solutions. Compared to mesoporous carbon prepared from the same precursor sol, these one-dimensional nanofibers could provide a shortened diffusion distance for electrolyte ions. The better performance of these mesoporous nanofibers greatly benefited from their high specific surface area, shortened diffusion distance, mesoporous openings on the outer surface, and well-controlled pore size. These mesoporous carbon nanofibers have been proved to be promising electrode materials for electrochemical supercapacitors in high-rate charge/ discharge operations. © 2009 American Chemical Society.

File: 3_extract_cems/abstract/2-s2.0-62449121907.txt
Vibration harvesting has been intensively developed recently and systems have been simulated and realized, but real-life situations (including aircraft Structure Health Monitoring (SHM) involve uneven, low amplitude, low frequency vibrations. In such an unfavorable case, it is very likely that no power can be harvested for a long time. To overcome this, multi-source harvesting is a relevant solution, and in our application both solar and thermal gradient sources are available. We propose in this paper a complete Microsystem including a piezoelectric vibration harvesting module, thermoelectric conversion module, signal processing electronics and supercapacitor. A model is proposed for these elements and a VHDL-AMS simulation of the whole system is presented, showing that the vibration harvesting device alone cannot supply properly a SHM wireless node. Its role is nevertheless important since it is a more reliable source than thermoelectric generators (which depends on climatic conditions). Moreover, synergies between vibration harvesting and thermoelectric scavenging circuits are presented. © 2008 SPIE.

File: 3_extract_cems/abstract/2-s2.0-62549165854.txt
In order to reduce the high cost of the hybrid electric vehicle(HEV) and prolong its battery lifespan, a mild HEV with a compound power supply was suggested. The fuel economy of the mild HEV can be improved by stopping the vehicle driving without the engine idling and regenerating the braking energy. The time required for gear shifting can be shortened because of the motor active synchronizing technique. The supercapacitor with high power density and long lifespan was used to form a compound power supply with the battery to buffer the power load of battery to prolong its lifespan. The parameter matching was performed for the powerdrive components of the mild HEV and validated by simulation analysis. The feasibility of applying the compound power supply system in the mild HEV was summarized.

File: 3_extract_cems/abstract/2-s2.0-62649155157.txt
A network of CoxNiyAlz layered triple hydroxides (LTHs) nanosheets was prepared by the potentiostatic deposition process at -1.0 V (vs. Ag/AgCl) onto stainless steel electrodes. X-ray diffraction patterns show that the CoxNiyAlzLTHs belong to the hexagonal system with layered structure. Cyclic voltammetry and charge discharge measurements in the potential range of -0.1 to 0.5 V and 0.0-0.4 V, respectively, vs. Ag/AgCl in 1 M KOH electrolyte indicate that CoxNiyAlzLTHs have excellent supercapacitive characteristics. The maximum specific capacitance of ∼1263 F g-1 was obtained for Co0.59Ni0.21Al0.20LTH. The impedance studies indicated highly conducting nature of the CoxNiyAlzLTHs. © 2009 Elsevier B.V. All rights reserved.

File: 3_extract_cems/abstract/2-s2.0-62849115676.txt
Double-layered carbon/NiO 2 electrodes have been fabricated by atmospheric plasma jet and the reactive magnetron sputter techniques. Thick activated carbon coatings were deposited on stainless steel substrates using atmospheric plasma torch and argon-acetylene working gas. Thin NiO 2 films were deposited on the top of the as-grown carbon layers by magnetron sputter deposition of Ni in the oxygen atmosphere. The studies of surface morphology of fabricated electrodes was done using scanning electronic microscope (SEM) in dependence on the coating/film deposition parameters and plasma treatment conditions.

File: 3_extract_cems/abstract/2-s2.0-62949093953.txt
Spinel Li 4Mn 5O 12 nanoparticles have been prepared by a very simple sol-gel method. Various initial conditions were studied in order to find the optimal conditions for the synthesis of pure Li 4Mn 5O 12. X-ray diffraction results showed that spinel Li 4Mn 5O 12 was obtained at a low temperature of 300 °C without any miscellaneous phase. Scanning electron microscope analyses indicated that the prepared Li 4Mn 5O 12 powders had a uniform morphology with average particle size of about 50 and 100 nm. The prepared sample was firstly used as a cathode material in an asymmetric Li 4Mn 5O 12/AC supercapacitor in aqueous electrolyte. The capacitive properties of the hybrid supercapacitor were tested by cyclic voltammetry, electrochemical impedance spectroscopy, and galvanostatic charge-discharge tests. The results showed that Li 4Mn 5O 12 annealed at 450 °C for 4 h exhibited the best electrochemical capacitive performance within the potential range of 0-1.4 V in 1 M Li 2SO 4 solution. A maximum specific capacitance of 43 F g -1 based on the total active material weight of the two electrodes was obtained for the Li 4Mn 5O 12/AC supercapacitor at a current density of 100 mA g -1. The capacitor showed excellent cycling performance and structure stability via 1,000 cycles. © 2008 Springer-Verlag.

File: 3_extract_cems/abstract/2-s2.0-62949197200.txt
Carbon materials enriched with nitrogen and oxygen surface functional groups were obtained by pyrolyzing strained beer yeast at 750 °C under an inert atmosphere. Physical and surface properties of the carbon obtained were characterized by X-ray powder diffraction, transmission electron microscopy, high-resolution transmission electron microscopy, Raman spectrometry, and X-ray photoelectron spectroscopy. Results show that the carbon possesses an amorphous structure, a spherical morphology, and a high density of surface functional groups. Electrochemical properties were evaluated by cyclic voltammetry, a galvanostatic charge-discharge technique, and electrochemical impedance spectroscopy. The carbon has 989.65 mAh•g -1 of initial discharge capacity and a stable cycle performance for a Li-C cell. A specific capacitance of 120 F•g -1 was obtained for a single carbon electrode and good cycle performance was achieved for a symmetrical supercapacitor fabricated using this carbon. These carbons derived from strained beer yeast have promising applications in energy storage and conversion systems. © 2008 Springer-Verlag.

File: 3_extract_cems/abstract/2-s2.0-62949219699.txt
Nanofibers of manganese dioxide have been prepared by a chemical precipitation technique. Electron microscopy studies of the nanofibers showed a large aspect ratio with a length ranged from 0.1 to 1 μm and a diameter of about 2-4 nm. Electrophoretic deposition (EPD) method has been developed for the fabrication of composite films containing manganese dioxide nanofibers and multiwalled carbon nanotubes (MWCNT) for application in electrochemical supercapacitors (ES). Film thickness was varied in the range of 1-20 μm by variation in deposition time and voltage. The method enabled the formation of porous nanostructured composite films with pore size of 10-100 nm. Cyclic voltammetry (CV) data for the films tested in the 0.1 M Na2SO4 solutions showed ideal capacitive behavior and high-specific capacitance (SC) in the voltage window of 0-1.0 V versus standard calomel electrode (SCE). Composite films showed higher SC compared to the films without MWCNT. The SC decreased with increasing film thickness and increasing scan rate. Obtained results indicate that EPD is a promising method for the fabrication of manganese dioxide electrodes for ES. © 2008 Elsevier B.V. All rights reserved.

File: 3_extract_cems/abstract/2-s2.0-63149086651.txt
A modular based research platform that is suitable for combined operation of distributed generation sources is presented. The modular concept is adopted with a view to allow for easy integration of various renewable sources such as PV cells, bio-gas etc. A hybrid supercapacitor-battery storage and a converter, which facilitates bi-directional energy flow, are used to improve the versatility of the system. The proposed concept is demonstrated with peak power point tracking of a novel Smart-Blade wind turbine system. A prototype system is implemented with Simulink and dSPACE, and results are presented in relation to a peak power point tracking algorithm. A user interface, which is implemented in Controldesk and allows for real time metering and performance analysis, is also presented. © 2008 IEEE.

File: 3_extract_cems/abstract/2-s2.0-63149100974.txt
Nanocrystalline MnFe2O4 having a spinel structure with Mn and Fe ions randomly distributed over the tetrahedral and octahedral sites have been found to exhibit capacitive characteristics in organic electrolyte containing 1M LiPF6 in the mixture of ethyl carbonate + ethylene methyl carbonate. As characterized by cyclic voltammetry and in-situ synchrotron X-ray absorption spectroscopy, the material show reversible pseudocapacitance behavior over a potential window from 1.75V to 4.5 V versus Li/Li+ with a specific capacitance of ̃125 F/g. Asymmetric supercapacitors consisting of LiMn2O4 cathode and MnFe2O4 anode and Li organic electrolyte has thus been developed and characterized for their electrochemical performance in a three-electrode configuration in order to independently reveal the behaviors of the battery cathode and pseudocapacitive anode. © The Electrochemical Society.

File: 3_extract_cems/abstract/2-s2.0-63149107932.txt
A controlled interfacial synthesis has been used to obtain ε - MnO2 of varying surface area between 50 and 160 m2 g -1 and pore volumes between 0.3 and 0.4 cm3 g -1. The synthesis conditions have been shown to have a marked effect on pore size distributions. These materials have been cast into composite electrode films. The differences in pore size and surface areas of the films are compared to those of the precursor powders. After assembly in supercapacitor test cells with aqueous neutral electrolyte, Specific capacitances have been assessed through galvanostatic cycling giving initial values as high as 448 F g-1, dropping to 260 F g-1 after 5 cycles but showing no further degradation over 200 cycles. © The Electrochemical Society.

File: 3_extract_cems/abstract/2-s2.0-63149132573.txt
Several nanoscale fine-tuned micro- and mesoporous carbon powders C(Mo2C) produced by reacting M02C with Cl2 at various temperatures were studied and characterized using XRD and Raman spectroscopy methods and compared with low temperature N2 adsorption/desorption measurements data. Supercapacitors based on two ideally polarizable nanoporous carbon electrodes and different mesoporous commercially available separators in acetonitrile (AN) as the solvent for the 1.0 M (C2H5)3CH3NBF4 electrolyte have been completed and tested by cyclic voltammetry and electrochemical impedance methods. © The Electrochemical Society.

File: 3_extract_cems/abstract/2-s2.0-6344229770.txt
Carbon electrodes have been modified with 2-nitro-1-naphthol with the aim of producing composite supercapacitor electrodes, which make use of both the electric double layer (EDL) capacitance of high surface area carbon and the redox capacity (pseudocapacitance) of the organic compound. In situ FTIR and cyclic voltammetric data confirm literature reports of the reduction of 2-nitro-1-naphthol to 2-amino-1-naphthol and the subsequent oxidation of the o-aminonaphthol to the corresponding o-naphthaquinoneimine in aqueous acidic media. The measurements also show that the quinoneimine is not stable and hydrolized in sulphuric acid electrolyte to 1,2-naphthaquinone. The chemically highly reversible o-naphthaquinone/o-naphthahydroquinone couple remains immobilized on the carbon electrodes during redox cycling. The organic redox couple contributes a capacity of 35mA h g-1 of the bare carbon to the overall charge storage capability of the composite electrode. Surprisingly, it does not affect the capacitance of the electric double layer of the carbon. During 1000 charge/discharge cycles, the pseudocapacitance decreases by less than 20% in a normal large-volume electrochemical cell. Electrochemical impedance measurements show that the full capacity of the electrode is accessible at frequencies below 0.1 Hz. © 2004 Elsevier Ltd. All rights reserved.

File: 3_extract_cems/abstract/2-s2.0-6344278454.txt
Carbon nanotubes (CNTs) are essentially a mesoporous material with very limited microporosity, hence, they supply only moderate capacitance values. After KOH activation their capacitance values increase significantly from 15 F/g to ca. 100 F/g. CNTs are especially adapted as component of supercapacitor electrodes due to their exceptional conducting and mechanical properties. They play a perfect role of backbone for materials with pseudocapacitance properties. In this work a profitable role of nanotubes in nanocomposites with polypyrrole and polyaniline is demonstrated. High capacitance values from 200 to 360 F/g were obtained for such composites with a good cycling behavior, however, strongly affected by the operating voltage range of supercapacitor.

File: 3_extract_cems/abstract/2-s2.0-63749132596.txt
Electrical energy storage technologies for stationary applications are reviewed. Particular attention is paid to pumped hydroelectric storage, compressed air energy storage, battery, flow battery, fuel cell, solar fuel, superconducting magnetic energy storage, flywheel, capacitor/supercapacitor, and thermal energy storage. Comparison is made among these technologies in terms of technical characteristics, applications and deployment status. © 2008 National Natural Science Foundation of China and Chinese Academy of Sciences. Published by Elsevier Limited and Science in China Press. All rights reserved.

File: 3_extract_cems/abstract/2-s2.0-64049114928.txt
Paralleling a supercapacitor with a lead-acid battery decreases the size and the capacity of the starting battery that is required for cold cranking. A simple circuit model for the hybrid power source is introduced and analyzed, showing that lower effective series resistance (ESR) gives greater effective discharge capacity. Laboratory experiments and road tests on reduced-volume batteries that are ganged with aqueous carbon-carbon (C/C) supercapacitors demonstrate practical and economic advantages. Applications to engineering are discussed. © 2008 IEEE.

File: 3_extract_cems/abstract/2-s2.0-64549110269.txt
The sea provides a large variety of seaweeds that, because of their chemical composition, are fantastic precursors of nanotextured carbons. The carbons are obtained by the simple pyrolysis of the seaweeds under a nitrogen atmosphere between 600 and 900 °C, followed by rinsing the product in slightly acidic water. Depending on the origin of the seaweed and on the pyrolysis conditions, the synthesis may be oriented to give an oxygen-enriched carbon or to give a tuned rnicro/mesoporous carbon. The samples with a rich oxygenated surface functionality are excellent as supercapacitor electrodes in an aqueous medium whereas the perfectly tuned porous carbons are directly applicable for organic media. In both cases, the specific surface area of the attained carbons does not exceed 1300 m2 g-1, which results in high-density materials, As a consequence, the volumetric capacitance is very high, making these materials more interesting than activated carbons from the point of view of developing small and compact electric power source. Such versatile carbons, obtained by a simple, ecological, and cheap process, could be well used for environment remediation such as water and air treatment. © 2009 WILEY-VCH Verlag GmbH & Co. KGaA.

File: 3_extract_cems/abstract/2-s2.0-64549142018.txt
Among the various Mn compounds, both MnO2 and Mn(OH)2 are electrochemically active in supercapacitor studies. MnO2 and Mn (OH) 2 are simultaneously deposited, through a one-pot method, on the anode and cathode, respectively, of a galvanostatic electrolysis cell consisting of aqueous Mn (NO3) 2 electrolyte. MnO2 and Mn(OH)2 coated stainless steel (SS) electrodes are found to exhibit a capacitive behavior with a high specific capacitance. MnO2 /SS and Mn(OH)2 /SS electrodes are used as the negative and positive electrodes, respectively, in assembling nonsymmetrical capacitors and testing. The results indicate that both Mn-based electrodes prepared simultaneously in a single electrolysis possess interesting electrochemical properties for supercapacitor application. © 2009 The Electrochemical Society.

File: 3_extract_cems/abstract/2-s2.0-64749085633.txt
A coal-tar pitch was selected as precursor and a chemical activation method was used to prepare an activated carbon material with large surface area, and the activated carbon electrodes with high specific capacitance were fabricated for supercapacitor. Impact of activating temperature on the specific capacitance of activated carbon electrode was studied; the relationship among the pore structure; surface area and specific capacitance of activated carbon electrode was discussed; and the electrochemical characterization was also conducted with cyclic voltammetry and AC impedance methods. The results show that, in the range of 500°C to 700°C, the specific capacitance of activated carbon electrodes obviously increases with the increasing activated temperature. When the activated temperature is above 700°C, the specific capacitance of activated carbon changes little with further increase of the activating temperature. The activated carbon prepared at 700°C has obvious porous structure, and its pore volume and surface area are 1.038 cm3/g and 1959 m2/g, respectively. The electrode fabricated with the activated carbon prepared at 700°C exhibits a high specific capacitance of 211 F/g at a charge-discharge current of 10 mA/cm2, an ESR (equivalent series resistance) of about 0.9 Ω/cm2, and a residual capacitance more than 90% after 500 cycles. A pure capacitance behavior can be found at the frequency below the knee in its AC impedance spectroscopy, and the cyclic voltammetry curve of activated carbon electrode shows good reversibility.

File: 3_extract_cems/abstract/2-s2.0-64849113635.txt
A series of hierarchical porous carbons (HPCs) were prepared by a combination of self-assembly and chemical activation. Pore-structure analysis shows that micropores can be generated within the mesopore wall of mesoporous carbon in a controllable manner during activation. As evidenced by cyclic voltammetry, galvanostatic charge/discharge cyclings and frequency response measurements, HPCs show superior capacitive performances to hard-templated ordered mesoporous carbons, which can be attributed to the generated pore surfaces that play most important role in the formation of double-layer capacitance and to their unique hierarchical porous structure that favors the fast diffusion of electrolyte ions into the pores. Of special interest is the fact that HPCs maintains 180 F/g at high-frequency of 1 Hz. © 2009 Elsevier Ltd. All rights reserved.

File: 3_extract_cems/abstract/2-s2.0-65049087131.txt
The addition of a fast auxiliary power source like a supercapacitor bank in fuel cell-based vehicles has a great potential because permits a significant reduction of the hydrogen consumption and an improvement of the vehicle efficiency. The Energy Management Strategies, commanding the power split between the power sources in the hybrid arrangement to fulfil the power requirement, perform a fundamental role to achieve this objective. In this work, three strategies based on the knowledge of the fuel cell efficiency map are proposed. These strategies are attractive due to the relative simplicity of the real time implementation and the good performance. The strategies are tested both in a simulation environment and in an experimental setup using a 1.2-kW PEM fuel cell. The results, in terms of hydrogen consumption, are compared with an optimal case, which is assessed trough an advantageous technique also introduced in this work and with a pure fuel cell vehicle as well. This comparative reveals high efficiency and good performance, allowing to save up to 26% of hydrogen in urban scenarios. © 2009 Elsevier B.V. All rights reserved.

File: 3_extract_cems/abstract/2-s2.0-65049090645.txt
For the first time, a new carbon-carbon composite electrode material for supercapacitors is prepared by simple KOH activation of waste newspaper. The amorphous nature and surface morphology of the carbon composite are investigated by X-ray diffraction (XRD), N2 adsorption/desorption and scanning electron microscopy. The surface area and pore diameter are 416 m2 g-1 and 5.9 nm, respectively. Electrochemical characteristics are evaluated by cyclic voltammetry (CV) and charge-discharge tests in 6.0 M KOH at a 1 mA cm-2 current density. The CV results reveal a maximum specific capacitance of 180 F g-1 at a 2 mV s-1 scan rate and the data explore a development of new use for waste paper into a valuable energy storage material. © 2009 Elsevier B.V. All rights reserved.

File: 3_extract_cems/abstract/2-s2.0-65249102845.txt
In this study, activated carbon (AC)-Fe3O4 nanoparticles asymmetric supercapacitor cells have been assembled and characterized in 6 M KOH aqueous electrolyte for the first time. The nanostructure Fe3O4 was prepared by the microwave method. It only cost several minutes to prepare magnetite nanoparticles with average particle size of 35 nm. The electrochemical performances of the hybrid AC-Fe3O4 supercapacitor were tested by cyclic voltammetry, electrochemical impedance spectroscopy, and galvanostatic charge-discharge tests. The results show that the asymmetric supercapacitor has electrochemical capacitance performance within potential range 0-1.2 V. The supercapacitor delivered a specific capacitance of 37.9 F/g at a current density of 0.5 mA/cm2. The result of cyclic characteristic test showed that it also can keep 82% of initial capacity over 500 cycles. © 2009 American Chemical Society.

File: 3_extract_cems/abstract/2-s2.0-65249110434.txt
The write performance of NAND flash solid-state drives (SSDs) can be enhanced using protected cache memory - in particular SDRAM - with backup power supplied by a supercapacitor. NAND flash SSDs can only be erased and written a finite number of times, which is known as the endurance of the flash memory. The endurance limit indicates that write operations need to spread evenly across the NAND flash blocks to prevent part of the memory from aging prematurely. This wear-leveling process is controlled by an SSD controller, which ensures that files are written to least-used memory blocks and no static data in underutilized locations. SSD designs with a high-speed SDRAM cache can provide a read/write buffer on the data bus and a suitable location to store changing metadata generated by the controller. SDRAM with on-board power backup is a cost-effective solution for protecting cache.

File: 3_extract_cems/abstract/2-s2.0-65249129233.txt
This paper presents the hybrid electric vehicle and it's characteristics in standardized European driving schedule. The results are obtained through the mathematical model and simulation of the driving characteristics for hybrid electric drive which uses super-capacitor as energy storage unit. This work is part of the experimental working stand for electric and hybrid car drive research, which was developed in the research Centre Josef Bozek at the Czech Technical University (CTU) in Prague. © 2008 IEEE.

File: 3_extract_cems/abstract/2-s2.0-65249142828.txt
Electrochemical capacity retention of nearly X-ray amorphous nanostructured manganese oxide (nanoMnO2) synthesized by mixing directly KMnO 4 with ethylene glycol under ambient conditions for supercapacitor studies is enhanced significantly. Although X-ray diffraction (XRD) pattern of nanoMnO2 shows poor crystallinity, it is found that by Mn K-edge X-ray absorption near edge structure (XANES) measurement that the nanoMnO 2 obtained is locally arranged in a δ-MnO2-type layered structure composed of edge-shared network of MnO6 octahedra. Field emission scanning electron microscopy and XANES measurements show that nanoMnO2 contains nearly spherical shaped morphology with δ-MnO2 structure, and 1D nanorods of α-MnO 2type structure (powder XRD) in the annealed (600 d̀C) sample. Volumetric nitrogen adsorption - desorption isotherms, inductively coupled plasma analysis, and thermal analysis are carried out to obtain physicochemical properties such as surface area (230 m2 g-l), porosity of nanoMnO2 (secondary mesopores of diameter 14.5 nm), water content, composition, etc., which lead to the promising electrochemical properties as an electrode for supercapacitor. The nanoMnO2 shows a very high stability even after 1200 cycles with capacity retention of about 250 F g -1. © 2009 American Chemical Society.

File: 3_extract_cems/abstract/2-s2.0-65249143867.txt
Monodisperse manganese oxide flowerlike nanostructures have been prepared facilely at low temperature and ambient atmosphere. The effect of the reaction time on the microstructure and morphology is observed systemically by transmission electron microscopy (TEM) and high-resolution transmission electron microscopy (HRTEM). Meanwhile, the possible formation mechanism of the flowerlike nanostructures has been proposed and discussed. It is also found that the reaction temperature has great influences on the morphology of these unique nanostructures. The results of nitrogen adsorption-desorption experiments and electrochemical measurements show that the product obtained at 40 °C for 8 h has large specific surface area, uniform pore size distribution, and excellent capacitance performance, which make it a potential supercapacitor electrode material. © 2009 American Chemical Society.
