Repository: tikam24/supercapacitor_database

# supercapacitor_database
 Supercapacitor database generated from scientific literature

File: 3_extract_cems/abstract/2-s2.0-65449148615.txt
Asymmetric capacitors with a non-aqueous electrolyte were constructed by using various carbons as negative and positive electrodes in order to study their performance. For asymmetric capacitors where the ratio of the BET surface area, SBET, of the negative carbon electrode to that of the positive carbon electrode was less than 1.7, the capacitance of the electric double layer was strongly governed by the negative carbon electrode. Their rate performance, as evaluated from the ratio of the capacitance at 200 mA to that at 20 mA, C200/C20, was determined by the mesoporous surface area of the negative carbon electrode. What is important, however, is that the negative carbon electrode in capacitors governs their characteristics, viz. their capacitance and rate performance. This conclusion was arrived at by constructing asymmetric electric double layer capacitors employing carbons with different pore structures as the negative and positive electrodes. The present result provides information which is important in the design of electrodes for electric double layer capacitors.

File: 3_extract_cems/abstract/2-s2.0-65549102044.txt
Carbon nanocoils (CNCs), prepared by the flame combustion of ethanol, were purified and activated sequentially with hydrochloric acid and KOH. The morphology and structure of CNCs were characterized by means of transmission electron microscopy (TEM) and N2 adsorption. The results show that most of the catalyst particles could be removed by hydrochloric acid and the CNCs specific surface area enlarged while the morphologies changed little. Short tube length and rough tube walls were obtained by an activating treatment of CNCs using KOH as activating agent and the specific surface area enlarged remarkably. The electrochemical capacity of activated CNCs is 107 F/g, which is much higher than 40 F/g of pristine carbon nanocoils.

File: 3_extract_cems/abstract/2-s2.0-65549136330.txt
Electrochemical characteristics of the electrical double layer capacitor based on the two identical microporous carbide derived carbon C(TiC 950) electrodes in 1 M LiPF6 ethylene carbonate-dimethyl carbonate (1:1 by volume) mixture have been studied using cyclic voltammetry and electrochemical impedance spectroscopy. Specific capacitance, phase angle, series and parallel resistances, characteristic time constant, energy and power densities etc. have been calculated and found to be dependent on the cell potential applied. Wide region of ideal polarisability ΔE ≤ 3.2 V, short characteristic time constant and high limiting capacitance 129 F g-1, complex power and maximal energy and power density values have been obtained, indicating that this electrolyte can be used for high energy and power density supercapacitors. Additionally, the supercapacitors based on the partially graphitized C(VC) (applied as negatively charged electrode) and amorphous C(TiC 950) (applied as positively charged electrode) were completed and tested. The calculated energy and power densities were for asymmetrical C(VC 1100)|C(TiC 950)|1 M LiPF6 + EC + DMC cell 26.2 Wh kg-1 and 57.2 kW kg-1, respectively, but for symmetrical C(TiC 950)|C(TiC 950)|1 M LiPF6 + EC + DMC cell somewhat higher energy density 36.7 Wh kg-1 and power density 83.6 kW kg-1 values were established. © 2009.

File: 3_extract_cems/abstract/2-s2.0-65649105148.txt
This work demonstrated a novel and simple route for preparing a composite comprising of manganese oxide (MnO2) nanoparticles and polyaniline (PANI) doped poly(4-styrene sulfonic acid-co-maleic acid) (PSSMA) by "electrochemical doping-deposition". The PANI-PSSMA-MnO2 composite was characterized by scanning electron microscopy (SEM)), X-ray diffraction (XRD) and X-ray photoelectron spectroscopy (XPS). SEM images revealed a uniform dispersion of MnO2 nanoparticles in the porous structure of PANI-PSSMA structure. XRD measurements showed the distortion of the crystal structure of β-MnO2 after deposition of MnO2 in PANI-PSSMA structure. Thus, the XRD pattern of PANI was predominating. Cyclic voltammetry and chronopotentiometry were employed in 0.5 M Na2SO4 to evaluate the capacitor properties. The results showed a significant improvement in the specific capacitance of the composite electrode. The specific capacitance of PANI-PSSMA-MnO2 (50.4 F g-1) had improvement values of 172% compared to that of PANI (18.5 F g-1). When only the MnO2 mass was considered, the composite had a specific capacitance of 556 F g-1. © 2009 Elsevier B.V. All rights reserved.

File: 3_extract_cems/abstract/2-s2.0-66149102498.txt
Diesel generators in small electricity grids are mostly not used in a very efficient way. The reason for this is twofold. First of all, the efficiency of a diesel generator is dependent on the ratio determined by the average power divided by the peak power of the generator. The smaller this ratio is, the lower the efficiency. Furthermore, some loads can regenerate energy. In small grids, this energy is mostly not needed elsewhere and should be dissipated. A solution solving both problems previously mentioned is using an energy storage device in the system. This storage can be used for peak shaving and storing regenerated energy. This paper focuses on a generator-set with energy storage. Six different power management strategies are discussed. Calculation of the costs shows that adding an energy storage device lowers the cost for all methods. Verification with simulation and experiments has been carried out. © 2009 IEEE.

File: 3_extract_cems/abstract/2-s2.0-66149158880.txt
The proceedings contain 9 papers. The topics discussed include: electronic and magnetic properties of carbon-coated lithium iron phosphates; synthesis of Birnessite-type layered manganese oxide and their composites for supercapacitors; the influence of binders on the performances of Ni(OH) 2 positive electrode in supercapacitor; rotating rate dependency of methanol oxidation on a smooth polycrystalline platinum surface; the effect on in-cell measurements from water and methanol transport in direct methanol proton exchange membrane fuel cells; hydrogen production from mill-scale via metal-steam reforming; hybrid supercapacitors with ionic liquid electrolytes; electrochemical properties carbon derived from sol-gel catechol-formaldehyde gels; and ionic liquid based electrolytes for high energy electrochemical storage devices.

File: 3_extract_cems/abstract/2-s2.0-66249115303.txt
A two-step template approach was demonstrated for preparation of the three-dimensional ordered mesoporous carbon sphere arrays. The ordered macroporous silica skeleton was formed from silicon alkoxide precursor templating around polystyrene (latex) spheres, and removal of the polystyrene spheres. These preforms as hard templates were infiltrated with a solution mixture of amphiphilic triblock copolymer PEO-PPO-PEO and soluble resol. By combining evaporation-induced surfactant-templating organic resol self-assembly with thermosetting, carbonization and hydrofluoric acid extraction of silica, the obtained mesoporous carbon has a pore size of 10.4 nm, interconnected window size of about 60 nm, surface area of 601 m2/g and pore volume of 1.70 cm3/g. The electrochemical properties as an electrode material for supercapacitor applications were investigated in nonaqueous electrolyte. They show rectangular-shaped cyclic voltammetry curves over a wide range of scan rates even up to 200 mV/s between 0 and 3 V, and deliver a large capacitance of 14 F/cm2 (84 F/g), and good cycling stability with capacitance retention of 93% over 5000 cycles. © 2009 The Royal Society of Chemistry.

File: 3_extract_cems/abstract/2-s2.0-66449099312.txt
Thin film supercapacitors were fabricated using printable materials to make flexible devices on plastic. The active electrodes were made from sprayed networks of single-walled carbon nanotubes (SWCNTs) serving as both electrodes and charge collectors. Using a printable aqueous gel electrolyte as well as an organic liquid electrolyte, the performances of the devices show very high energy and power densities (6 W h/kg for both electrolytes and 23 and 70 kW/kg for aqueous gel electrolyte and organic electrolyte, respectively) which is comparable to performance in other SWCNT-based supercapacitor devices fabricated using different methods. The results underline the potential of printable thin film supercapacitors. The simplified architecture and the sole use of printable materials may lead to a new class of entirely printable charge storage devices allowing for full integration with the emerging field of printed electronics. © 2009 American Chemical Society.

File: 3_extract_cems/abstract/2-s2.0-66849143685.txt
This paper proposes a perfect energy source supplied by a polymer electrolyte membrane fuel cell (PEMFC) as a main power source and storage devices: battery and supercapacitor, for modern distributed generation system, particularly for future fuel cell vehicle applications. The energy in hybrid system is balanced by the dc bus voltage regulation. A supercapacitor module, as a high dynamic and high power density device, functions for supplying energy to regulate a dc bus voltage. A battery module, as a high energy density device, operates for supplying energy to a supercapacitor bank to keep it charged. A FC, as a slowest dynamic source in this system, functions to supply energy to a battery bank in order to keep it charged. Therefore, there are three voltage control loops: dc bus voltage regulated by a supercapacitor bank, supercapacitor voltage regulated by a battery bank, and battery voltage regulated by a FC. To authenticate the proposed control algorithm, a hardware system in our laboratory is realized by analog circuits and numerical calculation by dSPACE. Experimental results with small-scale devices (a PEMFC: 500-W, 50-A; a battery bank: 68-Ah, 24-V; and a supercapacitor bank: 292-F, 30-V, 500-A) corroborate the excellent control principle during motor drive cycle. © 2008 Elsevier B.V. All rights reserved.

File: 3_extract_cems/abstract/2-s2.0-67149095148.txt
To improve the charge/discharge cycle stability of a nanostructured manganese dioxide electrode for supercapacitor applications, a series of nano-MnO2/carbon nanotube (CNT) hybrid electrode materials with different mass fractions of CNTs were prepared. The materials were prepared using a room-temperature solid-grinding reaction between Mn(OAc) 2.4H2O and NH4HCO3 in the presence of CNTs to obtain a precursor. This was followed by calcination and an acid-treatment process and the products were characterized by X-ray diffraction (XRD), transmission electron microscopy (TEM), and Brunauer-Emmett-Teller (BET) surface analysis. XRD results indicated that the MnO2 in the composites was nanostructured γ-MnO2. Electrochemical performance of the MnO2/CNT composite electrodes in 1 mol. L -1 LiOH alkaline aqueous electrolyte was studied and compared to a pure nano-MnO2 electrode without CNTs. The MnO2/CNT composite electrodes with 10% or 20% (w, mass fraction) CNTs showed far superior cycle stability than the pure MnO2 electrode. The MnO 2/CNT composite electrode with 10% CNTs exhibited good cycling stability and also a high specific capacitance of 200 F. g-1 at a high charge/discharge current rate of 1000 mA. g-1. © Editorial office of Acta Physico-Chimica Sinica.

File: 3_extract_cems/abstract/2-s2.0-67149111598.txt
Polyaniline in emeraldine form was synthesized in the presence of multiwalled carbon nanotubes (CNT s), and the electrochemical capacitance performance of thus formed composite as electrode material has been studied. The polyaniline/carbon nanotubes (Pani/CNT) composite is found to result in a higher specific capacitance than that of either composite constituent, attributable to the double-layer capacitance behavior of the nanotubes in the Pani/CNT system. However, once assembled into a two-electrode cell, lower than expected specific capacitance values from 1 to 20 F/g were obtained, and such reduction is most likely caused by the contact resistance between the Pani/CNT electrodes and the nickel (Ni) current collectors. To improve the situation, a chemical treatment was applied to the nickel foil, and the Pani solution is then deposited on the surface of the foil to form a coated structure (Pani/Ni). The thickness and weight of the Pani films can be controlled by adjusting the concentration of the Pani solution. The specific capacitance of the cell with electrodes made of the new Pani/Ni composite was found to reach as high as 35.5 F/g. © 2009 Wiley Periodicals, Inc.

File: 3_extract_cems/abstract/2-s2.0-67249145121.txt
We have already reported about the performance of active carbon adsorbed with Cu( II )-picolinic acid complex. The capacitor showed higher capacitance than normal activated carbon. In this report, we have used another kind of AC and electrolyte. We could observe it's accurate oxidation-reduction reaction by cyclic voltammetry and constant current electrolysis. We also comfirmed Cu( II )-picolinic acid complex's disorption from the AC in the 4 M H 2SO4/H2O. The cause of disorption is form of Cu( II )-picolinic acid in the low pH. We change electrolyte into 3.5 M NaBr/H2O and the disorption is suppressed.

File: 3_extract_cems/abstract/2-s2.0-67249157584.txt
A machinery condition monitoring system from GE Energy for a trial in the industrial environment at the Nyhamna gas plant in Norway, is described. The trial focused on the power supply, which used a microgenerator to convert vibrational energy into useable electric energy and stored that energy in a supercapacitor for higher power bursts to determine and transfer condition monitoring data to a base station. The PMG17 microgenerator from Perpetuum was used as the vibration energy harvester during the trial. Machinery condition monitoring involved determining the vibrational spectrum of rotating machinery like pumps, motors, and turbines to examine their condition. Shell carried out field trial of this energy-harvesting system in the Nyhamna gas plant, which involved monitoring the condition of six rotating motors through sensors, reporting temperature, and vibration every five minutes.

File: 3_extract_cems/abstract/2-s2.0-67349120335.txt
An electronic power transformer (EPT) with supercapacitors storage energy system is proposed in this paper. The proposed system consists of an EPT, a supercapacitor bank and a bidirectional dc-dc converter. The supercapacitor bank is connected to the dc link in EPT through the dc-dc converter. The advantage of the proposed system over the EPT is to provide added ability to ride voltage momentary interruptions, as well as the voltage sags and voltage swells. Furthermore, the main circuit parameters design and controller design of proposed system are presented in detail. The performance of proposed system is analyzed using simulations based on MATLAB/SIMULINK, and the proposed system is also implemented in laboratory based on DSP TMS320F2812. Simulation and experimental results have verified the ability of the proposed system and the validity of the design. Crown Copyright © 2009.

File: 3_extract_cems/abstract/2-s2.0-67349142182.txt
The electrochemical performance of a hybrid asymmetric supercapacitor with activated carbon (AC) as anode and a lithium-ion intercalated compound LiNi0.5Mn1.5O4 as cathode was studied. By using metal acetate precursors as starting materials in solid state reaction method, pure LiNi0.5Mn1.5O4 was formed at low temperature. The role of precursors on the formation of material at low temperature and short period of time is presented. XRD confirms the cubic spinel structure (space group, Fd3m) and SEM shows the particles of size around 1 μm. The effect of the modified solid state reaction route on the structural and electrochemical properties was investigated. The fabricated hybrid supercapacitor, AC/LiNi0.5Mn1.5O4 in a non-aqueous electrolyte 1.0 M LiPF6/EC-DMC exhibits a sloping voltage profile from 1.0 to 3.0 V and delivers a specific energy of ca. 56 Wh kg-1. Moreover, it exhibits excellent cycling performance with less than 5% capacity loss over 1000 cycles. © 2009 Elsevier B.V. All rights reserved.

File: 3_extract_cems/abstract/2-s2.0-67349181752.txt
A novel high-performance electrode material based on fibrillar polyaniline (PANI) doped with graphene oxide sheets was synthesized via in situ polymerization of monomer in the presence of graphene oxide, with a high conductivity of 10 S cm-1 at 22 °C for the obtained nanocomposite with a mass ratio of aniline/graphite oxide, 100:1. Its high specific capacitance of 531 F/g was obtained in the potential range from 0 to 0.45 V at 200 mA/g by charge-discharge analysis compared to 216 F/g of individual PANI. The doping and the ratio of graphene oxide have a pronounced effect on the electrochemical capacitance performance of the nanocomposites. © 2009 Elsevier B.V. All rights reserved.

File: 3_extract_cems/abstract/2-s2.0-67349196107.txt
The effectiveness of phosphoric acid doped polybenzimidazole as a polymer electrolyte membrane to fabricate an all solid-state super capacitor has been explored using hydrous RuO2/carbon composite The effectiveness of phosphoric acid doped polybenzimidazole as a polymer electrolyte membrane to fabricate an all solid-state super capacitor has been explored using hydrous RuO2/carbon composite electrodes (20 wt.%) of surface area 250 m 2 g-1 with many intrinsic advantages. The electrochemical evaluation of these super capacitors through cyclic voltammetry, charge/discharge and impedance measurements demonstrate the utility of this type of thin, compact and flexible supercapacitor capable of functioning at 150 °C to yield a maximum capacitance of about 290 F g-1 along with a life of more than 1,000 cycles. A power density of 300 W kg-1 and energy density of 10 Wh kg-1 have been accomplished although the equivalent series resistance (ESR) of about 3.7 Ω needs to be reduced further for high rated applications. © 2009 Springer Science+Business Media B.V.

File: 3_extract_cems/abstract/2-s2.0-67349264047.txt
A direct templating method which is facile, inexpensive and suitable for the large scale production of mesoporous carbon is reported herein. A meso-structure surfactant/silicate template was made in a solution phase and resorcinol-formaldehyde as a carbon precursor was incorporated into the template solution. After aging, carbonization and hydrofluoric acid (HF) etching, mesoporous carbon was obtained. Using X-ray diffraction, scanning and transmission electron microscopy and nitrogen sorption, the synthesis mechanism of the mesoporous carbon was elucidated. According to the small angle X-ray scattering measurements, the surface became smoother after the removal of the silica, indicating that the silica was mostly located at the pore surface of the carbon. Also, the calculation of the pore volume demonstrated that the silica was transferred into the pores of the carbon without structural collapse during HF etching. When the prepared mesoporous carbon was applied to a supercapacitor electrode, the rectangular shape of the cyclic voltammogram was less collapsed, even at a high scan rate, which is indicative of its high rate capability. This was due to the low resistance of the electrolyte in the pores (3.8 Ω cm2), which was smaller than that of conventional activated carbon electrodes and even comparable to that of ordered mesoporous carbon electrodes. This improved performance was probably due to the well developed mesoporosity and high pore connectivity of the prepared mesoporous carbon. © 2009 Elsevier Ltd. All rights reserved.

File: 3_extract_cems/abstract/2-s2.0-67349287578.txt
A concept of using two non-prelithiated metal oxides (e.g., MnO2, V2O5, and FeOx) in both positive and negative electrodes in organic Li-ion electrolytes has been proposed and tested to improve the energy density of pseudocapacitors. To take the advantages of this concept, additional lithium source is essential to provide lithium ions during the charge-discharge cycles. The stabilized lithium metal powder (SLMP™) developed by FMC Corp., provides such an essential Li+ source. Here we report the first result of the symmetric pseudocapacitor using two non-prelithiated metal oxide (i.e., manganese oxide/carbon nanotube (MnO2/CNT)) electrodes, with added SLMP in one of them. The capacitor using the SLMP added MnO2/CNT (positive) and pure MnO2/CNT (negative) electrode in 1.2 M LiPF6-EC:EMC electrolyte shows supercapacitive behaviors in 3.0 V voltage range. The addition of SLMP opens new opportunities of using the non-lithiated metal oxide electrodes in pseudocapacitors and hybrid electrochemical capacitors (ECs), which has not been possible before. © 2009 Elsevier B.V.

File: 3_extract_cems/abstract/2-s2.0-67449088007.txt
This industrial presentation describes the concept and the work undertaken towards the development of a power boost unit (PBU) for automotive applications such as electrically powered hydraulic steering (EPHS) and electrically powered steering (EPS).

File: 3_extract_cems/abstract/2-s2.0-67449116328.txt
Composite electrodes for use in redox supercapacitors were prepared by electrochemical deposition of RuO2 or the co-deposition of Ru-Co mixed oxides on the surface of single-walled carbon nanotubes. Electrodes coated with the Ru-Co mixed oxide [Ru (13.13 wt%) and Co (2.89 wt%)] or RuO2, exhibited a similar specific capacitance (∼620 F g-1) at low potential scan rates (10 mV s-1). However, at higher scan rates (500 mV s-1) the mixed metal oxide electrode showed superior performance (570 F g-1) when compared to the RuO2 electrode (475 F g-1). This increase in capacitance at high scan rates is attributed to the role of the Co in providing enhanced electronic conduction. © 2009 Elsevier B.V. All rights reserved.

File: 3_extract_cems/abstract/2-s2.0-67649223632.txt
Microporous carbon based carbon-iodine nanocomposite materials have been fabricated. The morphology and chemical bonding in this iodine-modified carbon have been studied to describe carboniodine interaction. Further, the non-faradaic and faradaic reaction mechanisms of iodated carbons have been described focusing on possible charge transfer reactions and evolution of a distinct 3.1 V faradaic pseudocapacitive reaction. © The Electrochemical Society.

File: 3_extract_cems/abstract/2-s2.0-67649354034.txt
Net-like nanostructured SnS/carbon composite was prepared by heating mixture of SnS nanoparticles and resorcinol-formaldehyde sol at 650 °C. The morphology and structure of prepared SnS and SnS/carbon composite were studied by transmission electron microscopy (TEM) and X-ray diffraction (XRD). Electrochemical investigation indicated that SnS/carbon composite presented superior electrochemical performances than pristine SnS. SnS/carbon composite had better capacitive response in cyclic voltammetry and could deliver larger specific capacitance of 36.16 F/g in galvanostatical charge-discharge process. Net-like structure of SnS/carbon composite and good conductivity of carbon were considered to be responsible for its preferable electrochemical performances. © 2009 Elsevier B.V. All rights reserved.

File: 3_extract_cems/abstract/2-s2.0-67649360288.txt
Nanostructured materials and nanocomposites have inspired many structural and functional applications in recent time. In the last decade, energy-storage devices have employed electrode materials in form of nanomaterials/ nanocomposites to yield promising electrochemical performance. The current paper throws light on the application of nanostructured pristine activated carbons as well as chemically modified carbon-halide nanocomposites in practical electrochemical supercapacitors. Pristine activated carbons have been mechanochemically modified via high-energy milling and iodine doping to produce carbon-halide nanocomposites. A significant change in existing physical and electrochemical properties (~200-500% rise in volumetric capacity) has been marked by introduction of iodine into carbon and the subsequent formation of nanocomposites. The effect of halides and nanoscale morphology is discussed using X-ray, Raman spectroscopy, DSC, BET analysis and electrochemical testing. © 2008 Materials Research Society.

File: 3_extract_cems/abstract/2-s2.0-67649382484.txt
In this study a group of resorcinol-formaldehyde carbon cryogels (CC) have been processed chemically, via catalysis and activation, to obtain varied nanostructures and pore size distributions.To understand the relation between structure and electrochemical properties the capacitor can be studied as a dielectric system composed of a porous electrode and the electrolyte (Tetraethylammonium tetrafluoroborate in propylene carbonate).Using Electrochemical impedance spectroscopy (EIS) the complex capacitance and power are used to study the behavior of the system below the relaxation frequency (q> = -45°).Therefore, the relaxation of the capacitor system at the low frequency range,/>/D, may be used as a measure of pore/electrolyte interaction.The approach here proposed also allows for a direct experimental characterization of the capacitance and power at low frequencies where small pores are likely to affect the diffusion dynamics of the electrolyte molecules.The results suggest a correlation between the occurrence of small micropores and that of high power losses that are related to the resistive element produced at the low frequency range.Moreover, the impact of the micropore structure upon the supercapacitor's performance is apparent in its capacitance and energy as well.In addition to the complex power and capacitance other measurements including BET Nitrogen sorption, cyclic voltammetry, galvanic cycling and X-Ray Raman Scattering were used to characterize the samples and support these results. © 2008 Materials Research Society.

File: 3_extract_cems/abstract/2-s2.0-67649389506.txt
LiAlxMn2-xO4 (0≤x≤0.5) was synthesized by high temperature solid-state reaction. The structure and morphology of LiAlxMn2-xO4 were investigated by X-ray diffraction and scanning electron microscopy (SEM). The results indicate that all samples show spinel phase. The polyhedral particles turn to club-shaped, then change to small spherical, and finally become agglomerates with increasing Al content. The supercapacitive performances of LiAlxMn2-xO4 were studied by means of galvanostatic charge-discharge, cyclic voltammetry, and alternating current (AC) impedance in 2 mol·L-1 (NH4)2SO4 aqueous solution. The results show that LiAlxMn2-xO4 represents rectangular shape performance in the potential range of 0-1 V. The capacity and cycle performance can be improved by doping Al. The composition of x=0.1 has the maximum special capacitance of 160 F·g-1, which is 1.37 times that of LiMn2O4 electrode. The capacitance loss of LiAlxMn2-xO4 with x=0.1 is only about 14% after 100 cycles. © 2009 University of Science and Techonogy Beijing.

File: 3_extract_cems/abstract/2-s2.0-67649395584.txt
Electrochemical power sources that offer high energy and power densities and, can also withstand a harsh temperature range have become extremely desirable in applications ranging from civilian portable electronic devices to military weapons. In this report, we demonstrated a wide temperature withstanding supercapacitor which can be operated from 100 °C to -40 °C within a voltage window from -2 V to 2 V. The performance of the supercapacitor coin cells, assembled with nanostructured activated carbon fabric (ACF) as the electrode material and 1 M tetraethylammonium tetrafluoroborate (TEABF4) in polypropylene carbonate (PC) solution as the electrolyte, was systematically studied within the set temperature window. The ACF supercapacitor yielded ideal rectangular shapes in cyclic voltammograms within 0-100 °C with an average mass capacitance of 90 F g-1 and, 60 F g-1 at -25 °C. The capacitance was still over 20 F g-1 at the extremely low temperature of -40 °C. Another exciting feature of the ACF supercapacitors was that they resumed their room temperature capacitance when cooled from 100 °C and defrosted from -40 °C, demonstrating an excellent repeatability and stability. The charge-discharge behavior of the ACF supercapacitors showed long-cycle stability at extreme temperatures. These high electrochemical performances make this type of supercapacitors very promising in many practical applications. © 2009 Elsevier B.V. All rights reserved.

File: 3_extract_cems/abstract/2-s2.0-67649397387.txt
A new type of multilayer films consisting of multi-walled carbon nanotubes (MWCNTs) and cobalt oxyhydroxide nanoflakes (CoOOHNFs) are developed by alternately electrostatic self-assembly and electrodeposition technique, respectively. The successful growth of multilayer films composed of MWCNT and CoOOHNF are confirmed by scanning electron microscopy and X-ray photoelectron spectra. The multilayer film electrode is investigated for use in a supercapacitor with cyclic voltammograms and galvanostatic charge-discharge experiments. Experimental studies reveal that coatings of MWCNT/CoOOHNF on ITO glass present excellent electrochemical capacitance with specific capacitance being 389 F g-1. The overall improved electrochemical behavior is accounted for the unique structure design in the multilayer films in terms of effective micro-porous nanostructure, large specific surface-area and good electrical conductance. © 2009 Elsevier B.V. All rights reserved.

File: 3_extract_cems/abstract/2-s2.0-67649407299.txt
Single-crystal α-MnO2 nanotubes are synthesized by a facile hydrothermal method without the assistance of a template, a surfactant and heat-treatment. The single-crystal α-MnO2 nanotube electrode possesses a high specific capacitance with a good power capability. The excellent pseudo-capacitive properties are attributed to a nanotubular microstructure and a large tunnel cavity in the α-MnO2 crystal structure. Single-crystal α-MnO2 nanotubes with good electrochemical performance can be a promising candidate as supercapacitor materials. © 2009 Elsevier B.V. All rights reserved.

File: 3_extract_cems/abstract/2-s2.0-67649413048.txt
As electro-active electrodes for supercapacitors, micro polypyrrole (PPy) films doping with ClO4- (PP yCl O4) and Cl- (PPyCl) are prepared on Ni layers modified three-dimensional (3D) structures in Si substrates. The key process to fabricate the 3D structures is high-aspect-ratio deep reactive ion etching, which result in significant increase of available surface area. Homogeneous conformal Ni layers and PPy films are deposited on the 3D structures by electroless plating and electropolymerization, respectively. The supercapacitor properties of PPy films are investigated by using cyclic voltammetry (CV), electrochemical impedance spectroscopy (EIS) and galvanostatic charge/discharge with three-electrode system in NaCl solution. It is shown that doping with ClO4- results in ideal supercapacitor behaviors with rectangle-like CV shapes at scan rates from 5 to 200 mV s-1, linear galvanostatic charge/discharge curves at current loads from 0.5 to 2 mA and stable cyclic property. However, doping with Cl- gives rise to non-ideal properties of supercapacitor. SEM of the PP yCl O4 shows that the surface of the PP yCl O4 electrode is smooth and the thickness of the PP yCl O4 film is about 2.5 μm. The geometric capacitance of PP yCl O4 is calculated as 0.030 F cm-2 from CV at scan rate of 100 mV s-1, 0.023 F cm-2 from EIS and 0.027 F cm-2 from galvanostatic discharge at 1 mA cm-2 current density. © 2009 Elsevier B.V. All rights reserved.

File: 3_extract_cems/abstract/2-s2.0-67649661998.txt
Batteries are one of most cost-effective energy storage technologies. However, the use of batteries as energy buffers is somehow problematic, since it is hard, if not impossible, to recover from rapid power fluctuations without dramatically reducing the batteries' lifetimes. In a supercapacitor, energy storage is by means of static charge rather than of an electrochemical process as in a battery; thus the supercapacitor has a higher power density than a battery. It is then advantageous to combine these two energy storage devices to accomplish better power and energy performances. This paper presents an active hybrid energy storage system that comprises a rechargeable battery, a supercapacitor bank and two corresponding DC/DC power converters. The battery and the supercapacitor may be charged or discharged simultaneously with the current or power appropriately split between them. The battery may be predominant in either the charging or discharging mode. Three different control strategies for power sharing between them are developed for the hybrid energy storage system. These control strategies are verified and compared against each other under some certain operating conditions. The effects of controller parameter variations on the system performance are also studied.

File: 3_extract_cems/abstract/2-s2.0-67649974554.txt
Electrochemical properties of carbon cryogel electrode for the application of composite electrode materials mixed with metal oxide in supercapacitor have been studied. Carbon cryogels were synthesized by sol-gel polycondensation of resorcinol with formaldehyde, followed by a freeze drying, and then pyrolysis in an inert atmosphere. Physical properties of carbon cryogel were characterized by BET, X-ray diffraction (XRD) and scanning electron microscopy (SEM). It is found that carbon cryogel is amorphous material. The electrochemical properties of carbon cryogel were measured by cyclic voltammetry as a function of concentration of liquid electrolyte, galvanostatic charge-discharge with different scan rates and electrochemical impedance measurements. The result of cyclic voltammetry indicated that the specific capacitance value of a carbon cryogel electrode was approximately 150.2 F/g (at 5 mV/s in 6 M KOH electrolyte).

File: 3_extract_cems/abstract/2-s2.0-67649977669.txt
Polyaniline(PANI) nanofiber was synthesized by interfacial polymerization utilizing the interface between HCl and CCl4. The hybrid type supercapacitors (PLi/C) based on Li-doping polyaniline and activated carbon electrode were fabricated and compared with the redox type capacitors (PLi/PLi) based on two uniformly Li-doping polyaniline electrodes. The electrochemical performances of the two types of supercapacitors were characterized in non-aqueous electrolyte. PLi/C supercapacitors have a wider effective energy storage potential range and a higher upper potential. At the same time, the PLi/C supercapacitor exhibits a specific capacity of 120.93 F/g at initial discharge and retains 80% after 500 cycles. The ohmic internal resistance (R ES) of PLi/C supercapacitor is 5.0 Ω, which is smaller than that of PLi/PLi capacitor (5.5 Ω). Moreover, it can be seen that Et 4NBF4 organic solution is more suitable for using as organic electrolyte of PLi/C capacitor compared with organic solution containing LiPF6. © 2009 Central South University Press and Springer-Verlag GmbH.

File: 3_extract_cems/abstract/2-s2.0-67650064647.txt
In view of the characteristic of V/I output and dynamic response lag of fuel cell, hybrid power system project of middle size bus included Fuel cell and auxiliary electrical sources is brought forward. The system adopts three energy sources as power sources, which is composed of fuel cell, NIH battery and supercapacitor, and the whole system structure is designed. Based on the analysis of drive mode about power system, the hybrid power coordinated control system of fuel cell middle size bus is built by applying intelligent coordinated and predictive control. Non-linear predictive model of system is established by applying three forward feed neural network, and besides, power predictive control system of fuel cell engine is designed and optimized, finally, the concrete predictive control algorithm step is given. The simulation results are presented, which show the effectiveness of the control strategy, for it can reduce frequent fluctuation of fuel cell engine output power and improve dynamic performance and fuel economy of the vehicle.

File: 3_extract_cems/abstract/2-s2.0-67650336994.txt
This paper presents a control algorithm for utilizing a polymer electrolyte membrane fuel cell (PEMFC) as a main power source and storage devices (batteries and supercapacitors) for dc distributed system, particularly for future FC vehicle applications. This strategy is based on a standard dc bus voltage regulation, which takes into account the slowest dynamics of a fuel cell (FC) and the fastest dynamics of a supercapacitor bank. The principle is based on frequency approach that the FC dynamics are limited to avoid fuel starvation problems and the battery dynamics are also limited to reduce its stress. Its originality lies in using only the supercapacitor for supplying the energy required to achieve the dc bus voltage regulation, the battery for supplying the energy to keep the supercapacitor charged, and the FC for supplying the energy to keep the battery charged. To validate the proposed principle, a hardware system is realized by analog circuits and numerical calculations by dSPACE. Experimental results with small-scale devices (a PEMFC: 500-W, 50-A; a battery bank: 68- Ah, 24-V; and a supercapacitor bank: 292-F, 30-V) authenticate the excellent control algorithm during motor drive cycle.

File: 3_extract_cems/abstract/2-s2.0-67650472244.txt
Three types of composite supercapacitor electrodes were prepared; electroactive polyaniline (PANI), PANI/multi-walled carbon nanotube (CNT), and PANI/CNT/RuO2. Specifically, the PANI and PANI/CNT were prepared by polymerization, and PANI/CNT/RuO2 was prepared by electrochemical deposition of RuO2 on the PANI/CNT matrix. Cyclic voltammetry between -0.2 and 0.8 V (vs. Ag/AgCl) at various scan rates was performed to investigate the supercapacitive properties in an electrolyte solution of 1.0 M H 2SO4. The PANI/CNT/RuO2 electrode showed the highest specific capacitance at all scan rates (e.g., 441 and 392 F g -1 at 100 and 1,000 mV s-1, respectively). In contrast, the PANI/CNT electrode demonstrated the best capacitance retention (66%) after 104 cycles. Additional analysis including morphology and complex impedance spectroscopy suggested that with small loading of RuO2, an increase in capacitance was observed, but dissolution and/or detachment of RuO2 species from the electrode might occur during cycling to reduce the cycle performance. © 2009 Springer Science+Business Media B.V.

File: 3_extract_cems/abstract/2-s2.0-67650538123.txt
The electrochemical impedance spectroscopy of an activated carbon/activated carbon supercapacitor and an asymmetric supercapacitor before and after activation process was studied. The asymmetric supercapacitor consisted of spinal LiMn2O4 (LMO) as a positive electrode and activated carbon (AC) as a negative electrode. After activation process, its resistance at high frequency (10 kHz) has almost no change, but its capacitance at low frequency is greatly increased; its frequency behavior is quite different from that of the AC/AC supercapacitor as a result of the LMO positive electrode. The impedance spectroscopy of the asymmetric supercapacitor before and after the activation process was studied in terms of complex capacitance and complex power, and the relaxation time constant was determined. The impedance behaviors of the AC/AC supercapacitor and the LMO/AC asymmetric supercapacitor were compared, showing the effect of the LMO positive electrode on the frequency response characteristics of a supercapacitor.
