Repository: tikam24/supercapacitor_database

# supercapacitor_database
 Supercapacitor database generated from scientific literature

File: 3_extract_cems/abstract/2-s2.0-67650744199.txt
This paper presents an experimental assessment of fuel cell hybrid propulsion systems for scooters based on a modular 1.2 kW PEM fuel cell. The tests of the hybrid system are carried out using a programmable electronic load. Different configurations of the fuel cell/battery and the fuel cell/supercapacitor hybrid systems are explored. Both systems demonstrate their ability to deliver the requested load satisfactorily. The distributions of the fuel cell power delivery, although different between the two systems, are within the region where the fuel cell efficiency is approximately constant. As a result, the rates of fuel consumption show no discernable difference between the two systems for all three driving cycles considered. In addition to the fuel consumption, considerations including bus voltage, cost and packaging issues suggest that the supercapacitor has advantages over the battery for the use as secondary energy storage in fuel cell hybrid propulsion system for scooters. © 2009 International Association for Hydrogen Energy.

File: 3_extract_cems/abstract/2-s2.0-67651097603.txt
Mesoporous structures of high specific surface areas and high porosities, such as aerogels, are ideal for supercapacitor applications. This idea was successfully demonstrated for the first time by taking cobalt oxide aerogels as an example. Cobalt oxide aerogels of excellent supercapacitive properties, including high specific capacitances (the highest ever reported for cobalt oxides, >600 F/g at a high mass loading of 1 mg/cm2) and onset frequencies, and excellent reversibility and cycle stability, were successfully synthesized with an epoxide addition procedure by using cobalt nitrate as the precursor. The present development makes possible the low cost production of high performance supercapacitors of the asymmetric type. © 2009 American Chemical Society.

File: 3_extract_cems/abstract/2-s2.0-67651166607.txt
The preparation and electrochemical properties of 3D ordered nickel oxide/silicon microchannel plate (NiO/Si-MCP) array electrode materials for supercapacitors are studied. The Si-MCP fabricated by electrochemical etching is used as a 3D supporting structure for electrodes. The active NiO is synthesized by electroless plating of nickel on the surface of the Si-MCP followed by annealing under oxygen. The electrochemical properties of the NiO/Si-MCP nanocomposite electrode materials are studied using cyclic voltammetry (CV), chronopotentiometry, and electrochemical impedance spectroscopy (EIS) in a 2 M KOH solution. The results reveal typical electrochemical capacitive behavior in the potential range from -0.6 to 1.0 V. The specific capacitance of approximately 586.4 F g-1 decreases slightly with 4.8% loss after 500 cycles. The linear and symmetrical charge/discharge curves are measured by chronopotentiometry. The NiO/Si-MCP composite is a promising electrode material for integrated supercapacitors. © 2009 Elsevier Ltd. All rights reserved.

File: 3_extract_cems/abstract/2-s2.0-67651172860.txt
Renewable energy such as wind force and solar light has collected the attention as alternative energy sources of fossil fuel. An energy storage system with an electric double-layer capacitor (EDLC), which balances the demand and supply power, is required in order to introduce the electric power generating system that utilizes renewable energy. Currently, the research and development of these energy storage systems are actively carried out. In the energy storage system with an EDLC, the DC/DC converter having the function of the bidirectional power flow and the buck/boost performance is essential as an interface and power control circuit. There are two types of the bidirectional buck/boost DC/DC converters. One type consists of two buck/boost DC/DC converters with one reactor. The other type consists of two sets of two-quadrant DC/DC converters with one reactor. This paper discusses the comparison of these types of DC/DC converters with bidirectional power flow and buck/boost performance. The two types of DC/DC converters are estimated for their application to the energy storage system with the EDLC. As the voltage endurance of the device is lower and the mean current is smaller in the latter type of converter despite of having twice the number of devices compared to the former, the latter type of converter has the advantage of a smaller reactor, i.e., core volume and loss, and lower loss in the converter. © 2009 The Institute of Electrical Engineers of Japan.

File: 3_extract_cems/abstract/2-s2.0-67849090141.txt
Proton polymer or a double-layer supercapacitor technology is being effectively utilized in high-voltage applications due to high conductivity associated with the proton-conducting polymer separators and nanoparticle carbon powders used in these capacitors. These capacitors use environmentally friendly, solvent-free aqueous materials with multiple cells, with each cell consisting of two carbon electrodes separated by the proton-conducting solid polymer separator. Depending on rating, the proton-polymer parts have ESRs of 40 to 200 mω, making them suitable for deployment in wide range of pulse applications. Proton-pulse supercapacitors offer various battery support such as standard non-rechargeable alkalines, which can be useful for commodity electronics operated away from any recharge facility.

File: 3_extract_cems/abstract/2-s2.0-68349089135.txt
We present a study on electric double-layer capacitors in organic electrolytes based on symmetrical bulky tetraalkylammonium cations, using activated carbons with adjusted pore size distribution. The results reveal that a close fit of electrode pore size distribution to the size of electrolyte ions can lead to a saturation of the active surface, observable as a decrease in capacitive current beyond the saturation point. This effect arises because of maximum cation loading being reached within the electrolyte voltage window following the trend: the longer the alkyl substituent, the lower the saturation voltage. In contrast, if the pore size distribution presents mostly pores significantly larger than the ion size, the saturation effect is not observed at the expense of the lower surface charge storage. The good correspondence between the maximum charge calculated on the basis of a distorted configuration of cations, Qmax, and the measured one, Qexp, suggests that cations use a wider range of pore sizes than would be possible at their unconfined and undistorted geometries. The saturation of the electrode porosity limits the usable voltage of a supercapacitor system and consequently the deliverable energy and power. In view of optimizing the electrochemical performance, the possibility of such an effect should be considered in adapting the sizes of electrode pores and electrolyte ions. © 2009 American Chemical Society.

File: 3_extract_cems/abstract/2-s2.0-68349092696.txt
We present a study on electric double-layer capacitors in organic electrolytes based on symmetrical bulky tetraalkylammonium cations, using activated carbons with adjusted pore size distribution. The results reveal that a close fit of electrode pore size distribution to the size of electrolyte ions can lead to a saturation of theactive surface, observable as a decrease in capacitive current beyond the saturation point. This effect arises because of maximum cation loading being reached within the electrolyte voltage window following the trend: the longer the alkyl substituent, the lower the saturation voltage. In contrast, if the pore size distribution presents mostly pores significantly larger than the ion size, the saturation effect is not observed at the expense of the lower surface charge storage. The good correspondence between the maximum charge calculated on the basis of a distorted configuration of cations, Qmax, and the measured one, Qexp, suggests that cations use a wider range of pore sizes than would be possible at their unconfined and undistorted geometries. The saturation of the electrode porosity limits the usable voltage of a supercapacitor system and consequently the deliverable energy and power. In view of optimizing the electrochemical performance, the possibility of such an effect should be considered in adapting the sizes of electrode pores and electrolyte ions. © 2009 American Chemical Society.

File: 3_extract_cems/abstract/2-s2.0-68349109573.txt
Graphene materials (GMs) as supercapacitor electrode materials have been investigated. GMs are prepared from graphene oxide sheets, and subsequently suffer a gas-based hydrazine reduction to restore the conducting carbon network. A maximum specific capacitance of 205 F/g with a measured power density of 10 kW/kg at energy density of 28.5 Wh/kg in an aqueous electrolyte solution has been obtained. Meanwhile, the supercapacitor devices exhibit excellent long cycle life along with ∼90% specific capacitance retained after 1200 cycle tests. These remarkable results demonstrate the exciting commercial potential for high performance, environmentally friendly and low-cost electrical energy storage devices based on this new 2D graphene material. © 2009 American Chemical Society.

File: 3_extract_cems/abstract/2-s2.0-68349154538.txt
We report a practical and efficient strategy for synthesizing hierarchical (meso- and macro-)porous NiO nano/micro spherical superstructures. First, β-Ni(OH)2 microspheres were self-assembled based on the coalescence and Ostwald-ripening mechanisms during refluxing in an alkaline solution with Ni(NH3)x2+ at 97 °C for 1 h under vigorous stirring. Second, hierarchical porous NiO microsphere superstructures were obtained from the precursor by a simple calcination procedure. The resulting superstructures comprised two-dimensional mesoporous NiO petal building blocks. Electrochemical data demonstrated that the hierarchical porous NiO nano/micro superstructures were capable of delivering a specific capacitance of 710 F g-1 at 1 A g-1 and offered a good specific capacitance retention of ca. 98% after 2000 continuous charge-discharge cycles. This indicates that we successfully met key requirements in terms of large specific energy density, high-rate capability and good electrochemical stability. We would expect our superstructures to be good candidates for a low-cost replacement for the state-of-the-art supercapacitor material RuO2. © 2009 The Royal Society of Chemistry.

File: 3_extract_cems/abstract/2-s2.0-68449083849.txt
The electric double-layer capacitor (SuperCapacitor) is an energy storage/supply device that makes use of the electric double-layer phenomenon in which positive and negative charges are accumulated at the interface of a solid and liquid. NEC TOKIN has already produced the FC Series of SuperCapacitors with a 235°C reflow compatibility for use in surface mounting. Recently, NEC TOKIN has succeeded in the development of a high heat resistance product (FCS type SuperCapacitor) that has compatibility with lead-free solder reflow conditions (260°C reflow temperature). Details of this development are introduced in this paper.

File: 3_extract_cems/abstract/2-s2.0-68449104772.txt
In this special issue, NEC TOKIN will introduce the solution strategy that positions our company as a "Device Creation Company Originating from Innovative Materials" and the current state of our product development. Among the cutting-edge products of NEC TOKIN, we will introduce our Proadlizer, tantalum capacitor, Supercapacitor (electric double-layer capacitor), large-capacity rechargeable battery, Magnetic materials for low-loss inductor and UHF-band reader/writer and antenna technologies. Through our development and commercialization of cutting-edge devices based on our material technologies, NEC TOKIN is steadily realizing its vision to be a company that proposes device solutions that not only satisfy current requirements but anticipate future needs ranging from energy to the environment - always with an eye on the broad social landscape and its expectations.

File: 3_extract_cems/abstract/2-s2.0-68649083766.txt
In this paper, the principles of modelling and control of energy sources in hybrid propulsion systems are presented. Furthermore, the strategies for energy sources' control and management have been evaluated by using a standard test cycle (Artemis) in the test platform, in which the power supply, supercapacitor energy storage and traction system are composed. The test results show that the power supply can be directly or indirectly controlled to provide a continuous current, while the supercapacitor energy storage is controlled to provide the peak current or recuperate the regenerative braking energy. This feature can ensure the good operating condition of the power supply (e.g., fuel cell, battery). Hence, a long lifetime of the power supply, a high efficiency of the propulsion system and good dynamics of hybrid vehicles can be achieved by using the strategies presented in this paper. Copyright © 2009, Inderscience Publishers.

File: 3_extract_cems/abstract/2-s2.0-68649108435.txt
Freestanding and flexible graphene/polyaniline composite paper was prepared by an in situ anodic electropolymerization of polyaniline film on graphene paper. This graphene-based composite paper electrode, consisting of graphene/polyaniline composite sheets as building blocks, shows a favorable tensile strength of 12.6 MPa and a stable large electrochemical capacitance (233 F g-1 and 135 F cm-3 for gravimetric and volumetric capacitances), which outperforms many other currently available carbon-based flexible electrodes and is henceparticularly promising for flexible supercapacitors. © 2009 American Chemical Society.

File: 3_extract_cems/abstract/2-s2.0-69249117785.txt
MnO2·nH2O supercapacitors with potassium polyacrylate (PAAK) and potassium polyacrylate-co-polyacrylamide (PAAK-co-PAAM) gel polymer electrolytes (GPEs) having the weight compositions of polymer:KCl:H2O = 9%:6.7%:84.3% have been characterized for their electrochemical performance. Compared with the liquid electrolyte (LE) counterpart, the GPE cells exhibit remarkable (∼50-130%) enhancement in specific capacitance of the oxide electrode, and the extent of the enhancement increases with increasing amount of the carboxylate groups in the polymers as well as with increasing oxide/electrolyte interfacial area. In situ X-ray absorption near-edge structure (XANES) analysis indicates that the oxide electrodes of the GPE cells possess higher Mn-ion valences and are subjected to greater extent of valence variation than that of the LE cell upon charging/discharging over the same potential range. Copolymerization of PAAK with PAAM greatly improves the cycling stability of the MnO2·nH2O electrode, and the improvement is attributable to the alkaline nature of the amino groups. Both GPEs exhibit ionic conductivities greater than 1.0 × 10-1 S cm-1 and are promising for high-rate applications. © 2009 Elsevier Ltd. All rights reserved.

File: 3_extract_cems/abstract/2-s2.0-69249206565.txt
Cathodic electrophoretic deposition (EPD) method has been developed for the deposition of manganese dioxide films. It was shown that phosphate ester (PE) is an effective charging additive, which provides stabilization of manganese dioxide nanoparticles in suspensions. The influence of PE concentration and deposition voltage on the deposition efficiency has been studied. EPD has been utilized for the fabrication of porous nanostructured films with thickness in the range of 0.5-20 μm for application in electrochemical supercapacitors (ES). Cyclic voltammetry and chronopotentiometry data for the films tested in the 0.1 M Na2SO4 solutions showed capacitive behavior in the voltage window of 1 V. The highest specific capacitance (SC) of ∼377 F g-1 was obtained at a scan rate of 2 mV s-1. The SC decreased with increasing film thickness and increasing scan rate in the range of 2-100 mV s-1. The deposition mechanism, kinetics of deposition and charge storage properties of the films are discussed. © 2009 Elsevier B.V. All rights reserved.

File: 3_extract_cems/abstract/2-s2.0-69249221465.txt
In the present study, ruthenium oxide (RuO2) thin films were deposited on the stainless steel (s.s.) substrates by anodic deposition. The nucleation and growth mechanism of electrodeposited RuO2 film has been studied by cyclic voltammetry (CV) and chronoamperometry (CA). The deposited films were characterized by X-ray diffraction (XRD), scanning electron microscopy (SEM), transmission electron microscopy (TEM) and energy dispersive analysis by X-rays (EDAX) for structural, morphological, and compositional studies. The electrochemical supercapacitor study of ruthenium oxide thin films have been carried out for different film thicknesses in 0.5 M H2SO4 electrolyte. The highest specific capacitance was found to be 1190 F/g for 0.376 mg/cm2 film thickness. © 2009 Elsevier B.V. All rights reserved.

File: 3_extract_cems/abstract/2-s2.0-69349086862.txt
Hydrothermal decomposition of permanganate, conducted in a range of pH-controlled solutions (from strongly acidic to strongly basic), is used to prepare manganese dioxides that are well-suited for use as supercapacitor electrode materials. While permanganate is thermodynamically unstable, the kinetics of its decomposition in an aqueous environment are very slow, until the temperature is raised to ∼200 °C. Although the resultant materials are relatively crystalline and have low total pore volume, their prominent meso-porosity leads to good electrochemical performance. Best behaviour is obtained for material from permanganate decomposition in 0.01 M H2SO4 solution, for which composite electrodes (150 μm thick) yield ∼150 F g-1 at 5 mV s-1 in a 9 M KOH electrolyte. Crown Copyright © 2009.

File: 3_extract_cems/abstract/2-s2.0-69449088522.txt
A novel activated mesocarbon microbead(aMCMB)/Mn3O4 composite is successfully prepared for electrochemical capacitors. The morphology and crystal structure of the composite are investigated by scanning electron microscopy and X-ray diffraction. The electrochemical studies indicate that the aMCMB/Mn3O4 composite has ideal capacitive performance in 1.0 mol L-1 LiPF6(EC + DMC). A maximum specific capacitance of 178 F g-1 is obtained for the composite via galvanostatic charge-discharge at a current density of 330 mA g-1, and the specific capacitance of Mn3O4 is estimated to be as high as 445 F g-1. The aMCMB/Mn3O4 composite material exhibits ideal capacitive behavior indicating a promising electrode material for electrochemical supercapacitors. © 2009 Elsevier B.V. All rights reserved.

File: 3_extract_cems/abstract/2-s2.0-69449103151.txt
Temperature has a huge influence on supercapacitor cells and modules ageing. Consequently, thermal management is a key issue concerning lifetime and performance of supercapacitor modules. This paper presents thermal modeling and heat management of supercapacitor modules for vehicle applications. The thermal model developed is based on thermal-electric analogy and allows the determination of supercapacitor temperature. Relying on this model, heat management in supercapacitor modules was studied for vehicle applications. Thus, the modules were submitted to real life driving cycles and the evolution of temperatures of supercapacitors was estimated according to electrical demands. The simulation results show that the hotspot is located in the middle of supercapacitors module and that a forced airflow cooling system is necessary. © 2009 Elsevier B.V. All rights reserved.

File: 3_extract_cems/abstract/2-s2.0-69549113211.txt
The effect of temperature on the kinetics and the diffusion mechanism of the ions in a supercapacitor assembled with single-walled carbon nanotube (SWNT) film electrodes and an organic electrolyte were thoroughly investigated. An improved room temperature performance of the supercapacitor was observed due to the combined effects of an increase in the conductivity of the SWNT films and surface modifications on the SWNT films by repeatedly heating and cooling the supercapacitor between the temperatures of 25 and 100 °C. Modified Randles equivalent circuit was employed to carry out an extensive analysis of the Nyquist spectra measured at different temperatures between 25 and 100 °C in order to understand the fundamentals of the capacitive and resistive variations in the supercapacitor. The experimental results and their thorough analysis will have significant impact not only on the fundamental understanding of the temperature-dependent electrode/electrolyte interfacial properties but also on supercapacitor design with appropriate electrode materials for numerous industrial and consumer applications. The supercapacitor with SWNT film electrodes was capable of withstanding current densities as high as 100 A/g, yielding eminent specific power density values of about 55 kW/kg. Ultralong galvanostatic charge-discharge cycling over 200 000 cycles with a constant current density of 20 A/g at 25 and 100 °C, respectively, showed excellent stability in capacitance with more than 80% efficiency. The usage of such a supercapacitor potentially enables far-reaching advances in backup energy storage and high pulse power applications. © 2009 American Chemical Society.

File: 3_extract_cems/abstract/2-s2.0-69549119880.txt
We engineered the number of stacking layers of multilayer graphene sheets by selective post-treatments. The most probable number of layers of graphene was determined according to specific surface area. The interfacial capacitance of multilayer graphene sheets relates to the number of layers. This result is attributed to the dependence of space charge layer capacitance on the number of layers. © 2009 Elsevier B.V. All rights reserved.

File: 3_extract_cems/abstract/2-s2.0-69949110752.txt
The interlocked cubes of hausmannite Mn3O4 thin films were synthesized by simple, inexpensive, and low temperature chemical route from urea containing bath. These films were characterized by using X-ray diffraction (XRD), field emission scanning electron microscope (FE-SEM), Fourier transform infrared spectra (FT-IR), optical absorption and wettability test. From the XRD patterns, polycrystalline nature of the hausmannite Mn3O4 films has been confirmed. Scanning electron micrographs revealed the development of three dimensional growths of interlocked cubes of Mn3O4 material. FT-IR spectrum bands confirmed the formation of Mn3O4 compound. The Mn3O4 film showed a direct optical band gap with energy 2.5 eV and hydrophilicity with water contact angle of 60°. Mn3O4 film when used in supercapacitor exhibited specific capacitance of 193 F g-1 in 1 M Na2SO4 electrolyte. © 2009 Elsevier B.V. All rights reserved.

File: 3_extract_cems/abstract/2-s2.0-69949136940.txt
A novel method based on spontaneous reduction of Ru(VI) and Ru(VII) is reported for the deposition of Ru oxide on multi-walled carbon nanotubes (MWCNT). Both purified and acid functionalized nanotubes (p-MWCNT and a-MWCNT) have been used to produce composite materials for use in high power aqueous supercapacitors. Specific capacitances of 213 ± 16 F g-1 and 184 ± 11 F g-1 were obtained for Ru oxide/p-MWCNT and Ru oxide/a-MWCNT composites, respectively. Specific capacitances for the Ru oxide component were 704 ± 62 F g-1 and 803 ± 72 F g-1, respectively. Current vs. potential curves exhibited capacitance peaks at ca. +0.5 V vs. Ag/AgCl. The Ru oxide/p-MWCNT composite was shown to be stable over 20,000 charge/discharge cycles. An advantage of the method is that no pre-treatment of the MWCNT is required for optimum performance. Crown Copyright © 2009.

File: 3_extract_cems/abstract/2-s2.0-69949165360.txt
The broadband dielectric spectroscopy technique is applied, for the first time, to a composite material used as an electrode for lithium battery. The electrical properties (permittivity and conductivity} are measured from low (a few Hz) to microwave (a few GHz} frequencies. The results demonstrate that the broadband dielectric spectroscopy technique is very sensitive to the different scales of the electrode architecture involved in electronic transport, from interatomic distances to macroscopic sizes, as well as to the morphology at these scales, coarse or fine distribution of the constituents. This work opens up new prospects for a more fundamental understanding and more rational optimization of the electronic transport in composite electrodes for lithium batteries and other electrochemical energy storage technologies (including other batteries, supercapacitors, low- and medium-temperature fuel cells}, electrochemical sensors and conductor-insulator composite materials. © 2009 WILEY-VCH Verlag GmbH & Co. KGaA,.

File: 3_extract_cems/abstract/2-s2.0-69949190144.txt
Poor crystallined α-MnO2 grown on multi-walled carbon nanotubes (MWCNTs) by reducing KMnO4 in ethanol are characterized by X-ray diffraction (XRD), scanning electron microscope (SEM) and Brunauer-Emmett-Telle (BET) surface area measurement, which indicate that MWCNTs are wrapped up by poor crystalline MnO2 and BET areas of the composites maintain the same level of 200 m2 g-1 as the content of MWCNTs in the range of 0-30%. The electrochemical performances of the MnO2/MWCNTs composites as electrode materials for supercapacitor are evaluated by cyclic voltammetry (CV) and galvanostatic charge-discharge measurement in 1 M Na2SO4 solution. At a scan rate of 5 mV s-1, rectangular shapes could only be observed for the composites with higher MWCNTs contents. The effect of additional conductive agent KS6 on the electrochemical behavior of the composites is also studied. With a fixed carbon content of 25% (MWCNTs included), MnO2 with 20% MWCNTs and 5% KS6 has the highest specific capacitance, excellent cyclability and best rate capability, which gives the specific capacitance of 179 F g-1 at a scan rate of 5 mV s-1, and remains 114.6 F g-1 at 100 mV s-1. © 2009 Elsevier Ltd. All rights reserved.

File: 3_extract_cems/abstract/2-s2.0-70149093207.txt
Single and mixed metal oxide/carbon composites like Fe2O3/carbon, Fe2O3-SnO2/carbon, Fe2O3-ZnO/carbon are synthesized by a simple self-propagating solution combustion method. Carbon is introduced in-situ during the preparation of metal oxides in the form of dextrose precursor which act as both fuel and carbon source. The composites are characterized by XRD, SEM-EDAX and elemental CHNS analysis. The carbon content in the composite oxides is found be 19.3%, 17.8%, and 13.1% respectively. Electrochemical characterization is done by cyclic voltammetry in acetonitrile with 0.1 M lithium perchlorate supporting electrolyte. The specific electrochemical double layer capacitances are: Fe2O3/carbon, 255 Fg-1; Fe2O3- SnO2/carbon, 78.6 Fg-1; Fe2O3-ZnO/carbon, 122 Fg-1 respectively. © 2009 by ESG.

File: 3_extract_cems/abstract/2-s2.0-70149119456.txt
An in-situ silica template method has been employed to prepare mesoporous carbon materials. As-prepared carbon materials have been characterized by transmission electron microscopy, small-angle X-ray diffraction, N2 adsorption-desorption, Fourier transform infrared spectroscopy and electrochemical techniques. The results reveal that highly ordered mesoporous carbon with abundant hydrophilic functional groups and high specific surface area (1628 m2 g-1) was obtained. Such material has high specific capacitance (161 F g-1) and the capacitance shows negligible dependence on the potential sweep rate, which makes it promising in supercapacitor application. © 2009 by ESG.

File: 3_extract_cems/abstract/2-s2.0-70249128276.txt
Samples of lanthanum-doped nickel hydroxide were prepared by electrodeposition method. The structure and electrochemical properties of the samples were studied by X-ray diffraction and a home-made open three-electrode cell system, respectively. The results show that the deposition process of Ni(OH) 2 and La(OH) 3 is mainly controlled by electrochemical polarization, which makes it easy to form uniform fine crystals. In addition, La(OH) 3 is not a separate phase and lanthanum ions are doped into Ni(OH) 2 crystal lattices. When V(0.5 mol/L Ni(NO 3) 2)/V(0.25 mol/L La(NO 3) 3) was 9:1, the lanthanum-doped nickel hydroxide reached the highest discharge capability of 840 F/g with a good cyclic reversibility. The capability still retains 670 F/g when the discharge current reaches 1000 mA/g.

File: 3_extract_cems/abstract/2-s2.0-70349126778.txt
Partículas coloidais têm sido empregadas na síntese dirigida por molde de diversos materiais, tais como semicondutores, metais e ligas. Esse método permite um controle da espessura do material resultante através da escolha adequada da carga aplicada no sistema e é possível produzir materiais densamente depositados, sem rachaduras. Esses materiais são fidedignos à estrutura do molde e, devido às amplas áreas superficiais obtidas, são muito interessantes em aplicações eletroquímicas. Neste trabalho, a distribuição de um molde de poliestireno monodisperso foi realizada sobre substratos de ouro, platina e carbono vítreo com o intuito de exemplificar a eletrodeposição de um óxido, um polímero condutor e um material híbrido orgânico-inorgânico, com aplicações em supercapacitores e sensores. Os desempenhos dos eletrodos nanoestruturados foram comparados com os análogos massivos e os resultados obtidos são descritos. Colloidal particles have been used to template the electrosynthesis of several materials, such as semiconductors, metals and alloys. The method allows good control over the thickness of the resulting material by choosing the appropriate charge applied to the system, and it is able to produce high density deposited materials without shrinkage. These materials are a true model of the template structure and, due to the high surface areas obtained, are very promising for use in electrochemical applications. In the present work, the assembly of monodisperse polystyrene templates was conduced over gold, platinum and glassy carbon substrates in order to show the electrodeposition of an oxide, a conducting polymer and a hybrid inorganic-organic material with applications in the supercapacitor and sensor fields. The performances of the resulting nanostructured films have been compared with the analogue bulk material and the results achieved are depicted in this paper. © 2009 Sociedade Brasileira de Química.

File: 3_extract_cems/abstract/2-s2.0-70349166457.txt
Self-supported supercapacitor electrodes with remarkably high specific capacitance have been developed by homogeneously coating polypyrrole (PPy) on multi-walled carbon nanotube (MWCNT) membranes. Polypyrrole can be deposited around the individual MWCNTs in a uniform manner throughout the MWCNT membrane via a pulsed electrochemical deposition method. This approach optimizes the pseudocapacitance of the membrane. Electrochemical data and Raman spectra indicate that the high specific capacitance is not only due to more uniform PPy coating, but also higher redox activity that is likely associated with a more ordered PPy packing. Such composite membranes can be directly used as supercapacitor electrodes without backing metal films or binders. A remarkable specific capacitance of 427 F g-1 has been achieved using 5-s electrodeposition pulses. This technique provides a viable solution for developing high-performance electrical energy storage devices. © 2009 Elsevier B.V. All rights reserved.

File: 3_extract_cems/abstract/2-s2.0-70349177023.txt
Multilayered films of cobalt oxyhydroxide nanowires (CoOOHNW) and exfoliated manganese oxide nanosheet (MONS) are fabricated by potentiostatic deposition and electrostatic self-assembly on indium-tin oxide coated glass substrates. The morphology and chemical composition of these films are characterized by scanning electron microscopy (SEM) and X-ray photoelectron spectra (XPS) and the potential application as electrochemical supercapacitors are investigated using cyclic voltammetry and charge-discharge measurements. These ITO/CoOOHNW/MONS multilayered film electrodes exhibit excellent electrochemical capacitance properties, including high specific capacitance (507 F g-1) and long cycling durability (less 2% capacity loss after 5000 charge/discharge cycles). These characteristics indicate that these newly developed films may find important application for electrochemical capacitors. Crown Copyright © 2009.

File: 3_extract_cems/abstract/2-s2.0-70349184933.txt
The supercapacitor is one of key energy storage elements in wind power flow optimization and control system, while highly efficient and reliable voltage equalizing strategy is a precondition that the supercapacitor is used in middle and high-power applications. A model for supercapacitor voltage equalizing strategy is introduced in the paper, accordingly, a novel supercapacitor voltage equalizing method having fast equalizing speed and high equalizing precision, namely adjoining inductor voltage equalizing method is proposed. The method detects the voltage of each supercapacitor in real time, uses the inductor as energy transfer medium and uses the semiconductor switching device as control switch, which can transfer the energy in the capacitor with the higher voltage into that with the lower voltage. The working principle and the working process of the proposed method are analyzed in detail, then the rule to adjust duty ratio of control switch and the principle to choose parameter of inductor are presented. Finally, simulation analysis and experiment of the two modules composed of 12 supercapacitors are performed. Simulation and experiment results show that the adjoining inductor voltage equalizing method reduces the voltage discrepancy between the supercapacitor modules, increases the average voltage of serial modules, and markedly improves the consistency of the module voltage. So the proposed voltage equalizing strategy has comparatively high practicable value in wind power flow optimization and control system.

File: 3_extract_cems/abstract/2-s2.0-70349236898.txt
In the present study, manganese oxide electrodes with promising pseudo-capacitive properties were prepared by electrophoretic deposition (EPD) using needle-like manganese dioxide powders. As-deposited coating exhibited a porous microstructure where the size and shape of the starting powders can be observed. The electrochemical performance of the as-deposited coating was then evaluated by cyclic voltammetry (CV) up to 300 times. The initial specific capacitance was 236 F/g which dropped to 200 F/g after 25 CV tests, and decreased gradually to 190 F/g thereafter. The electrochemical behaviors during EPD and CV were examined by synchrotron X-ray absorption spectroscopy techniques from which it was deciphered that a reduction reaction from Mn4+ to Mn3+ occurred during EPD concomitant with re-oxidization during repetitive CV cycles. © 2009 Elsevier Ltd and Techna Group S.r.l.

File: 3_extract_cems/abstract/2-s2.0-70349237108.txt
The power management system for the integrated system of the photovoltaic-thermoelectric hybrid power source and the wireless sensor node was manufactured. The low power operation strategy, intelligentized control method and super-low lifting voltage technology were adopted in the power management, so the solar energy was utilized adequately. The charge curves of the supercapacitor and lithium-ion battery were obtained, and the efficiency of the power management was researched. The performance test of the power management system demonstrates that the lithium-ion battery could be charged within four days, and it could make the wireless sensor networks node work seven days continuously.

File: 3_extract_cems/abstract/2-s2.0-70349304308.txt
Supercapacitors have emerged as attractive energy storage devices for systems requiring rapid charge-discharge cycles and high power densities. Progress in conducting polymer research for this application has shown tremendous promise due to the polymers' tendency to form highly porous films and exhibit reversible redox activity. In this Communication, we present a new triarylamine-thiophene hybrid conducting polymer for charge storage, poly(tris(4-(thiophen-2-yl)phenyl)amine) (pTTPA), which can be electrochemically deposited into highly porous films or templated nanotubular structures. pTTPA represents the first dendritic polymeric material incorporated in supercapacitor electrodes yielding a remarkably high peak capacitance of 950 ± 49 F/g in 100 mM tetrabutylammonium tetrafluoroborate in acetonitrile. Our versatile platform design opens the door to new synthetic opportunities for electrical energy storage polymers. © 2009 The Royal Society of Chemistry.

File: 3_extract_cems/abstract/2-s2.0-70349305697.txt
Tin dioxide-multiwalled carbon nanotubes composite (SnO2/MWCNTs) has been synthesized by using low-heating solid-state reaction with dodecyltrimethylammonium bromide (DTAB) as surfactant. The structure and morphology of the obtained samples were characterized by X-ray diffraction (XRD), transmission electron microscopy (TEM). The results showed that SnO 2 nanodots could symmetrically grow on the surface of the MWCNTs. Electrochemical performance of these electrodes has been investigated using cyclic voltammetry, galvanostatic charge-discharge. Compared with bare SnO 2 nanodots and purity MWCNTs, SnO2 nanodots uniformly dispersed on MWCNTs lead to a significantly improved capacitive performance in 1.0 mol L-1 Na2SO4. Galvanostatic charge- discharge studies show that SnO2 has a maximum specific capacitance of 217.3 F g-1 at 0.2 A g-1 with 11wt% loading.

File: 3_extract_cems/abstract/2-s2.0-70349320566.txt
Modern manufacturing lines are very sensible to power quality disturbances whereas voltage disturbances have been clearly identified as major problems to sophisticated continuous-process-based industries. Topic of power quality is also of crucial importance for the widespread application of renewables and deep penetration of energy sources of distributed power generation. Due to the insufficient ability of batteries to absorb power surges and spikes and to deliver high energy bursts, batteries based uninterruptible power supply systems (UPS) are simply purely suited for short-term bridging by power drop or spike compensation. To handle power surges and short-term power outages the energy market needs supercapacitors with their significant benefits in power- and peak-assist. Supercapacitors are reliable, maintenance-free, short-time power source with long lifespan and are suitable to avoid the effect of voltage twist and of electrical noise or to buffer short-term outages on the power grid. Some fields of application as well as design of Supercapacitor based systems have been presented taking into account specific technical requirements on power quality systems.

File: 3_extract_cems/abstract/2-s2.0-70349344453.txt
This tutorial review provides a brief summary of recent research progress on carbon-based electrode materials for supercapacitors, as well as the importance of electrolytes in the development of supercapacitor technology. The basic principles of supercapacitors, the characteristics and performances of various nanostructured carbon-based electrode materials are discussed. Aqueous and non-aqueous electrolyte solutions used in supercapacitors are compared. The trend on future development of high-power and high-energy supercapacitors is analyzed. © 2009 The Royal Society of Chemistry.
