Repository: tikam24/supercapacitor_database

# supercapacitor_database
 Supercapacitor database generated from scientific literature

File: 3_extract_cems/abstract/2-s2.0-70349418548.txt
A well-aligned titania nanotube array grown on titanium sheet was fabricated by an anodization process in hydrofluoric acid-phosphoric acid-ethylene glycol aqueous electrolyte. Electroactive ruthenium oxide was filled into independent titania nanotubes or deposited on the surface of planar titanium sheet by an electrodeposition-oxidation process. Electrochemical capacitances of these well-designed ruthenium oxides were investigated for supercapacitor applications. Accordingly, ruthenium oxide-titania/titanium (RuO2VTiO2/Ti) nanocomposite exhibits a much higher specific capacitance, power and energy density than ruthenium oxide/titanium (RuO2/Ti) in sulphate acid electrolyte. The utilization efficiency of RuO2 is intensively improved by introducing a novel electrode substrate with a nanotube array structure. Such a superior performance of RuO2-TiO2/Ti nanocomposite is ascribed to its highly accessible reaction sites of well-tailored RuO2 on TiO2 nanotubes. © (2009) Trans Tech Publications.

File: 3_extract_cems/abstract/2-s2.0-70349490381.txt
Charge storage mechanisms of electrodeposited MnO2 in various aprotic ionic liquids (ILs) are studied using in situ X-ray absorption spectroscopy (XAS). The analytical results show that a unique thiocyanate (SCN-) anion can reversibly insert/desert into/from the tunnels between the [MnO6] octahedral subunits depending on the applied potential. This process charge compensates the Mn3+/Mn4+ redox transition upon charging-discharging and thus contributes to an ideal pseudocapacitive behavior of the MnO2 electrode. The present work would open up a route for developing a novel oxide-based supercapacitor, with high cell-voltage, high thermal stability, and high safety, incorporating IL electrolytes. © 2009 Elsevier B.V. All rights reserved.

File: 3_extract_cems/abstract/2-s2.0-70349495648.txt
Activated carbons for supercapacitor electrodes are prepared from sugar cane bagasse using chemical activation with ZnCl2. The ZnCl2 activation of bagasse is studied using thermogravimetric analysis and the carbon pore structures are characterised using N2 and CO2 adsorption. In two-electrode, sandwich-type supercapacitor cells containing 1 M H2SO4 the sugar cane bagasse carbons (SCCs) exhibit specific energy up to 10 Wh kg-1 and specific capacitance close to 300 F g-1. The electrochemical performance of the SCCs is attributed to their high specific surface area and the development of mesopores with ZnCl2 impregnation ratios of 1 or greater. By contrast, the pyrolysis of bagasse without ZnCl2 produces a carbon with low specific capacitance. The SCC prepared with a ZnCl2 ratio of 3.5 shows the most stable electrochemical performance at fast charge-discharge rates. © 2009 Elsevier B.V. All rights reserved.

File: 3_extract_cems/abstract/2-s2.0-70349546291.txt
A Fe3O4 film with regularly edge-affected cubic (octadecahedron) morphology was successfully prepared on stainless steel foil by a simple and benign hydrothermal process. The potential for the use of the film in a supercapacitor was tested by investigating the electrochemical behavior of the Fe3O4 film using cyclic voltammetry (CV) and galvanostatic charge/discharge tests. The Fe3O4 film showed a CV indicative of a typical pseudocapactive behavior in 1 mol L-1 Na2SO3 solution. Furthermore, this film exhibited a specific capacitance of 118.2 F g-1 at the current of 6 mA between -1 and 0.1 V with a capacity retention of 88.75% after 500 cycles. © 2009.

File: 3_extract_cems/abstract/2-s2.0-70349932181.txt
A simple hydrothermal growth process was developed to deposit conformal manganese oxide nanospheres with a diameter of 10 to 20 nm on mesoporous carbon paper. The coating of nanospheres increased the cyclic-voltammogramic response of carbon paper by a factor of 5 with a slight dependence on the scan rate. For comparison, a related chemistry was also developed to fabricate a dense packing of manganese oxide nanorods with a diameter of 20 to 50 nm and a length of approximately 500 nm. The nanorods also increased the cyclic-voltammogramic response of carbon paper but only by a factor of approximately 3. © 2009 World Scientific Publishing Company.

File: 3_extract_cems/abstract/2-s2.0-70349980064.txt
Nanostructured MnO 2 thin films were prepared on two types of substrates, Pt/Ti/SiO 2/Si (PT) and MnO x/Pt/Ti/SiO 2/Si (MnO x/PT), by the technique of cyclic-voltammetric electrodeposition. The MnO x buffer layer was deposited on the PT substrate by pulsed laser deposition (PLD). The as-deposited MnO 2 thin films were characterized by X-ray diffraction (XRD), field emission scanning electron microscopy (FESEM), and X-ray photoelectron spectroscopy (XPS). The electrochemical properties of the thin film MnO 2 electrodes were investigated using cyclic voltammetry (CV) in 1 M Na 2SO 4 electrolyte. It was found that the adhesion between the MnO 2 film and the Pt substrate was poor, resulting in cracks and peeling of the MnO 2 film after deposition. However, the adhesion of the MnO 2 film with the MnO x buffer layer was greatly improved, resulting in superior pseudocapacitive performance of the thin film electrodes. A specific capacitance of about 364 F/g of MnO 2 thin films deposited on the MnO x buffer layer can be obtained at a scan rate of 10 mV/s in the voltage window between 0 and 0.9 V versus the Ag/AgCl reference electrode. The MnO 2 thin film deposited on the MnO x/PT substrate exhibits good rate capability and excellent cycle performance, which makes it promising for supercapacitor application. © 2009 World Scientific Publishing Company.

File: 3_extract_cems/abstract/2-s2.0-70350151661.txt
An organic-inorganic poly(3,4-ethylenedioxythiophene) (PEDOT)/RuO 2•xH 2O nanocomposite (approximately 1 wt.% RuO 2) has been successfully prepared for the first time under microwave irradiation within 5 min with power 900 W via in situ chemical polymerization. The morphology and structure of the resultant material is characterized by transmission electron microscope and Fourier transform infrared. Moreover, the electrochemical properties of the synthesized nanocomposite can be controlled by adjusting the annealing temperature, which is definitely illustrated by cyclic voltammetry, galvanostatic charge-discharge, and electrochemical impedance spectra. Electrochemical data have shown that the PEDOT/RuO 2• xH 2O nanocomposite annealed at 150 °C possesses the most favorable charge/discharge ability with a specific capacitance of 153.3 F g -1 at a current density of 150 mA g -1 and the high efficient utilization of PEDOT at various current densities. Furthermore, such composite has a less capacitance degradation of 23.8% after 1,000 continuous cycles. The improved electrochemical performance are mainly attributed to the large electroactive surface of nanocomposite and the existence of amorphous RuO 2•xH 2O particles as well as a synergistic effect of the polymer PEDOT and annealed RuO 2•xH 2O. Thus, the PEDOT/RuO 2•xH 2O nanocomposite annealed at 150 °C can act as a promising electroactive material for supercapacitor application. © 2008 Springer-Verlag.

File: 3_extract_cems/abstract/2-s2.0-70350169099.txt
Silica aerogel (SiO2 aerogel) was prepared by sol-gel method from tetraethyl orthosilicate hydrolyzation and has been characterized by scanning electron microscopy and N2 adsorption for its surface structure, surface area, and pore-size distribution. Constant current charge-discharge technique, cyclic voltammetry, and electrochemical impedance spectrum were employed for its specific capacitance and equivalent series resistance. The results showed that the maximum specific capacitance of SiO2 aerogel electrode in 1 M Et4NBF4/PC electrolyte was 62.5 F g-1. In addition, the SiO2 aerogel capacitor exhibits excellent long-term stability with no significant degradation after 500 charging and discharging cycles. Therefore, the application of high surface area SiO2 aerogel as electrodes in supercapacitor devices is promising. © Springer-Verlag 2009.

File: 3_extract_cems/abstract/2-s2.0-70350230017.txt
This paper studies the impact of fuel-cell (FC) performance and control strategies on the benefits of hybridization. One of the main weak points of the FC is slow dynamics dominated by a temperature and fuel-delivery system (pumps, valves, and, in some cases, a hydrogen reformer). As a result, fast load demand will cause a high voltage drop in a short time, which is recognized as a fuel-starvation phenomenon. Therefore, to employ an FC in vehicle applications, the electrical system must have at least an auxiliary power source to improve system performance when electrical loads demand high energy in a short time. The possibilities of using a supercapacitor or a battery bank as an auxiliary source with an FC main source are presented in detail. The studies of two hybrid power systems for vehicle applications, i.e., FC/battery and FC/ supercapacitor hybrid power sources, are explained. Experimental results with small-scale devices (a polymer electrolyte membrane FC of 500 W, 40 A, and 13 V; a lead-acid battery module of 33 Ah and 48 V; and a supercapacitor module of 292 F, 500 A, and 30 V) in a laboratory authenticate that energy-storage devices can assist the FC to meet the vehicle power demand and help achieve better performance, as well as to substantiate the excellent control schemes during motor-drive cycles. © 2009 IEEE.

File: 3_extract_cems/abstract/2-s2.0-70350266092.txt
The energy challenge requires a broad range of options for energy harvesting, storage, and conversion. We have produced polymeric coatings by spraying, to be used as electrolyte and electrodes in a flexible electrochemical double layer capacitor. A thermoplastic polyurethane and a low molecular weight block copolyether were employed with LiClO4 to prepare solid polymeric electrolytes. Carbon black (CB) and multi-walled carbon nanotubes (MWNTs) were dispersed in the polymer blend electrolyte to produce nanostructured composite electrodes. The conductivities increased with the addition of block copolyether and carbon nanotubes to the electrolyte and electrode, respectively. Scanning electron microscopy (SEM) and atomic force microscope (AFM) images of the nanocomposite electrodes showed nanoagglomerates of CB connected by carbon nanotubes. The solid supercapacitor prepared with these new materials as electrolyte and electrodes showed superior performance to other similar systems. The resulting safe and flexible multilayer device can meet the requirements of modern devices. © Tsinghua University Press and Springer-Verlag 2009.

File: 3_extract_cems/abstract/2-s2.0-70350311660.txt
Portable and remote data gathering systems often need to be powered from small long life batteries and are required to transmit data sporadically. GPRS RF transmitters typically operate at a minimum voltage of 3.2 Volts and draw pulsed currents in the order of 1 to 2 Amps. Zigbee typically requires 10 - 100mA transmit current from a 3V battery. These peak load powers are too great to be supplied by small long life batteries such as a CR2032, even though the battery can supply the average system power. This paper offers a solution using a single cell supercapacitor to supply the peak loads with low cost circuitry. A single cell supercapacitor cannot operate at 3V, but does not require a balancing circuit and is lower cost and half the size of a dual cell supercapacitor required for 3V operation. © 2009 IEEE.

File: 3_extract_cems/abstract/2-s2.0-70350331860.txt
Hollow carbon micro/nanospheres exhibit excellent properties such as low density, high specific surface area, high damping characteristic, good thermal and chemical stability and available hollow interior, which make them highly appropriate systems to be used in lithium-ion battery, catalysis, supercapacitor, hydrogen storage, superconductor and high damping composite, etc. The synthesis methods for hollow carbon micro/nanospheres such as template, solution phase and gas phase method are detailedly introduced and the characters of these methods are also summarized. The recent application researches of hollow carbon micro/nanospheres, including energy storage, catalyst support, electrochemical hydrogen storage, dopant for MgB2 superconductor and damping material, are systematically reviewed.

File: 3_extract_cems/abstract/2-s2.0-70350337338.txt
Manganese oxide (MnO2) nanowires with diameters of 40-50 nm and lengths up to several micrometers have been successfully synthesized through a simply hydrothermal route. The influences of synthetic parameters, such as reaction time, and reaction temperature, on the growth and morphologies of MnO2 nanowires have been investigated. It is found that MnO 2 nanowires can be evolved into MnO2 microrods with the reaction time/temperature increased. The electrochemical characterization of MnO2 nanostructures was carried out in 1 M Na2SO 4 aqueous electrolyte at the scan rate of 10 mV s-1. The results indicate that the MnO2 microrods obtained when the reaction performed at 200 °C for 24 h showed the best performance for supercapacitor. © 2009 WILEY-VCH Verlag GmbH & Co. KGaA, Weinheim.

File: 3_extract_cems/abstract/2-s2.0-70350343407.txt
The use of supercapacitors as energy storage systems is evaluated in this work. Supercapacitors are compared with other technologies such as compressed air, pumped hydro, superconductors and flywheels. This paper is focused on medium scale energy storage systems (applied to 100 kW photovoltaic generation plants). The supercapacitor is studied in detail, presenting these device structures, how they can be modeled, the balancing, their useful life and their principal applications. The overview is carried out after a detailed reference selection.

File: 3_extract_cems/abstract/2-s2.0-70350448413.txt
The most advanced power syslems available in space are the fuel cells and nuclear reactors. Both systems manifest low efficiencies for converting the primary energy into electricity and as consequence are requiring high heat dump into space mainly by infrared radiation. The thermonuclear power generator also requires a high temperature gas turbine and a mechano-electric generator, finally driving to low conversion efficiencies. The new nano-materials offer the possibility of creating direct energy conversion devices able of achieving high conversion efficiencies up to 99% in the cryogenic versions. The interest for direct conversion of the nuclear energy into electricity appeared in early 1940th, by the invention of the thermo-ionic fission device by Linder. Then a series of patents and scientific papers improved gradually the designs and performances of the devices, up to the actual concepts of beta-voltaic and liquid-electronics. The most intuitive direct conversion device looks mainly like a super mirror- or a heterogeneous super-capacitor. The issues on its operation are related to global conversion efficiencies and the stable operation life-time in high radiation field. There are combinations of nano-structures and actinides assuring both the neutron flux stability, by meeting criticality conditions and the direct conversion or the nuclear energy into electricity. Achieving a high efficiency internal conversion of the nuclear energy into electricity is not enough if it is not completed by a high efficiency power extraction system from the nuclear reactor core into the outside loud. The development of the new MEMS devices and micro electronics in the 40 nm technologies provides an excellent background for the production of the electric power harvesting and conversion devices embedded in the fuel. The new nano-structured materials may be produced as radiation energy harvesting tiles that are free of actinides, using them for harvesting the energy of radioactive sources and controlled fusion devices, or may include actinides in their structure achieving critical or sub-critical accelerator driven nuclear reactor assemblies. Another predictable advantage of the nanostructure is the property of self-repairing and self-organizing to compensate the radiation damage and improve the lifetime. Due to direct conversion the power density of the new materials may increase from the actual average of 0.2 kw/cm3 to about 1 kw/mm3 driving to miniaturization of nuclear power sources and reductions of the shield weight. © 2008 Materials Research Society.

File: 3_extract_cems/abstract/2-s2.0-70350493007.txt
Manganese dioxide (MnO2) was prepared using the ultrasonic method. Its electrochemical performance was evaluated as the cathode material for a high voltage hybrid capacitor. And the specific capacitance of the MnO2 electrode reached 240 F.g-1. The new hybrid capacitor was constructed, combining Al/Al2O3 as the anode and MnO2 as the cathode with electrolyte for the aluminum electrolytic capacitor to solve the problem of low working voltage of a supercapacitor unit. The results showed that the hybrid capacitor had a high energy density and the ability of quick charging and discharging according to the electrochemical performance test. The capacitance was 84.4 μF, and the volume and mass energy densities were greatly improved compared to those of the traditional aluminum electrolytic capacitor of 47 μF. The analysis of electrochemical impedance spectroscopy (EIS) showed that the hybrid capacitor had good impedance characteristics. © 2009 University of Science and Techonogy Beijing.

File: 3_extract_cems/abstract/2-s2.0-70350706182.txt
Micro-grid consisting of Photovoltaic (PV) arrays, Wind Turbine Generator (WTG), Fuel Cell, Supercapacitor and Electrolyzer (EL) serving a village load is modeled and implemented in Real Time Digital Simulator (RTDS). Operating scenarios under fluctuating load conditions using an appropriate control strategy are simulated and analyzed. The advantages of using RTDS for micro-grid studies are presented. © 2009 IEEE.

File: 3_extract_cems/abstract/2-s2.0-70350707999.txt
Today the application of PEM (Polymer Electrolyte Membrane) fuel cell stack in the automotive field is a topic on central interest. Unfortunately, a PEM fuel cell stack cannot directly supply variable speed drives because of their non-linear behaviour in dynamic conditions. This paper is mostly concerned with the performance evaluation of the PEM fuel cell - supercapacitor system during repetitions of current step variations; in those cases, the supercapacitors cannot be completely recharged before supplying the load in the next dynamic, and the fuel cell stack can be overloaded. We propose the introduction of lithium battery packs and of a DC/DC converter. The obtained results show that with the proposed configuration. That will be useful in the design of the control strategy of variable speed drives supplied by the proposed system. © 2009 IEEE.

File: 3_extract_cems/abstract/2-s2.0-70350710401.txt
This paper proposes an equivalent circuit which characterizes the dynamic supercapacitor behavior over a wide charge and discharge frequency range (0-1 kHz). The model takes into account the actual frequency response of the device. In addition, a new simple procedure, based on a constant current charge, to identify the circuit parameters is presented. Simulation results for power applications are presented and analyzed, with particular attention paid to efficiency and the amount of energy available from supercapacitors under different operating conditions. © 2009 IEEE.

File: 3_extract_cems/abstract/2-s2.0-70350738717.txt
This paper presents a novel bidirectional DC-DC converter for the supercapacitor application. In the proposed converter, push-pull forward with half bridge (PPFHB) voltage doubler structure is used to reduce the number of the power switches and get higher voltage gain. Based on phase-shift modulation scheme, all the switches can realize zero-voltageswitching (ZVS) turn-on and bidirectional power flow can be controlled with phase-shift angle. The operating principles of the converter are described in detail, ZVS conditions are discussed, parameters are designed, and the experimental results based on the prototype controlled by DSP are presented to verify the validity of the analysis and design. © 2009 IEEE.

File: 3_extract_cems/abstract/2-s2.0-70350762001.txt
The need of energy harvesting and storage in stand alone embedded systems is a primary issue to be tackled to grant effectiveness of the technology in a wide spectrum of applications. Once electric power is extracted from the energy providing sources it must be effectively stored into the storage means to power the electronics. In this paper, two storage solutions for tiny embedded systems are discussed and tested in a real deployment. The first solution relies on a twin battery system, the second on a supercapacitor-based one. © 2009 IEEE.

File: 3_extract_cems/abstract/2-s2.0-70350767383.txt
An essential part of Hybrid Electric Vehicles (HEVs) and Electric Vehicles (EVs) is the Energy Storage System (ESS). This paper describes a tool, named Tool for Energy Storage System Synthesis (TESSS), that automatically transforms ESS demands to cost-effective ESS design candidates. The following statements characterise the tool: • Mathematical modelling and optimisation are essential ingredients; • The handled ESS technologies are batteries of various types, supercapacitors and combined ESSs. Combined ESSs include both battery and supercapacitor cells. • The optimal design is pointed out by a cost function and requirements. The cost function includes investment cost, wear cost and costs due to energy losses. Examples of requirements are minimal power, maximum package volume and voltage. • TESSS is user friendly and extremely computation efficient owing to its compiled C code. To exemplify the practical use of the tool, two case studies are also presented in this paper. Copyright © 2009, Inderscience Publishers.

File: 3_extract_cems/abstract/2-s2.0-70350771301.txt
Recent developments in microcontroller, radio transceiver, and energy harvesting device design now permit wireless sensor nodes to operate indefinitely from power scavenged from their environment. Many algorithms for conventional sensor networks assume that nodes run directly from non-rechargeable batteries and therefore attempt to conserve energy rather than carefully exploiting it when available. Effectively incorporating energy harvesting into wireless sensor network deployments, and simulations, poses unique problems related to energy-awareness and performance optimization. This paper presents a characterization of energy devices for sensor nodes and outlines their use in simulation and deployment. A case study of an energy-aware sensor node operating from a photovoltaic module and supercapacitor is explored. This paper also presents a modular software and hardware architecture which encourages energy-aware algorithm design and allows the automatic configuration of energy-aware sensor nodes. © 2009 IEEE.

File: 3_extract_cems/abstract/2-s2.0-70350772391.txt
Sustainable Wireless Sensor Networks (WSNs) are potential candidates for remote patient monitoring, monitoring the health of civil structures (e.g. bridges, office buildings, pipelines), environmental monitoring, industrial monitoring and surveillance. However, limited battery life has been a barrier for widespread deployment of such networks. This paper proposes the novel Communication Using Hybrid Energy Storage System (CHESS) routing metric for networks such that each node has an Hybrid Energy Storage System (HESS). An HESS is composed of a supercapacitor (SC) and a rechargeable battery (RB). SCs and RBs have quite different characteristics, the most important for WSNs being that RBs can be recharged 100s of times, while SCs can be recharged on the order of a million times before failing. While HESS architectures have been used for wireless devices, no routing algorithm has considered how to exploit these two storage mechanisms to maximize network life. CHESS also allows control of the depth of discharge of the RB. © 2009 IEEE.

File: 3_extract_cems/abstract/2-s2.0-70449372110.txt
Polymer electrolytes are known to possess excellent physicochemical properties that are very useful for electrochemical energy systems. The mobility in polymer electrolytes is understood to be mainly due to the segmental motion of polymer chains and the ion transport is generally restricted to the amorphous phase of the polymer. Gel polymer electrolytes (GPE) that are formed using plastizicers and polymers along with ionic salts are known to exhibit liquid-like ionic conductivity while maintaining the dimensional stability of a solid matrix. In the present study, the preparation and characterization of poly(vinyl alcohol)-based hydrogel membranes (PHMEs) as electrolytes for electrochemical capacitors have been reported. Varying HClO4 dopant concentration leads to different characteristics of the capacitors. The EC comprising PHME doped with 2 M HClO4 and black pearl carbon (BPC) electrodes has been found to exhibit a maximum specific capacitance value of 97 F g-1, a phase angle value of 78°, and a maximum charge-discharge coulombic efficiency of 88%. © Indian Academy of Sciences.

File: 3_extract_cems/abstract/2-s2.0-70449378634.txt
A facile approach is demonstrated for the preparation of mesoporous carbon nanowires in nanotubes, mesoporous carbon nanotubes and mesoporous carbon nanothorn microspheres by combining surfactant-templating self-assembly of organic resols with different MnO2 hard templates, and they deliver excellent capacitive performance for supercapacitor applications. ©The Royal Society of Chemistry 2009.

File: 3_extract_cems/abstract/2-s2.0-70449435759.txt
Multi-walled carbon nanotubes were functionalized using in situ generated aryl diazonium and were then used to synthesize polypyrrole/benzenesulfonic functionalized multi-walled carbon nanotube composites (PPy/f-MWCNTs). Transmission electron microscopy (TEM) and scanning electron microscopy (SEM) results indicated that a uniform PPy was successfully coated onto the sidewall of the f-MWCNTs, which was induced by hydrogen bonding. Cyclic voltammetry and galvanostatic charge/discharge measurements results showed that the composite possessed good electrochemical capacitive performance. The composite with m(PPy):m(MWCNTs) of 1:1 had a capacity of 266 F· g-1 at a current density of 1.0 A· g-1, and the utilization of PPy was more than one time higher than polypyrrole/ un-functionalized multi-walled carbon nanotube composites (PPy/p-MWCNTs) and pure PPy. © Editorial office of Acta Physico-Chimica Sinica.

File: 3_extract_cems/abstract/2-s2.0-70449633643.txt
The paper is concerned with the design of the control algorithm and the operational management program of a fuelcell (FC) supply system for electric bicycle. The FC delivers the electric energy to the dc link of the propulsion system through a dc-dc boost converter, which is equipped with an input filter to reduce the FC current ripple and an output supercapacitor bank to shave the power peaks. The control of the dc-dc converter is built up around two nested feedback loops of current and voltage, and meets the requirements of ripple and dynamics for the current of the FC. The operational management of the FC supply system is based on a state machine and is aimed at running the system correctly in any working condition. In addition to the design of the control algorithm and the operational management program, the paper reports experimental results on the FC supply system and riding tests on the FC-powered bicycle. © 2009 IEEE.

File: 3_extract_cems/abstract/2-s2.0-70449659875.txt
This paper presents different works which are actually developed in the field of fuel-cell hybrid systems in different public laboratories in France. These works are presented in three sections corresponding to: 1. Hybrid fuel cell/battery or supercapacitor power sources; 2. Fuel-cell multi-stack power sources; 3. Fuel cell in hybrid power systems for distributed generation. The presented works combine simulation and experimental results. © 2009 IEEE.

File: 3_extract_cems/abstract/2-s2.0-70450186373.txt
A scalable spray deposition technique has been adopted to the fabrication of a flexible nanostructured hybrid supercapacitor based on thin film multi-walled carbon nanotube (MWNT) cathodes and hematite (α-Fe 2O3)/MWNT composite anodes. On the basis of the total weight of the binder-free MWNT and α-Fe2O3/MWNT thin film composite electrodes, the hybrid supercapacitor provided a very high specific energy density of 50 Wh kg-1 at a specific power density of 1000 W kg-1 over the potential range 0-2.8 V, which was an energy density 8 times that of identically prepared symmetric supercapacitors with MWNT only electrodes under the same conditions. The superior electrochemical performance of the hybrid supercapacitor arrangement can be attributed to the incorporation of MWNTs into the α-Fe2O3 anodes, which leads to a decrease of internal resistance and an improvement in both the ion diffusion behaviour and the integrity of the α-Fe2O 3 containing films. © 2009 The Royal Society of Chemistry.

File: 3_extract_cems/abstract/2-s2.0-70450245219.txt
For some kinds of motor drive systems, such as the variable-pitch wind power system, the back-up power needs to output very high power in a short time to meet the emergency. And the work temperature range and cycle life is required more strictly. Supercapacitors are very suitable to be the energy storage component due to its advantages of high power density, high charging speed and extremely high cycling capability. However, the energy density of supercapacitor is relatively low, so the energy management method of supercapacitors based UPS is very important to increase the energy usage efficiency. In this paper the finite state machines theory is applied as management method for supercapacitors based uninterruptable power supply (UPS). Design procedure is discussed in detail. Finally, the simulation and experimental results are provided to verify the design. © 2009 IEEE.

File: 3_extract_cems/abstract/2-s2.0-70450252037.txt
Much attention has been paid to electric vehicles recently due to environmental concerns. The plug-in hybrid electric vehicle (PHEV) consisting of both electricity storage and gasoline tank is welcome to electric vehicle market. In the PHEV system, the electric machine drive is one of the key issues. The ideal tendency is to use the drive machine over the entire torque/speed range with high starting torque and wide constant power range. The proposed PHEV drive system in this paper has only one electric machine which functions as either a motor or generator at a time and a supercapacitor bank for fast charging and discharging during the regenerative braking and fast acceleration. The drive machine must be designed for frequent start or stop, high acceleration or deceleration, high torque or power density, and good transient performance at all speed range. This paper analyzes the new PHEV resistance power and the driving traits. The drive system is modeled and analyzed by the powertrain system analysis toolkit (PSAT) encoded in Matlab/Simulink toolbox. It compares the different driving performances between the new PHEV and one traditional vehicle in urban dynamometer driving schedule (UDDS). © 2009 IEEE.

File: 3_extract_cems/abstract/2-s2.0-70450270726.txt
A variable-speed engine generator set for an isolated power system is investigated due to reduced fuel consumption and less emission. However, because of the sluggish dynamic behavior of the internal combustion engine, the power quality would be degraded during the sudden load power surge, where the power required by the load is not available by the engine because of the reduced engine speed. An isolated power system based on a variable-speed engine with a supercapacitor bank can improve the dynamic characteristics under such a sudden load change, and power quality, fuel consumption, and emission of pollutants can be improved remarkably. Furthermore, it is verified by the computer simulation and experimental results that the three-phase four-leg inverter is compatible to the isolated power system with an unbalanced load. In this paper, the feasibility of the system has been verified based on a 26-kW commercial diesel engine system. © 2009 IEEE.

File: 3_extract_cems/abstract/2-s2.0-70749085879.txt
Modern hybrid electric vehicles (HEVs) often employ all-electric powertrains that use hybrid sources of power and energy; such as batteries, fuel cells and ultracapacitors. This article describes the design, simulation and experimental verification of a power management control system that manages a high voltage battery, a DC DC boost converter and an ultracapacitor within a front-wheel drive HEV in which the motive power for the vehicle comes from two electrical machines. As part of this study, consideration is given to the complete control system design life-cycle including plant model development, algorithm design and software implementation on the target electronic control unit. Offline simulation and initial experimental results are presented showing the vehicle operating on a powertrain dynamometer as one means of demonstrating the ability of the ultracapacitor to limit the transient demands placed on the battery during periods of vehicle acceleration and regenerative braking. Copyright © 2009, Inderscience Publishers.

File: 3_extract_cems/abstract/2-s2.0-70749151585.txt
Carbon nanotubes (CNTs) were used as the electric double layer capacitor (EDLC) material and were synthesized by using thermal chemical vapor deposition (TCVD). To enhance the EDLC capacity, the ruthenium dioxide (RuO 2 ) nanorods were grown on CNTs by using metal organic chemical vapor deposition (MOCVD). The synthesized CNTs were the principal part and template, and the RuO 2 nanorods were grown outwardly from CNTs. The increase of effective specific area between electrode and electrolyte played an important role in enhancing the capacitance. Different concentrations of KOH were used as electrolyte to measure the capacitance to find the variation of capacitance. Moreover, the RuO 2 /CNT composites demonstrated a stable cycle life. The results showed that the RuO 2 /CNT composites were a promising supercapacitor device material. © 2009 Elsevier B.V. All rights reserved.

File: 3_extract_cems/abstract/2-s2.0-70849110761.txt
Manganese dioxide and Ag-doped manganese dioxide powders were prepared by a chemical precipitation method using KBH4 as a reducing agent. The powders were studied by X-ray analysis, thermogravimetry, and electron microscopy. Composite electrodes for electrochemical supercapacitors (ES) were fabricated by impregnation of slurries of the precipitated powders and carbon black into porous nickel foam current collectors. In the composite electrodes, carbon black nanoparticles formed a secondary conductivity network within the nickel foam cells. Obtained composite electrodes, containing manganese dioxide and 20 wt% carbon black with total mass loading of 50 mg cm-2, showed a capacitive behavior in the 0.5 M Na2SO4 solutions. The capacitive behavior of the composite electrodes can be improved by mixing of manganese dioxide and carbon black in solutions or using Ag-doped manganese dioxide powders. The highest specific capacitance (SC) of 150 F g-1 was obtained at a scan rate of 2 mV s-1. The electrodes showed good cycling behavior with no loss in SC during 1,000 cycles. © 2009 Springer Science+Business Media B.V.

File: 3_extract_cems/abstract/2-s2.0-71449117912.txt
Tin doped MnO2 was synthesized by chemical co-precipitation method to be used as an electrode material for supercapacitors. The morphology and structure of the products were characterized by scanning electron microscopy (SEM), energy dispersive spectrometer (EDS), and X-ray diffraction (XRD) spectrometry. Results showed that the products were made up of 200-500 nm spherical particles formed with 10 nm (diameter) by 100 nm (length) nanorods. And the crystallographic structure of MnO2 was the poorly crystallized δ-type. Cyclic voltammetry (CV), electrochemical impedance spectrometry (EIS), and galvanostatic charge-discharge tests indicated that the ratio of tin in the products had great effect on the electrochemical capacity. A specific capacitance of 293 F·g-1 was obtained when the molar ratio of Mn to Sn was 50:1, which was 64.6% higher than that of the undoped material. After 600 charge-discharge cycles, the specific capacitance stabilized at 275 F·g-1, exhibiting favorable capacitance retention ability. © Editorial office of Acta Physico-Chimica Sinica.

File: 3_extract_cems/abstract/2-s2.0-71549159147.txt
A novel doped activated carbon has been prepared from H2SO4-doped polyaniline which is prepared by the oxypolymerization of aniline. The morphology, surface chemical composition and surface area of the carbon have been investigated by scanning electron microscope, X-ray photoelectron spectroscopy and Brunaner-Emmett-Teller measurement, respectively. Electrochemical properties of the doped activated carbon have been studied by cyclic voltammograms, galvanostatic charge/discharge, and electrochemical impedance spectroscopy measurements in 6 mol l-1 KOH. The specific capacitance of the carbon is as high as 235 F g-1, the specific capacitance hardly decreases at a high current density 11 A g-1 after 10,000 cycles, which indicates that the carbon possesses excellent cycle durability and may be a promising candidate for supercapacitors. © 2009 Elsevier B.V. All rights reserved.

File: 3_extract_cems/abstract/2-s2.0-71849084045.txt
The battery/supercapacitor hybrid energy storage system actively combines two energy storage devices to achieve better power and energy performances. This paper presents a detailed small-signal mathematical model that can represent the dynamics of the converter-interfaced energy storage system around the steady-state operating point. This model takes into account the effects on the currents of a variety of factors such as the voltage-current characteristics of individual energy storage devices, power converter and filter parameters, and controller parameters. The proposed model considers the variations in the battery current, supercapacitor current and DC bus voltage as state variables, the variations in the power converter duty cycles as the control input, and the variations in the battery voltage, supercapacitor voltage and load current as external disturbances. Frequency-domain model and control strategies for the power sharing between the battery and supercapacitor are developed based on the small-signal model of the hybrid energy system. Frequency-domain characteristics of the open-loop and closed-loop systems are analyzed. Time-domain simulation is used to verify the system operation. The effects of system and controller parameters on the system performance are also studied. ©2009 IEEE.
