Repository: tikam24/supercapacitor_database

# supercapacitor_database
 Supercapacitor database generated from scientific literature

File: 3_extract_cems/abstract/2-s2.0-71849100647.txt
Co3O4 nanowire arrays freely standing on nickel foam are prepared via template-free growth followed by thermal treatment at 300 °C in air. Their morphology is examined by scanning and transmission electron microscopy. The electrochemical capacitance behavior of the self-supported binderless nanowire array electrode is investigated by cyclic voltammetry, galvanostatic charge-discharge test and electrochemical impedance spectroscopy. The results show that nanowires are formed by nanoplatelets packed roughly layer by layer. They densely cover the nickel foam substrate and have diameters around 250 nm and the lengths up to around 15 μm. The Co3O4 nanowires display a specific capacitance of 746 F g-1 at a current density of 5 mA cm-2. The capacitance loss is less than 15% after 500 charge-discharge cycles. The columbic efficiency is higher than 93%. © 2009 Elsevier B.V. All rights reserved.

File: 3_extract_cems/abstract/2-s2.0-72149111399.txt
The energy storage is key issue for traction applications like Electric Vehicles (EVs) or Hybrid Electric Vehicles (HEVs). Indeed, it needs a higher power and energy density, a weak bulk and size, a long lifetime and a low cost. A hybrid Energy Storage System (ESS) using batteries and supercapacitors, seems to be a good device to answer to these constraints. The objective of the paper is to study the influence of control strategies for this hybrid ESS. Indeed, according to the used strategy, this association can be more and less interesting compared to an ESS only composed of batteries. Three control strategies are proposed. © 2009 IEEE.

File: 3_extract_cems/abstract/2-s2.0-72149115145.txt
Ru oxide/carbon fabric composites (Ru oxide/CF) were prepared by impregnating carbon fabric (CF) with a hydrous RuO 2 suspension. Their properties were characterized by scanning electron microscopy, impedance spectroscopy, cyclic voltammetry, and constant current discharging. Specific capacitance increased with increasing loading of Ru oxide. The apparent average specific capacitance of the Ru oxide component reached 1,085 F g -1 for a 9.15% loading, with a peak of 1,984 F g -1 at approximately 0.3 V vs Ag/AgCl. The presence of Ru oxide decreases the ionic resistance of the CF and appears to increase its specific capacitance by generating additional electroactive surface functionality. © 2009 Springer-Verlag.

File: 3_extract_cems/abstract/2-s2.0-72149115785.txt
A storage supercapacitor subsystem is studied for insertion in a series hybrid electric vehicle (Fig. 1). This subsystem is composed of a supercapacitor bank and a braking resistor used when the supercapacitor voltage is at its maximum value. Generally, when the maximum voltage is reached by supercapacitor, a voltage drop occurs because of the current cancellation in the series resistance of the supercapacitor. Thus the stored energy is reduced compared to the maximum value that could be reached. To overcome this drawback, new control strategies are proposed by acting on the braking resistor. Energetic Macroscopic Representation () is used to organize the numerous blocks required for modelling and control. Experiment results are provided and highlight the increase of energy storage.

File: 3_extract_cems/abstract/2-s2.0-72149123383.txt
The rapid development in batteries chemistry and technology allows preparing the lithium or Ni-MH cells with energy density over 360kJ/kg. Plug-in hybrid vehicle PHEV mass production is prepared with operating range up to 100km and for longer trips the engine-generator running at optimal efficiency supplies with constant power battery and motor. The supercapacitor SC gives better dynamics and efficiency due to recuperation. The SC based on high voltage and extra high permittivity dielectric with nanometers thickness can with better power density (up to 1200kJ/kg), lifetime, efficiency and power replace batteries. The TiO2 research discovered the enormous energy densities (up to 8MJ/kg) comparable to gasoline or explosives in Quantum battery. High power density and fast charging early make the generator useless and plug-in hybrid may be only short episode in electric vehicles history. © 2009 IEEE.

File: 3_extract_cems/abstract/2-s2.0-72149127641.txt
The purpose of this paper is to carry out a comprehensive study of supercapacitor in the application of power electronics. According to the practical demand and feasibility of power electronics, the modelling, voltage management and topology of supercapacitor-based power system have been discussed. Further more, in order to study the terminal behaviour of supercapacitor and voltage balancing strategy for the application of power electronics, a test bench based on HP-VEE has been built. The measurements on supercapacitor's capacitance, ESR (Equivalent serial resistance) and the consistency of a group of serial supercapacitors, concerning practical application have been suggested. As an example, Maxwell's BCAP0120 supercapacitors have been selected for a 1.5kW hybrid supercapacitor- fuel cell power system. Tests have been carried out and the results show that the ESR is higher and the capacitance is lower compared with the values supplied by manufacturers; and the consistency of them is good, thus the voltage initialization strategy can be used for voltage balancing.

File: 3_extract_cems/abstract/2-s2.0-72249107551.txt
Poly(4-styrenesulfonic acid) (PSS) dispersed multiwall carbon nanotubes (MWCNTs) are used as a support for polypyrrole (PPy)/MnO2 in a supercapacitor electrode. Synergetic interaction between polypyrrole and MnO2 significantly improves the electrical properties and the mechanical stability of the electrode that yields high rate capability. The (-SO3-) surface functionalities on MWCNT-PSS facilitate an ordered growth, and the molecular level dispersion of MnO2 in PPy matrix enhances the electrode performance. As an electrochemical electrode the MWCNT-PSS/PPy:MnO2 nano-composite exhibits ∼268 F g-1 specific capacitance at 5 mV s-1. The excellent rate capability and stability of the electrode is demonstrated by only 7% fade in the specific capacity at 100 mV s-1 (compared to the available capacity at 5 mV s-1) and 10% fade in the same after 5000 CV cycles. Specific capacitance of PPy:MnO2 component in the nano-composite is as high as 412 F g-1 in 0.5 M Na2SO4 electrolyte. Electrical conductivity of the MWCNT-PSS/PPy nano-composite is significantly improved upon inclusion of MnO2 in molecular level dispersion. © 2009 Elsevier B.V. All rights reserved.

File: 3_extract_cems/abstract/2-s2.0-72449146912.txt
Phenolic resin based activated carbon cloths(ACCs) were prepared by steam activation treatment, and were used as electrodes of supercapacitors. The pore structure and the electrochemical properties of the resultant ACCs were investigated by means of N2 adsorption, AC impedance and constant current discharge techniques. The relationship of pore structure and the activated conditions, as well as the relationship between the pore structure and electrochemical performance in 1M (CH2CH3) 3CH3NBF4/PC were discussed in details. Results showed that the BET surface area, average pore width and mesoporous surface area dramatically increased with the increase of activation temperature and/or activation time. It was also found that the specific capacitance of ACCs increased with the increase of BET surface area, especially the specific capacitance of the sample activated under 950°C for 90 min reached 158F·g-1 at current density of 50mA·g-1. Besides, the capacitance retention of ACCs at high current density increased with the increase of mesoporous surface area, of which the capacitance retention (C500/C50) of the sample with the largest mesoporous specific surface area reached 91.1%. IR drop reduced sharply in the pores less than 2nm with the increase of average pore width.

File: 3_extract_cems/abstract/2-s2.0-72449154641.txt
Carbon nanotubes (CNTs) are attractive electrode material for supercapacitors due to their characteristics of narrow pore size distribution, large electrochemically accessible surface area, high electronic conductivity, good mechanical properties, excellent chemical stability, high thermal stability and low cost. Based on the advantages of double - layer capacitance of carbon materials and pseudo - capacitance of metal oxide or conducting polymer, the progress of modification and preparation technologies for CNTs/metal oxide, CNTs/conducting polymer composites and in situ - growth of CNTs were discussed in the paper. It was concluded that the electrochemical properties of CNTs can be significantly improved by modification technology and believed that carbon nanotubes composites are the potential electrode materials for the application of supercapacitor.

File: 3_extract_cems/abstract/2-s2.0-72449154669.txt
Supercapacitors, also known as ultracapacitors, are commonly based on porous activated carbon electrodes and electrostatic charge storage mechanisms. Carbon electrodes are supposed to be chemically and electrochemically inert and the electrostatic nature of the charge storage mechanism is highly reversible. These properties should assure that supercapacitors have an infinite shelf life. But in practice, supercapacitor cells exhibit performances fading when they are used for months. This paper deals with the performances fading of supercapacitors under calendar life and power cycling tests. The used impedance model is analytical and based on physical quantities as double layer capacitance, specific area and electrolyte conductivity but also on elementary electrodes dispersion. A periodic characterization based on impedance spectroscopy is done in order to quantify the impedance changes during ageing tests. The obtained results confirm that impedance real part is increasing and the capacitance is decreasing during the two ageing tests, nevertheless the way they change is different. The impedance real part increase is independent of the frequency in calendar life test while, in power cycling test, this increase is accentuated at low frequencies. This difference will be explained thanks to impedance model parameters evolution. This study confirms that the two ageing tests affect differently the supercapacitor performances. © 2009 IEEE.

File: 3_extract_cems/abstract/2-s2.0-72449173761.txt
A wide input range multi-stage converter is proposed with the fuel cells and supercapacitors as a hybrid system. The front-end two-phase boost converter is used to optimize the output power and to reduce the current ripple of fuel cells. The supercapacitor power module is connected by push-pull-forward half bridge (PPFHB) converter with coupled inductors in the second stage to handle the slow transient response of the fuel cells and realize the bidirectional power flow control. Moreover, this cascaded structure simplifies the power management. The control strategy for the whole system is analyzed and designed. A 1kW prototype controlled by TMS320F2808 DSP is built in the lab. Simulation and experimental results confirm the feasibility of the proposed two-stage dc-dc converter system. © 2009 IEEE.

File: 3_extract_cems/abstract/2-s2.0-72449201036.txt
This paper presents the design and validation process of a supercapacitor storage based light rail vehicle (tramway). The main design aspects of the storage system are described: storage system rating, supercapacitor bank modeling, power electronic converter design and system control and management algorithms. Based on this design procedure, two 200kW bidirectional multichannel buck-boost converter modules have been designed and connected to their respective supercapacitor banks. Comparing with a conventional rail light vehicle, the designed system is able to achieve an improved efficiency and circulate in autonomous mode (without catenary). Besides a series of simulations validating different system operation modes, experimental results obtained from a full scale tramway are also presented. © 2009 IEEE.

File: 3_extract_cems/abstract/2-s2.0-72549102499.txt
This paper presents a converter topology used to interface a bank of Supercapacitors (SC) to a stiff DC-Link, like the one constituted by a typical battery. Main feature of the proposed converter is the reduced ratings of the power electronics switches compared to standard topologies. The capabilities of the proposed system in terms of energy storage and controllability of the power flow in and out the SC bank are identical to those of a conventional system, making the solution very attractive in terms of cost and efficiency in a wide number of applications. Theoretical principles underlying the converter operation are given, along with an experimental evaluation of the proposed solution, showing its practical feasibility. © 2008 The Institute of Electrical Engineers of Japan.

File: 3_extract_cems/abstract/2-s2.0-72549117210.txt
Polyaniline nanofibers were used to produce a flexible supercapacitor electrode with a specific capacitance of 235 F g-1. Cycle life and energy density were enhanced after encapsulating the polyaniline nanofiber electrode in Nafion. A specific capacitance of 195 F g-1 was obtained over 10,000 charge-discharge cycles. A fully flexible, stand alone capacitor comprising two polyaniline nanofiber based electrodes and a PVDF separator was constructed. An initial specific capacitance of 125 F g-1 (100 mV s-1) was obtained. This decreased to 95 F g-1 over 10,000 cycles. © 2009 Elsevier B.V. All rights reserved.

File: 3_extract_cems/abstract/2-s2.0-72549118384.txt
To resolve energy shortage and global warming problem, renewable natural resource and its power system has been gradually generalizing. However, the power fluctuation suppressing in short period and the balance control of consumption and supply in long period are two of main problems that need to be resolved urgently in natural energy power system. In Stand-alone Natural Energy Power System (SNEPS) with power energy storage devices, power fluctuation in short period is one of the main reasons that recharge cycle times increase and lead-acid battery early failure. Hence, to prolong the service life of lead-acid battery and improve power quality through suppressing the power fluctuation, we proposed a method of electric power smoothing for lead-acid battery of SNEPS using bi-directional Buck/Boost converter and Electric Double Layer Capacitor (EDLC) in this paper. According to the test data of existing SNEPS, a power fluctuation condition is selected and as an example to analyze the validity of the proposed method. The analysis of frequency characteristics indicates the power fluctuation is suppressed a desired range in the target frequency region. The experimental results of confirmed the feasibility of the proposed system and the results well satisfy the requirement of system design. © 2007 The Institute of Electrical Engineers of Japan.

File: 3_extract_cems/abstract/2-s2.0-72649097777.txt
The horizontally aligned MoO2/single-walled carbon nanotube (MoO2/SWNT) composite has been prepared by electrochemically induced deposition method which utilizes the good electronic conductivity of SWNTs as supporting material to deposit MoO2. The morphology and crystal structure of the composite were investigated by X-ray photoelectron spectroscopy and scanning electron microscopy, respectively. The capacitive properties of the MoO2/SWNT composites have been investigated by cyclic voltammetry (CV). A specific capacitance (based on MoO2) as high as 597 F g- 1 is obtained at a scan rate of 10 mV s- 1 in 0.1 M Na2SO4 aqueous solution. Additionally, the MoO2/SWNT composites electrode shows excellent long-term cycle stability (only 2.5% decrease of the specific capacitance is observed after 600 CV cycles). © 2009 Elsevier B.V. All rights reserved.

File: 3_extract_cems/abstract/2-s2.0-72949095523.txt
Sliding mode control of boost converter is studied. In order to improve dynamical performances with static and dynamic specifications, we propose a systematic procedure to compute the gains of the controller based on an optimization scheme. This method is applied to the control of an energy storage system based on supercapacitors technology in order to regulate the output voltage. Given a system with large variations of input voltage and load, it is necessary to guarantee good performance of the controller for large variations of operating point. Our study shows the great influence of the controller gains on the static and dynamic performances of the system. Hence, we point out a methodology for choosing the gains.

File: 3_extract_cems/abstract/2-s2.0-72949097733.txt
The optimal operation of a rail vehicle with on-board energy storage device minimizing energy consumption in catenary free mode is discussed in this paper. The Electric Double Layer Capacitor (EDLC) is assumed as an energy storage device because of its high power density, long lifetime and quick charge/discharge. The proposed method can determine the optimal acceleration/deceleration at each sampling point under fixed running time between stations taking state of charge of the EDLC into account. The model can be used for planning train schedule and evaluation of energy consumption. Using the methods, simulations for a LRV were implemented in some cases. From the first simulation, the relation between running time and energy consumption and impact of running time on the optimal acceleration/ deceleration are derived numerically. From the second simulation, optimal distribution of running time through two sections without quick charging is clarified. The trend of optimal solutions such as values of control inputs and energy consumption is finally discussed qualitatively.

File: 3_extract_cems/abstract/2-s2.0-72949110439.txt
This paper proposes a new circuit configuration of an energy storage system, consisting of EDLC and its inverters connected in series to main motor windings and utilizing the overvoltage durability of traction motors. Our proposed system enables improved performance of the powering and the regenerative braking at the ever high speed region, without increasing traction motor current.

File: 3_extract_cems/abstract/2-s2.0-72949114679.txt
This paper deals with the lifetime of supercapacitors used in transportation. Increasing onboard electrical devices require adapted storage elements like supercapacitors to supply all electrical systems. Reliability and lifetime are two major factors for electrical storage system. Based on accelerated ageing, some supercapacitors have been studied using a dedicated test bench. Temperature, voltage, current and power cycling are monitored since supercapacitor ageing are affected by these parameters. An ageing law suitable for a transport application is obtained and discussed.

File: 3_extract_cems/abstract/2-s2.0-72949118316.txt
This paper presents the results of the modeling of the HEV with an electric power splitter (EPS) and simulation of the fuel efficiency of this type of vehicle. The new innovative technological approach is presented by using the special type of synchronous machine that splits the mechanical power on two separate power transmission pats and therefore it is called electric power splitter. EPS is based on a double rotor synchronous permanent magnet generator. It is consisted of two rotating parts, a classic permanent magnet rotor and a rotating stator. The rotor is firmly coupled to the drive shaft of the internal combustion engine of the vehicle (ICE). The rotating stator, which structurally is typical AC machine stator, is firmly coupled to the transmission of the vehicle that leads to the car wheels. This technical solution enables the ICE to operate on the most optimal revolutions during the entire driving schedule. Two distinguish approaches has bean realized in order this new innovative technological solution to be confirmed as eligible. First approach is creation the mathematical model of the entire system, taking into account all the necessary preconditions, environment influences, machine and component characteristics. The results have been obtained by using this precisely determined mathematical model and by simulating the characteristics of all essential values for the entire drive, which gives clear view of the capabilities and potentials of this new HEV system. The second approach is based on experimental verification. In order to be performed the laboratory tests on this HEV concept, an experimental working stand was se up in the laboratory. ICE and the traction load are simulated with controlled AC induction motors. The entire working stand presents complex machine, measure and control system for realization of this task.

File: 3_extract_cems/abstract/2-s2.0-73049085340.txt
This paper presents research motivated by industrial demand for energy storage system for city transport vehicles. Our city transport has problems with stability of the trolley line voltage at the several places in the city a therefore this research has been started. Energy storage system with supercapacitors is one solution. The kinetic energy is accumulated into the supercapacitor during vehicle braking. This energy can be used to accelerating again. It is important to save the energy in the vehicles, which accelerate very often (we can think about stabile or mobile version).

File: 3_extract_cems/abstract/2-s2.0-73149102513.txt
Co3O4 nanorods have been successfully synthesized by thermal decomposition of the precursor prepared via a facile and efficient microwave-assisted hydrothermal method, using cetyltrimethylammonium bromide (CTAB) with ordered chain structures as soft template for the first time. The obtained Co3O4 was characterized by X-ray diffraction (XRD), scanning electron microscopy (SEM), transmission electron microscopy (TEM), and electrochemical measurements. The results demonstrate that the as-synthesized nanorods are single crystalline with an average diameter of about 20 to 50 nm and length up to several micrometers. Preliminary electrochemical studies, including cyclic voltammetry (CV), galvanostatic charge-discharge, and electrochemical impedance spectroscopy (EIS) measurements, are carried out in 6 M KOH electrolyte. Specific capacitance of 456 F g-1 for a single electrode could be achieved even after 500 cycles, suggesting its potential application in electrochemical capacitors. This promising method could provide a universal green chemistry approach to synthesize other low-cost and environmentally friendly transition metal hydroxide or oxide. © 2009 Springer Science+Business Media B.V.

File: 3_extract_cems/abstract/2-s2.0-73149114378.txt
The limited battery lifetime of modern embedded systems and mobile devices necessitates frequent battery recharging or replacement. Solar energy and small-size photovoltaic (PV) systems are attractive solutions to increase the autonomy of embedded and personal devices attempting to achieve perpetual operation. We present a batteryless solar-harvesting circuit that is tailored to the needs of low-power applications. The harvester performs maximum-power-point tracking of solar energy collection under nonstationary light conditions, with high efficiency and low energy cost exploiting miniaturized PV modules. We characterize the performance of the circuit by means of simulation and extensive testing under various charging and discharging conditions. Much attention has been given to identify the power losses of the different circuit components. Results show that our system can achieve low power consumption with increased efficiency and cheap implementation. We discuss how the scavenger improves upon state-of-the-art technology with a measured power consumption of less than 1 mW. We obtain increments of global efficiency up to 80%, diverging from ideality by less than 10%. Moreover, we analyze the behavior of supercapacitors. We find that the voltage across the supercapacitor may be an unreliable indicator for the stored energy under some circumstances, and this should be taken into account when energy management policies are used. © 2006 IEEE.

File: 3_extract_cems/abstract/2-s2.0-73249131155.txt
A large number of carbon nanotubes (CNTs) have been produced commingled in activated mesocarbon microbeads (AMCMBs) activated by potassium hydroxide in a stainless steel container at 900 °C, in which an especial buried-protection method with petroleum coke powders was used to protecting the product during activation. The CNTs were found to be about 50 nm in diameter and characteristic length more than 10 μm. In addition, the AMCMBs/CNTs compound when used for electrode material of electrochemical double-layer capacitors exhibited a specific capacitance of 243 F g-1 in 6 M KOH aqueous solution. © 2009 Elsevier B.V. All rights reserved.

File: 3_extract_cems/abstract/2-s2.0-73249144629.txt
The direct parallel connection of a high energy Li-ion battery (MP 176065 Integration, Saft SA, France) and a supercapacitor (BCAP0310 P250, Maxwell Technologies Inc., Switzerland) was simulated using an available battery model in MATLAB/Simulink for various ratios of capacitor to battery energy content. The Ragone plots for the different combinations were calculated for constant power and pulsed power discharge, respectively. The Ragone plot of the hybrid device for constant power discharge shows an improved performance with respect to the capacitor in terms of available specific energy and an improved performance with respect to the battery in terms of available specific power. However, the combined device never meets the specific performance of the battery at high specific energy or of the supercapacitor at high specific power. For a pulsed discharge, however, the Ragone plots of the combined device show that the performance extends into an energy-power regime inaccessible to the single devices. The improved performance depends on the duty cycle of the pulse pattern and on the relative energy under each pulse. © 2009 Elsevier B.V. All rights reserved.

File: 3_extract_cems/abstract/2-s2.0-73449127632.txt
Piezoelectric energy harvesting system is promising to the energy source of wireless sensor nodes for ubiquitous sensor networks. The piezoelectric material has been usually considered as a high voltage and low current source. When charging current into the thin film battery or supercapacitor, a larger current is needed to shorten the charging time. In order to increase the current in the piezoelectric energy harvesting, multilayer ceramics were fabricated. N-layer multilayer ceramics decreased the voltage but increased the current N times. The impedance of the multilayer ceramics are matched to 1 kΩ which is similar to the impedance of general electrical devices. The multilayer piezoelectric generator could be directly employed for electrical device without the additional electrical circuit to improve efficiency. © 2008 Springer Science+Business Media, LLC.

File: 3_extract_cems/abstract/2-s2.0-73449133697.txt
An optimized nanostructure design for electrode materials of supercapacitors was realized by introducing furfuryl alcohol into as-prepared surfactant-containing spherical host and generating a robust mesoporous structure. The structural characterization shows that the carbon spheres inherit the regular mesopore structure and high surface area of the template and possess a uniform particle size containing well-ordered channels throughout the spheres. By adjusting the initial molar ratio of H2O to tetraethyl orthosilicate (TEOS), the pore volumes of the templated carbons vary from 0.4 to 0.6 cm3·g-1 and surface areas are in the range of 610 and 944 m2·g-1. Furthermore, NiO nanoparticles were incorporated into the carbon spheres by air oxidation of the Ni-containing samples. The use of these spheres in electrode materials for electric double layer capacitors was investigated. The electrochemical measurements show that the specific capacitance of the ordered mesoporous carbon spheres (OMCs-2) can increase by 40% to 205.3 F·g-1 by the addition of 3 wt% NiO. © 2009 Elsevier Inc. All rights reserved.

File: 3_extract_cems/abstract/2-s2.0-73549084050.txt
An electrosynthesis process of hydrophilic polyaniline nanofiber electrode for electrochemical supercapacitor is described. The TGA-DTA study showed polyaniline thermally stable up to 323 K. Polyaniline nanofibers exhibit amorphous nature as confirmed from XRD study. Smooth interconnected fibers having diameter between 120-125 nm and length typically ranges between 400-500 nm observed from SEM and TEM analysis. Contact angle measurement indicated hydrophilic nature of polyaniline fibers. Optical study revealed the presence of direct band gap with energy 2.52 eV. The Hall effect measurement showed room temperature resistivity ∼3 × 10-4 Ω cm and Hall mobility 549.35 cm-2V-1 s-1. The supercapacitive performance of nanofibrous polyaniline film tested in 1 M H2SO4 electrolyte and showed highest specific capacitance of 861 F g-1 at the voltage scan rate of 10 mV/s. © 2009 Elsevier B.V. All rights reserved.

File: 3_extract_cems/abstract/2-s2.0-73549094920.txt
Carbon aerogel was prepared by polycondensation of resorcinol and formaldehyde using sodium carbonate as a catalyst with a resorcinol to catalyst ratio of 500. Co-doped carbon aerogels were then prepared by an impregnation method with a variation of cobalt content (1, 3, 5, 7, 10, and 15 wt.%), and their performance for supercapacitor electrode was investigated by measurement of specific capacitance in 1 M H2SO4 electrolyte at a scan rate of 10 mV/s. Among the samples prepared, 7 wt.% Co-doped carbon aerogel showed the highest capacitance (100 F/g) and stable cyclability. The enhanced capacitance of Co-doped carbon aerogel was attributed to the faradaic redox reactions of cobalt oxide. On the basis of this result, 7 wt.% Cu-, Fe-, Mn-, and Zn-doped carbon aerogels were also prepared by an impregnation method for use as a supercapacitor electrode. Among the metal-doped carbon aerogels, Mn-doped carbon aerogel showed the highest capacitance (107 F/g) while Cu- and Fe-doped carbon aerogels exhibited the most stable cyclability. © 2009 Elsevier B.V. All rights reserved.

File: 3_extract_cems/abstract/2-s2.0-73649100622.txt
In the present study, two mesoporous carbons OMC-KIT-6 and OMC-SBA-16 were nanocasted using mesoporous silica of KIT-6 and SBA-16 as templates and furfuryl alcohol as carbon precursor. Transmission electron microscopy (TEM) and X-ray diffraction (XRD) characterizations confirmed that the resultant samples are mesoporous carbons, and the as-prepared OMC-KIT-6 has an Ia3d ordered structure, whereas OMC-SBA-16 belongs to Im3m space group. The surface area and the average pore size are (1658 m2 g-1 and 3.4 nm) for OMC-KIT-6 and (1638 m2 g-1 and 2.9 nm) for OMC-SBA-16, respectively. The results of cyclic voltammograms and galvanostatic charge-discharge tests show that these two mesoporous carbons have excellent capacitive performances. But the difference of capacitive behavior between OMC-KIT-6 and OMC-SBA-16 may be a result of the difference of pore geometries of these two carbons. In order to find out the function of mesopore in a supercapacitor, we compared the capacitive properties of mesoporous and microporous carbons; the experiment results indicated that these two kinds of carbon exhibit nearly ideal capacitive behavior at low scan rate. When the scan rate is enhanced up to 50 mV s-1 the performance of mesoporous carbon is more stable than microporous carbon. This outcome demonstrated that mesopore plays an important role in forming double layers in the electrode materials. © 2009 Curtin University of Technology and John Wiley & Sons, Ltd.

File: 3_extract_cems/abstract/2-s2.0-73849118201.txt
As the overall structure of how electricity is delivered continues to change, ultracapacitor is considered as a possible energy storage device. Its application considerations range from electronics to large scale power systems. Much of its current uses in large scale applications, however, are focused on transportation needs with hybrid and electric vehicles. Its high specific power and moderate specific energy can be used as an electric flywheel to enhance power quality conditions caused by momentary and temporary interruptions. It can respond almost instantaneously and recharge in seconds. With the advent of power electronics and other materials technology, its capacity and capability as an energy storage device are just starting to be realized. This paper summarizes the research and development status and the applications of such devices in electric power systems. © 2008 IEEE.

File: 3_extract_cems/abstract/2-s2.0-73949089594.txt
(Figure Persented Efficient)A reversibly stretchable supercapacitor using buckled single-walled carbon nanotube (SWNT) macrofilms as the electrodes is demonstrated. A controllable wavy geometry and an extremely high stretchability (up to 30%) is achieved utilizing poly(dimethylsiloxane) (PDMS) as an elastomeric substrate (see image). The stretchable supercapacitors exhibit very stable capacitance under cyclic stretching and releasing, with capacitance values comparable to that of a supercapacitor assembled with pristine SWNT films. © 2009 WILEY-VCH Verlag GmbH & Co. KGaA.

File: 3_extract_cems/abstract/2-s2.0-74249087014.txt
Amorphous hydrous ruthenium oxide was prepared by a chemical precipitation method. Two ruthenium oxide samples with different contents of Na and Cl impurities were obtained by changing the number of times for washing sediments with distilled water. The experiment results showed that the Na and Cl impurities exist as hydrated Na+ and hydrated Cl-, respectively. Sample W 5 (sufficiently washed 5 times with distilled water during its preparation) has lower content of Na+ and Cl+ impurities in comparison with sample W_1 (insufficiently washed once with distilled water during its preparation). Cyclic voltammetric measurements indicate that the specific capacitance and power performance of W_5 are all higher than that of W_1. Hydrated Na+ and Cl- impurities not only decrease the specific capacitance of ruthenium oxide, but degrade the power performance. The reason for the deleterious effect of hydrated Na+ and Cl- impurities on the super-capacitive properties is discussed.

File: 3_extract_cems/abstract/2-s2.0-74349106929.txt
In this paper, a flatness-based nonlinear control method is proposed to control a multisource/multiload electrical hybrid system (EHS). The EHS is composed of a fuel cell and a supercapacitor-bank (SCB) as the main and auxiliary sources. They supply two independent loads, connected to a dc-bus through unidirectional buck converters. The proposed method is able to control the fuel cell output power and its dynamics. It also allows limiting the current of an SCB during charging and discharging processes. The proposed control strategy has the advantage of not requiring any commutation between different control algorithms when the operating mode of the system changes (from the normal mode to the overload mode, for example). As the fuel cell output characteristic (FCOC) varies with the physical and environmental parameters, an observer is also proposed and designed to estimate either the fuel cell voltage-power (V-P) output characteristic or voltage-current (V-I) output. The use of the proposed observer allows achieving an efficient control of the system and avoiding overcharging or discharging of an SCB. Experimental results demonstrate the operation of the proposed control strategy and observer in all situations. Experimental test on a system is done with two separated loads of 5 and 12 V, via a dSPACE platform. © 2006 IEEE.

File: 3_extract_cems/abstract/2-s2.0-74349129319.txt
Supercapacitors have evolved to meet market demands as some devices require high current power pulses. After delivering the pulse current, the supercapacitor is quickly recharged by the battery between the pulse cycles. This reduces the stress on the battery, extending the overall life of the battery by a factor of three or more. Supercapacitors, also called EDLCs (electrochemical double layer capacitors) or ultracapacitors, are electrochemical devices that have high capacitance and high energy density compared to other common capacitors, such as tantalum and aluminum electrolytic types. All supercapacitors are basically constructed from two carbon-based electrodes (mostly activated carbon having very high surface area), an electrolyte (aqueous or organic) and a separator that allows the transfer of ions, while providing electronic insulation between the electrodes. By connecting supercapacitors in parallel with the battery, the supercapacitors reduce the voltage drop that would occur in the battery, which in turn increases its life.

File: 3_extract_cems/abstract/2-s2.0-74549190493.txt
The polyanionic, poly(aryleneethynylene) polymer PNES that helically wraps single-walled carbon nanotubes (SWNTs) was used in a variety of novel electrically active composites, combined with the electroactive polymer poly(3,4-propylenedioxythiophene) PProDOT, to function as supercapacitor charge storage media. PNES provides solubility and dispersion characteristics for SWNTs in water and in organic solvents like methanol (MeOH). PNES/SWNT samples were prepared by drop casting PNES/SWNT/MeOH suspensions on Pt button electrodes; high stability PProDOT/PNES/SWNT composites were then prepared by electrochemical polymerization in ionic liquid/propylene carbonate electrolyte solution. These composites enhanced key redox capacitors rubrics compared to those of PProDOT-based terminals. The PNES-wrapped SWNTs were characterized by transmission electron microscopy and Vis-NIR absorption spectroscopy. PProDOT- and PProDOT/PNES/SWNT-based devices were interrogated by cyclic voltammetry (CV) to different cell voltages. Electronic transport properties of the PNES/SWNT composite samples were measured from 2K to room temperature. © The Electrochemical Society.

File: 3_extract_cems/abstract/2-s2.0-74949098751.txt
Today the application of PEM (Polymer Electrolyte Membrane) fuel cell stack in the automotive field is a topic on central interest. Unfortunately, a PEM fuel cell stacks cannot directly supply variable speed drives because of their non-linear behaviour in dynamic conditions. This paper is mostly concerned with the performance evaluation of the PEM fuel cell - supercapacitor system during repetitions of current step variations; in those cases, the supercapacitors cannot be completely recharged before supplying the load in the next dynamic, and the fuel cell stack can be overloaded. We propose the introduction of lithium battery packs and of a DC/DC converter. The obtained results shows that with the proposed configuration, the size of supercapacitors can be significantly reduced, reducing the stress on the battery pack without losses of performance. That will be useful in the design of the control strategy of variable speed drives supplied by the proposed system. © 2009 IEEE.

File: 3_extract_cems/abstract/2-s2.0-74949125907.txt
Nanostructured manganese dioxide films were obtained by electrosynthesis using 0.02-0.15 M KMnO4 solutions. The diffusion-controlled deposition mechanism is based on the reduction of anionic MnO4- at the cathode surface. The method allowed the fabrication of porous films for application in electrochemical supercapacitors (ES). It was shown that film porosity is beneficial for the charge transfer during deposition, crack prevention in thick films and electrolyte diffusion in fabricated ES electrodes. Porous nanostructured films showed good capacitive behavior in the 0.1 M Na2SO4 electrolyte in a voltage window of 1V. The specific capacitance decreased with increasing scan rate due to the diffusion limitation in the porous manganese dioxide electrodes.
