Repository: tikam24/supercapacitor_database

# supercapacitor_database
 Supercapacitor database generated from scientific literature

File: 3_extract_cems/abstract/2-s2.0-75149134809.txt
Strongly bonded arrays of vertically aligned, multi-walled carbon nanotubes (MWNTs) have been successfully grown on Ta foils, and provide a convenient basis for fabricating electrodes with high conductivity and stability. The MWNT arrays were further coated by nanostructured MnO2 through reacting with KMnO4 solution at room temperature. The morphology of the MnO2/MWNT nanocomposite was characterized by scanning electron microscopy (SEM) and transmission electron microscopy (TEM). It was found that the MnO2 is a beehive-like nanostructure that is homogeneously and densely coated on the surface of the MWNTs. The capacitance of the MWNT electrode was significantly increased from 0.14 to 6.81 mF cm-2 after being modified with nanostructured MnO2, that is, the massspecific capacitance of the bare and MnO2-modified MWNTs was about 33 and 446 F g-1, respectively. The MnO2/MWNT nanocomposite on Ta foils could be potential for developing a supercapacitor. © 2009 IUPAC.

File: 3_extract_cems/abstract/2-s2.0-75149146675.txt
The present work reports on synthesis and supercapacitor applications of multisegmented Au-MnO2/carbon nanotube (CNT) coaxial arrays. Multisegmented Au-MnO2/CNT coaxial arrays are fabricated inside porous alumina templates using a combination of electrodeposition, infiltration, and chemical vapor deposition methods. CNTs serve as an alternative additive for improving the electrical conductivity of the manganese oxide electrodes, in addition to its active electrode characteristics. The well-adhered interface between Au and MnO2/ CNT hybrid segments leads to nanoscale electrical contacts between the electrode and current collectors. Electrochemical studies have been performed using cyclic voltammetry, galvanostatic charge-discharge, and impedance spectroscopy measurements. The results demonstrate that MnO2/CNT hybrid coaxial arrays are efficient electrodes for supercapacitor applications. Au-segmented MnO2/CNT hybrid coaxial electrodes showed further improvement in specific capacitance, energy, and power densities of a supercapacitor. © 2010 American Chemical Society.

File: 3_extract_cems/abstract/2-s2.0-7544239499.txt
Manganese oxide nanotubes are electrochemically synthesized by the cyclic voltammetric electrodeposition method. A transmission electron microscopy investigation shows that these nanotubes are MnO2 crystalline with a diameter of 20 nm. Field-emission characteristics of the synthesized manganese oxide nanotubes are measured. The turn-on field is about 8.4 V/μm at a current density of 1 μA/cm2. The emission current density and the electric field follow Fowler-Nordheim behavior. Therefore, these manganese oxide nanotubes are useful for field-emission applications because they can be easily and economically synthesized at low temperature.

File: 3_extract_cems/abstract/2-s2.0-75449095662.txt
This paper presents supercapacitor (SCAP) and battery modeling with an original energy management strategy in a hybrid storage technology. The studied dc power supply is composed of SCAPs and batteries. SCAPs are dimensioned for peak power requirement, and batteries provide the power in steady state. A bidirectional dc/dc converter is used between SCAPs and the dc bus. Batteries are directly connected to the dc bus. The originality of this study is focused on SCAP behavior modeling and energy management strategy. The proposed strategy is based on a polynomial (RST) controller. For reasons of cost and existing components (not optimized) such as batteries and semiconductors, the experimental test benches are designed in reduced scale. The characterized packs of SCAPs include two modules of ten cells in series for each one and present a maximum voltage of 27 V. The proposed strategy is implemented on a PIC18F4431 microcontroller for two dc/dc converter topology controls. Experimental and simulation results obtained from the polynomial control strategy are presented, analyzed, and compared with that of classical proportionalintegral control. © 2009 IEEE.

File: 3_extract_cems/abstract/2-s2.0-75749113763.txt
The polyaniline(PANI) nanoparticles were synthesized with alcohol solvent at first. The microstructure of PANI nanoparticles were characterized by scanning electron microscope (SEM), Fourier transfer infrared spectroscopy (FTIR). The electrochemical performances of the samples were tested. The results showed that the diameters of PANI nanoparticles were 50-200nm. As the supercapacitor materials, PANI nanoparticles were suitable for the green energy materials. © (2010) Trans Tech Publications.

File: 3_extract_cems/abstract/2-s2.0-75749118590.txt
Supercapacitors as novel energy storage devices between conventional capacitors and batteries, with more specific capacitance and energy densities than conventional capacitors and more power densities than batteries are to be used in many fields. And, social demand on fuel economy and reducing pollution needs equipment of new function such as energy storage system with good power performance, high cyclability and good energy efficiency. Supercapacitor is regarded as one of good alternatives for meeting the requirement of market with excellent power performance and high cyclability. This paper deals with the fundamental characteristics of supercapacitor unit and charge and discharge behavior of supercapacitor module for developing 42V hybrid energy storage system with lead acid battery and supercapacitor in order to adopt to 42V power net for vehicle.

File: 3_extract_cems/abstract/2-s2.0-75749124968.txt
Capacitive energy storage is distinguished from other types of electrochemical energy storage by short charging times and the ability to deliver significantly more power than batteries. A key limitation to this technology is its low energy density and for this reason there is considerable interest in exploring pseudocapacitive materials where faradaic mechanisms offer increased levels of energy storage. Here we show that the capacitive charge-storage properties of mesoporous films of iso-oriented α-MoO 3 are superior to those of either mesoporous amorphous material or non-porous crystalline MoO 3. Whereas both crystalline and amorphous mesoporous materials show redox pseudocapacitance, the iso-oriented layered crystalline domains enable lithium ions to be inserted into the van der Waals gaps of the α-MoO 3. We propose that this extra contribution arises from an intercalation pseudocapacitance, which occurs on the same timescale as redox pseudocapacitance. The result is increased charge-storage capacity without compromising charge/discharge kinetics in mesoporous crystalline MoO 3. © 2010 Macmillan Publishers Limited. All rights reserved.

File: 3_extract_cems/abstract/2-s2.0-75749148702.txt
Nanoscale carbon-coated Li2MnSiO4 powder is prepared using a conventional solid-state method and can be used as the negative electrode in a Li2MnSiO4/activated carbon (AC) hybrid supercapacitor. Carbon-coated Li2MnSiO4 material presents a well-developed orthorhombic crystal structure with a Pmn21 space group, although there is a small impurity of MnO. The maximum specific capacitance of the Li2MnSiO4/AC hybrid supercapacitor is 43.2 F g-1 at 1 mA cm-2 current density. The cell delivers a specific energy as high as 54 Wh kg-1 at a specific power of 150 W kg-1 and also exhibits an excellent cycle performance with more than 99% columbic efficiency and the maintenance of 85% of its initial capacitance after 1000 cycles. Crown Copyright © 2009.

File: 3_extract_cems/abstract/2-s2.0-75849122891.txt
Supercapacitors are electrical energy storage devices that offer high power density and a high number of charge and discharge cycles. Even though the amount of stored energy they maintain is not comparable that of classical batteries, supercapacitors can offer advantages in several industrial applications. This paper introduces a simplified model, named the "two-branch" model, to characterize the electrical behaviour of double layer capacitors (DLCs). This model is similar to some models in literature from a circuit point of view (e.g. three-branch model), but the parameters identification process is easier and faster. Experimental charge and charge-discharge tests have been executed on supercapacitors of two different makes (Epcos and Maxwell) and for several different sizes (between 110 F and 600 F). Moreover a new identification procedure, for describing short-term behaviour, is proposed for the new simplified two-branch model. This new procedure is simpler than for the other lumped models therefore it can be adopted fruitfully also from them. The experimental results and the performed simulations are reported in order to verify the validity of the new simplified proposed model and of the new parameter identification process. © 2009 Elsevier B.V. All rights reserved.

File: 3_extract_cems/abstract/2-s2.0-76049097565.txt
Electroactive composite films of carbon nanotubes/polyaniline/nickel hexacyanoferrate (CNTs/PANI/ NiHCF) were synthesized on platinum substrates modified with CNTs by a one-step co-polymerization using cyclic voltammetry. The composite films were characterized by Fourier transform infrared spectroscopy (FT-IR), energy dispersive X-ray spectroscopy (EDS), and scanning electron microscopy (SEM). Cyclic voltammetry (CV), galvanostatic charge/ discharge, and electrochemical impedance spectroscope (EIS) methods were used to study the cycling stability and the electrochemical capacitive performance of the CNTs/PANI/NiHCF films. Results showed that three-dimensional porous network composite films with uniform distributions of PANI and NiHCF nanoparticles on the CNTs were formed by this new method. The specific capacitance of the inorganic-organic hybrid films were 262.28 F· g-1 with a specific energy of 29.51 Wh· kg-1 at a current density of 2 mA· cm-2. The specific power was 10228.61 W· kg-1 at a current density of 10 mA· cm-2. Meanwhile, CNTs/PANI/NiHCF films showed a capacity decay of only 19.92% after 2000 charge/discharge cycles and had a coulombic efficiency of over 99%. Therefore, the composite films exhibit outstanding power performance, fast dynamics of charge transport and are excellent materials for use in supercapacitors. © Editorial office of Acta Physico-Chimica Sinica.

File: 3_extract_cems/abstract/2-s2.0-76149136382.txt
An approach is presented to make a "surface-only solid" with a surface area of 2240 m2 g-1 (1310 m2cm -3), corresponding to 85% of the atoms constituting a surface, by opening single-walled carbon nanotube forests and solids via controlled oxidation. The controllability of the approach is demonstrated by tailoring the hole size to match the guest molecule, for example, nitrogen, fullerene, or solvated ions. These features make the surface-only solid an ideal vessel for material and energy storage, as demonstrated by its use for electrodes to realize a light and compact supercapacitor with high energy (24.7 W h kg -1) and power (98.9 kW kg-1) densities, exceeding those of activated carbon (16.9 W h kg-1 and 35.7 kW kg-1). ©2010 WlLEY-VCH Verlag GmbH & Co. KGaA,.

File: 3_extract_cems/abstract/2-s2.0-76349092058.txt
A chemical strategy has been purposely designed to hierarchically assemble nanoscale building blocks at the interface of solution/solid. Typically, a solution containing precursor of one component and a metal foil as metal source of another component were employed, on the basis of proposed chemical reactions on expected interfaces. Proper reaction parameters including temperature, pH value etc. were selected to adapt both chemical reactions in solution and on the metal surface. Consequently, at the interface of solution and metal foil, two kinds of nanoscale building blocks deposited simultaneously leading to the current hierarchical assembly. This strategy has been applied to the fabrication of a series of functional materials, including Nb2O5/TiO2, Nb2O5/LiF and ZnO/Co3O4. The current strategy provides a convenient one-step route to achieve complex functional structures, which may have potential applications in a variety of fields such as solar cells, Li-ion batteries, electrochemical supercapacitors, catalysts as well as chemical, gas, and bio-sensors. © 2009 Elsevier Ltd. All rights reserved.

File: 3_extract_cems/abstract/2-s2.0-76349102777.txt
A composite material formed by dispersing ultrasmall silicon nanoparticles in polyaniline has been used as the electrode material for supercapacitors. Electrochemical characterization of the composite indicates that the nanoparticles give rise to double-layer capacitance while polyaniline produces pseudocapacitance. The composite shows significantly improved capacitance compared to that of polyaniline. The enhanced capacitance results in high power (220 kW kg-1) and energy-storage (30 Wh kg-1) capabilities of the composite material. A prototype supercapacitor using the composite as the charge storage material has been constructed. The capacitor showed the enhanced capacitance and good device stability during 1000 charging/discharging cycles. © 2010.

File: 3_extract_cems/abstract/2-s2.0-76549094093.txt
Copper oxide multilayer nanosheets thin films have been formed using simple and inexpensive chemical bath deposition (CBD) method. These films were characterized using X-ray diffraction (XRD), Field emission scanning electron microscope (FESEM), Fourier transform infrared spectrum (FTIR), optical absorption and wettability test. The XRD pattern revealed that the copper oxide films are amorphous. Formation of copper oxide compound was confirmed from the FTIR studies. The FESEM images revealed the development of hierarchical multilayer nanosheets which covered the substrate surface. Surface wettability with liquid interface showed hydrophilic nature with water contact angle 53°. The optical absorption showed existence of direct optical band gap of energy 2.18 eV. The supercapacitive properties of copper oxide thin film investigated in 1 M Na2SO4 electrolyte showed supercapacitance of 43 F g-1 at scan rate 10 mV s-1. © 2009 Elsevier B.V. All rights reserved.

File: 3_extract_cems/abstract/2-s2.0-76649138944.txt
(figure presented)Nickel cobaltite (NiCo2O4) aerogels, synthesized with a chloride-based epoxide-driven sol-gel process, exhibit ultrahigh specific capacitances (1400F g-1; see figure), excellent reversibility, and outstanding cycle stability, at a relatively high mass loading of 0.4 mg cm-2.© 2010 WILEY-VCH Verlag GmbH & Co. KCaA.

File: 3_extract_cems/abstract/2-s2.0-76749161253.txt
In this study, polybenzoxazine, a new high performance thermosetting resin, was used to prepare carbon aerogels used as an electrode for supercapacitors. Two types of polybenzoxazines, derived from two different amines, aniline and triethylenetetramine, and denoted as BA-a and BA-teta, respectively, were chosen as the reactants for the organic precursor preparation. The surface area of carbon aerogels from both BA-a and BA-teta was 391 and 368 m2/g, respectively. The pore size of each carbon aerogel was in the range of 2-5 nm, which is a suitable pore size for use as electrodes in electrochemical applications. The electrochemical properties of the obtained carbon aerogels showed good performance for supercapacitor applications with a specific capacitance of 55.78 and 20.53 F/g for BA-teta and BA-a, respectively. At low voltage scanning, 1 and 5 mV/s, the cyclic voltammogram of the carbon aerogel derived from BA-teta gave a better rectangular shape than that of the other carbon aerogel. The impedance spectra of both carbon aerogels confirmed the results of the capacitance and the cyclic voltammogram analyses. © 2010 Elsevier B.V. All rights reserved.

File: 3_extract_cems/abstract/2-s2.0-76749167624.txt
Recently there is strong interest in lightweight, flexible, and wearable electronics to meet the technological demands of modern society. Integrated energy storage devices of this type are a key area that is still significantly underdeveloped. Here, we describe wearable power devices using everyday textiles as the platform. With an extremely simple "dipping and drying" process using single-walled carbon nanotube (SWNT) ink, we produced highly conductive textiles with conductivity of 125 S cm-1 and sheet resistance less than 1 Ω/sq. Such conductive textiles show outstanding flexibility and stretchability and demonstrate strong adhesion between the SWNTs and the textiles of interest. Supercapacitors made from these conductive textiles show high areal capacitance, up to 0.48F/cm2, and high specific energy. We demonstrate the loading of pseudocapacitor materials into these conductive textiles that leads to a 24-fold increase of the areal capacitance of the device. These highly conductive textiles can provide new design opportunities for wearable electronics and energy storage applications. © 2010 American Chemical Society.

File: 3_extract_cems/abstract/2-s2.0-76849104455.txt
The decrease of energy consumption per 1 bit processing (ε) and power supply voltage (Vdd) of integrated circuits (ICs) are long-term tendencies in micro- and nanoelectronics. In this framework, deep-sub-voltage nanoelectronics (DSVN), i.e., ICs of ∼1011-1012 cm-2 component densities operating near the theoretical limit of ε, is sure to find application in the next 10 years. In nanoelectronics, the demand on high-capacity capacitors of micron sizes sharply increases with a decrease of technological norms, ε and Vdd. Creation of high-capacity capacitors of micron size to meet the challenge of DSVN and related technologies is considered. The necessity of developing all-solid-state impulse micron-sized supercapacitors on the basis of advanced superionic conductors (nanoionic supercapacitors) is discussed. Theoretical estimates and experimental data on prototype nanoionic supercapacitors with capacity density δC ≈ 100 μF/cm2 are presented. Future perspectives of nanoionic devices are briefly discussed. © 2009 World Scientific Publishing Company.

File: 3_extract_cems/abstract/2-s2.0-77249117707.txt
A new type of flexible carbon fabric supported magnetite multiwalled carbon nanotubes (Fe3O4-MWNTs) nanocomposite based supercapacitor was fabricated for the removal of high concentration of arsenic and desalination of seawater. MWNTs were synthesized by a chemical vapor deposition (CVD) technique, purified by air oxidation and acid treatment followed by further functionalization. Decoration of magnetite (Fe 3O4) nanoparticles over functionalized MWNTs surface was done by a chemical technique. Fe3O4-MWNTs nanocomposite was characterized using different characterization techniques. Electrochemical activity of the nanocomposite was analyzed for arsenite and arsenate ions containing water as well as for seawater by using cyclic voltametry (CV). Adsorption isotherms and kinetic characteristics of sodium, arsenate, and arsenite ion removal were studied. Performance of the filter made up of nanocomposite-based electrodes was examined by an inductive coupled plasma optical emission spectroscopy (ICP-OES) technique. The present study shows the novel nature of the nanocomposite, which can remove both types of arsenic ions (arsenate and arsenite) and salt from seawater. High desalination efficiency (removal of sodium, magnesium, and calcium) of seawater and repeatability for the simultaneous removal of arsenic (both arsenate and arsenite) and sodium have been demonstrated in the present work. © 2010 American Chemical Society.

File: 3_extract_cems/abstract/2-s2.0-77249120090.txt
Manganese oxides, as an environmentally friendly material with various oxidation states, have a long history as an electrode material for batteries. Recently, a new energy storage system, supercapacitor, with its unique power density and energy density range, has been put in the focus. With a vast number of ongoing researches in exploring the MnOx as the electrode materials for supercapacitors, this article provides a comprehensive review on the recent findings in this area. Different approaches to synthesise and the electrochemical behaviours of various forms of pure and composite MnO x were presented. Important parameters that can influence the electrochemical behaviour of manganese oxides based materials are summarised. The state of the art of engineering of MnOx into composites or specific nanostructures with improved electrochemical performance is reviewed. A brief survey on the performance of symmetric and hybrid supercapacitors with MnOxas electrode material is given and appropriate cell configuration has been proven to be necessary for the optimisation of the capacitive performance. Moreover, the essential difference of charge storage mechanism between battery and supercapacitor for MnOx electrode is stated. Based on these literature findings, MnOx is believed to be a type of promising and competitive electrode material for applications in supercapacitors. © 2009 Institute of Materials, Minerals and Mining.

File: 3_extract_cems/abstract/2-s2.0-77349117555.txt
Stable aqueous dispersions of polymer-modified graphene sheets were prepared via in situ reduction of exfoliated graphite oxides in the presence of cationic poly(ethyleneimine) (PEI). The resultant water-soluble PEI-modified graphene sheets were then used for sequential self-assembly with acid-oxidized multiwalled carbon nanotubes, forming hybrid carbon films. These hybrid films were demonstrated to possess an interconnected network of carbon structures with well-defined nanopores to be promising for supercapacitor electrodes, exhibiting a nearly rectangular cyclic voltammogram even at an exceedingly high scan rate of 1 V/s with an average specific capacitance of 120 F/g. © 2009 American Chemical Society.

File: 3_extract_cems/abstract/2-s2.0-77449149518.txt
Polyaniline-multi-walled carbon nanotubes (PANI/MWCNTs) composite has been synthesized by in situ oxidizing polymerization of aniline in water dispersion of MWCNTs and has been tested as a supercapacitor electrode material. Supercapacitive behaviour of the shell core composite has been investigated by a cyclic voltammetry and galvanostatic charge-discharge tests. In order to obtain information about the composite composition additional thermoanalytical tests have been carried out including mass decrement and heat stream in function of temperature. The research is aimed at utilization of the specific structure of the shell core composite type for designing new materials with promising properties which could find application as supercapacitor electrode materials.

File: 3_extract_cems/abstract/2-s2.0-77649184351.txt
This paper presents an analysis of vehicle regenerative braking systems as a quick and relatively easy means of achieving higher overall fuel efficiency and lowering carbon emissions. The system involves the installation of an additional electric motor/generator in parallel to the vehicle's internal combustion engine and is used in conjunction with a DCDC converter and ultracapacitor. The system is used to recapture the energy lost in vehicle braking, significantly reducing a vehicle's overall energy consumption and lowering vehicle emissions. Experimentally-based evidence is collected and compared for two sample vehicles to deduce the potential fuel and emissions saving. © 2010 Elsevier Ltd. All rights reserved.

File: 3_extract_cems/abstract/2-s2.0-77649188975.txt
A real time control strategy for fuel cell hybrid vehicles is proposed. The objective is to reduce the hydrogen consumption by using an efficient power sharing strategy between the fuel cell system (FCS) and the energy buffer (EB). The energy buffer (battery or supercapacitor) is charge-sustained (no plug-in capabilities). The real time control strategy is derived from a non-causal optimization algorithm based on optimal control theory. The strategy is validated experimentally with a hardware-in-the-loop (HiL) test bench based on a 600 W fuel cell system. © 2010 Elsevier Ltd. All rights reserved.

File: 3_extract_cems/abstract/2-s2.0-77649225153.txt
Polyaniline (PANI) as one of most promising conducting polymers has attracted much attention because of its low cost, superior electrochemical performance, distinguishable electrical properties, mechanical flexibility, and relative ease of processing. In this article, we explored a novel route to prepare PANI nanobelts directly onto conducting substrates by electrodeposition, which represents a facile synthetic method for the synthesis of high quality samples with excellent electrical contact to a substrate, which is critical for further supercapacitor testing. The products were characterized by scanning electron microscopy (SEM), powder X-ray diffraction analysis (XRD), and Fourier transform infrared (FTIR) analysis. These prepared PANI nanobelts were found to have a large surface area, which promotes remarkable enhancement in the performance of supercapacitors. The PANI electrodes composed of nanobelts showed a high specific capacitance (SC) value of 873 Fg1- at 1.0 mVs -1 and high stability over 1000 cycles. The results of electrochemical measurements show that these PANI nanobelts have a potential application as highperformance supercapacitor electrode material. © 2010 American Chemical Society.

File: 3_extract_cems/abstract/2-s2.0-77649232562.txt
The activated carbon with honeycomb-like morphology for electrochemical double layer capacitors (EDLCs) was prepared from wheat straw by carbonization and subsequent activation with KOH. The product presented micro- and mesoporous structure with the peak pore size of 2.1 nm and high specific surface area of 2316 m2/g. The electrochemical capacitance performances of the activated carbon as EDLC electrodes were characterized by using cyclic voltammetry (CV), alternating current (AC) impedance. The specific capacitance of the activated carbon reached 251.1 F/g at 2 mV/s scan rate in the electrolyte of MeEt3NBF4/AN. The thermal gravimetric analysis of AN impregnated carbon was explored as a new approach to investigate the effectivity of pore for the electrolytes. The relationships between specific capacitance and scan rate, surface area and pore diameter were discussed. © 2010 Elsevier Inc. All rights reserved.

File: 3_extract_cems/abstract/2-s2.0-77649233177.txt
Ordered mesoporous carbon/carbon aerogel (OMC/CA) composites have been obtained by a simple ultrasonic mixing technique. It is found that there exists a synergistic effect between OMC's channel-like mesopores and CA's network-like mesopores during electrochemical charge-discharge process; and the maximum synergistic coefficient arrives at 0.37 when CA content is 30 wt.%. As a result, the as-prepared OMC/CA composites can make full use of the two-dimensional order of mesoporous structure of OMC and the three-dimensional connectivity of mesoporous structure of CA, and thus, exhibit much better electrochemical properties as compared to OMC and CA alone. © 2010 Elsevier Inc. All rights reserved.

File: 3_extract_cems/abstract/2-s2.0-77649275321.txt
In this paper, a prototype cybernetic transportation system called cybernetic technologies for cars in Chinese cities (CyberC3) is introduced. This system contains as many modules as necessary to evaluate the feasibility for its potential mass application in cities, including a central control room, five stations, three on-road monitoring cameras, three intelligent vehicles, and a green-energy power system. The entire system is centrally controlled and runs in two different modesthe shuttle mode and the on-demand mode. The control algorithm is divided into three logical layers: scheduling, planning, and executing. The scheduling layer manages the entire system, the planning layer navigates the vehicle, and the executing layer controls the vehicle in real time. The vehicle is powered by supercapacitor batteries. This system is a demonstration system, as well as a research platform, and has been open to the public in Shanghai, China, since May 2007, which has helped to evaluate the entire system and spread the concept of cybernetic transportation systems in China. © 2010 IEEE.

File: 3_extract_cems/abstract/2-s2.0-77649302797.txt
Fuel cell based power source systems start to be practically used in wide range and variety of applications. Presented paper includes description of construction of fuel cell - supercapacitor hybrid powering system mounted in vehicle in which specially designed energy flow monitoring unit was installed. Results of preliminary measurements of hybrid power supply parameters during Hy-IEL electric vehicle drive tests are presented and discussed.

File: 3_extract_cems/abstract/2-s2.0-77749291959.txt
With the development of smart grid, energy storage technology will play an increasingly important role in the power system. As an excellent quick energy storage device, supercapacitors have instantaneous power densities more significant than batteries and energy densities larger than dielectric capacitors, and have been widely applied to power quality conditioning equipment, new energy power generation system, etc. However, for the design of supercapacitor based energy storage systems, more insights are needed to analyze the transient response of supercapacitor for many design aspects, such as the design of the voltage balance circuit, the optimization of the energy management scheme, etc. In this paper, a new high frequency simple structure supercapacitor equivalent circuit model is proposed, and a new frequency domain based parameter identification method is described in detail. The experimental and simulation results are presented to verify the analysis. ©2009 IEEE.

File: 3_extract_cems/abstract/2-s2.0-77949262362.txt
Titania nanocomplexes, comprising the disordered nanoribbons or nanowires on the top surface and highly ordered nanotube array on the underlaying layer, has been fabricated by longitudinally splitting off nanotubes in a controlled anodization process. Anatase titania nanocomplexes show higher photovoltage and photocurrent responses and photocatalysis activity than titania nanotube array due to the enhanced light harvesting caused by nanoribbons and nanowires. Furthermore, titania nanowire-nanotube demonstrates a higher photoelectrical performance than nanoribbon-nanotube due to its thicker space charge layer caused by long nanotubes and more effective surface area contributed by nanowires. Cyclic charge-discharge measurements show that titania nanotube array exhibits a much higher electric double layer capacitance than titania nanocomplexes because the surface nanoribbons or nanowires inhibit the free diffusion and transportation of electrolyte ions into the underlaying nanotubes. Therefore, titania nanocomplexes can act as a photoactive material for photocatalysis applications and titania nanotube array can act as an electrode substrate for electrochemical supercapacitor applications. © 2010 Elsevier Ltd. All rights reserved.

File: 3_extract_cems/abstract/2-s2.0-77949286407.txt
In this paper we present some models for supercapacitors. The supercapacitors are used more and more in high level industries such as: traction systems, automotive industry, aerospace industry, telecommunications etc. Undestanding supercapacitors operation mode is necessary so we can be able to determine the applications which require these components, and to be able to choose between supercapacitors and other energy storage devices. In this paper were used some models for the implementation of supercapacitors, and the simulations made in Orcad 9.2 to determine their operation, are in time and frequency domain. Also, the models were implemented in Simulink 7.5 and the simulation results prove the models accuracy. Two test measurements on the ECOND Pscap350 supercapacitor were realized and using the measurement data, two methods to compute the parameters are presented. ©2009 IEEE.

File: 3_extract_cems/abstract/2-s2.0-77949382417.txt
An innovative subway has been proposed using supercapacitors as the main energy source. Different steps have been defined in order to check the performance of this new supply system on a real subway. In this paper, a reduced-scale hardware-in-the-loop simulation is presented for initial experimental validations on a reduced-power experimental setup. Special attention is paid to reproducing torque, acceleration, and jerk limitations of the real system. © 2010 IEEE.

File: 3_extract_cems/abstract/2-s2.0-77949388490.txt
Composite electrodes consisting of Mn-Co oxide and high electrical conductive carbon nanofibers(vapor grown carbon nanofiber, VGCF)(CoMnO2/VGCF) were prepared by thermally decomposing manganese and cobalt nitrates directly onto the pore of a porous nickel foam substrate as a current collector to form manganese and cobalt oxides, and their supercapacitive properties were investigated using cyclic voltammetry in 1M KOH aqueous solution. The CoMnO2/VGCF electrodes exhibited high specific capacitance value of 630 F/g at 5 mV/s and excellent capacitance retention of 95% after 104 cycles. © 2009 by ESG.

File: 3_extract_cems/abstract/2-s2.0-77949423988.txt
The sensor nodes of wireless sensor networks remain inactive most of the time to achieve longer runtimes. Power is mainly provided by batteries, which are either primary or secondary. Because of its internal impedance, a significant voltage drop can appear across the battery terminals at the activation time of the node, thus preventing the extraction of all the energy from the battery. Additionally, internal losses can also be significant. Consequently, the runtime is reduced. The addition of a supercapacitor in parallel with the battery, thus forming a hybrid-storage device, has been proposed under pulsed loads to increase the power capabilities and reduce both the voltage drop and the internal losses at the battery. However, this strategy has not yet thoroughly been analyzed and tested in low-power wireless sensor nodes. This paper presents a comprehensive theoretical analysis that extends previous works found in the literature and provides design guidelines for choosing the appropriate supercapacitor. The analysis is supported by extensive experimental results. Two low-capacity (< 200 mAh) batteries were tested together with their hybrid-storage unit counterparts when using an electronic load as a pulsed current sink. The hybrid-storage units always achieved a higher runtime. One of the batteries was also tested using a sensor node. The runtime extension was 16% and 33% when connecting the hybrid-storage unit directly and through a dcdc switching regulator to the sensor node, respectively. © 2010 IEEE.

File: 3_extract_cems/abstract/2-s2.0-77949436868.txt
Flexible supercapacitor is successfully fabricated using polyaniline nanowires/carbon cloth (PANI-NWs/CC) nanocomposite. High gravimetric capacitance of 1079 F g-1 at a specific energy of 100.9 Wh kg-1 and a specific power of 12.1 kW kg-1 is obtained. Moreover, this approach also offers an exceptionally high area-normalized capacitance of 1.8 F cm-2. The diffusion length of protons within the PANI-NWs is estimated to be about 60 nm by electrochemical impedance analysis, which indicates that the electrochemical performance of the electrode is not limited by the thickness of PANI-NWs. The electrochemical performance of PANI-NWS/CC remains without any deterioration, even when the cell is bent under high curvature. These results clearly present a cost-effective and simple method of fabrication of the nanostructured polymers with enormous potential in flexible energy storage device applications. © 2010 Elsevier B.V. All rights reserved.

File: 3_extract_cems/abstract/2-s2.0-77949487224.txt
The electrochemical characteristics for the electrical double layer capacitors based on the titanium carbide derived carbon (CDC-TiC) electrodes in 0.4 M N,N-dimethyl-1,4-diazabicyclo[2,2,2]octanediium tetrafluoroborate (DMDABCO(BF4)2), 0.2 M DMDABCO(BF4)2 + 0.2 M triethylmethylammonium tetrafluoroborate (TEMABF4), and 0.4 M TEMABF4 in γ-butyrolactone (γ-BL) have been studied using cyclic voltammetry, constant current charging/discharging and electrochemical impedance spectroscopy. The ideal electrical double layer capacitor behaviour was observed in a wide region of cell voltages (U ≤ 3.0 V) for the CDC-TiC electrodes in 0.4 M DMDABCO(BF4)2 in γ-BL. The geometry of solvation shells around DMDABCO2+, TEMA+, and BF4- have been optimized with molecular dynamics calculations and the coordination numbers equal to 15, 7 or 8, respectively, have been proposed and compared with electrochemical and gas sorption data for CDC-TiC. The gravimetric capacitance (129 F g-1), high gravimetric energy (40.6 Wh kg-1) and power (93 kW kg-1) were established for the CDC-TiC electrodes in 0.4 M DMDABCO(BF4)2 γ-BL solution. © 2010 Elsevier B.V. All rights reserved.

File: 3_extract_cems/abstract/2-s2.0-77949548790.txt
Manganese dioxide nanoparticles were prepared by a chemical precipitation method. Composite electrodes for electrochemical supercapacitors (ES) were fabricated by impregnation of slurries of the manganese dioxide nanoparticles and carbon black into porous nickel foam current collectors. In the composite electrodes, carbon black nanoparticles formed a secondary conductivity network within the nickel foam cells. Obtained composite electrodes, containing manganese dioxide and 0-20wt% carbon black with total mass loading of 55mgcm-2, showed a capacitive behavior in the 0.1-0.5M Na 2SO4 solutions. The highest specific capacitance (SC) of 128Fg-1 was obtained at a scan rate of 2mVs-1 in the 0.5M Na2SO4 solutions. The SC increased with increasing carbon black content in the composite materials and increasing Na2SO 4 concentration in the solutions and decreased with increasing scan rate.

File: 3_extract_cems/abstract/2-s2.0-77949568984.txt
Charge transfer reactions are the most frequent processes met during the conversion of chemical energy into electrical one. Intercalation/insertion processes are the best examples of these phenomena. The type of interaction/binding between guest species and host material decides about the reversibility of the processes. The important drawback of the carbon anode in Li-ion cells is often its irreversible capacity. It correlates with the active surface area and it can be significantly diminished through pyrolytic carbon coating. In situ7Li-NMR measurement is a perfect method for monitoring the type of Li-C bonding during the insertion/deinsertion process. Supercapacitor is the second category of attractive energy storage system. The main operation of a capacitor is based on an electrostatic attraction; however, very often pseudocapacitance effects take place. Intensive research is devoted to electrochemical hydrogen storage where the type of C-hydrogen bonding is crucial for practical application of this process. The reversibility of hydrogen insertion into the carbon network is ensured by a weak chemical bonding. Carbon materials with electrosorbed hydrogen play a perfect role of negative electrode in supercapacitor. Attractive host-guest interactions take place during the performance of various supercapacitor electrode materials, e.g. nitrogen-doped carbons with modified electronic structure, layered double hydroxides, conducting polymers, etc. © 2009 Elsevier Ltd. All rights reserved.
