Repository: tikam24/supercapacitor_database

# supercapacitor_database
 Supercapacitor database generated from scientific literature

File: 3_extract_cems/abstract/2-s2.0-0036680190.txt
Possibilities of electrochemical energy conversion using carbon nanotubes and related materials in various systems, such as lithium batteries, supercapacitors, hydrogen storage, are considered. It is shown that for these applications the electrochemical properties of multiwalled (MWNTs) and single walled (SWNTs) nanotubes are essentially dominated by their mesoporous character. During lithium insertion into nanotubular materials a high irreversible capacity Cirr (from 460 to 1080 mAh/g) has been observed after the first cycle with a tendency to further decomposition of electrolyte with cycling. Penetration of solvated lithium ions in the accessible mesopores is at the origin of this phenomenon; an almost linear dependence has been found between the mesopore volume and Cirr. Reversible capacity for lithium insertion Crev ranged between 220 and 780 mAh/g; however, a great divergence (hysteresis) between insertion and extraction characteristics was observed independently on the kind of nanotubes and oxygen content. Amount of lithium stored by electrostatic attraction is negligible in comparison to real redox reactions which for thermodynamic reasons present linear variation of potential, especially during deinsertion (pseudocapacitive effects). During positive polarization, i.e., removal of lithium, resistivity of the electrode also gradually increases. Due to the open network of mesopores formed by the nanotubes entanglement, and consequently an easily accessible electrode-electrolyte interface, nanotubular materials are quite adapted for supercapacitor electrodes in various electrolytic solutions. High values of capacitance (80 F/g) have been obtained in 6 M KOH for materials with a surface area of only ca. 430 m2/g. Capacitance values have been enhanced either by additional oxygenated functionalisation of nanotubes (130 F/g) or by conducting polypyrrole (PPy) electrodeposition where the maximum values reached 170 F/g. The next domain of energy storage in the carbon nanostructures is the accumulation of hydrogen by the electrochemical decomposition of aqueous alkaline medium on a negatively polarized carbon electrode in ambient conditions. For SWNTs only moderate values (below 0.5 wt.% of H2) have been found, while for activated carbons with highly developed surface area of 1500 m2/g, the amount of reversibly sorbed hydrogen was ca. 2 wt.%, noticeably larger than under dihydrogen pressure (only 0.4 wt.% for the same material at 70 bar and 273 K). The enhancement observed for the activated carbon is interpreted by the formation of nascent hydrogen during water reduction which penetrates easily in the available carbon nanopores. The values obtained by this method are comparable to those of metallic alloys, such as LaNi5 for example. © 2002 Elsevier Science Ltd. All rights reserved.

File: 3_extract_cems/abstract/2-s2.0-1542328764.txt
A novel laser-based process developed at the Naval Research Laboratory has been used to fabricate pseudocapacitors and microbatteries with tailored capacities for small electronic devices having size and/or weight restrictions. This process, called MAPLE DW (for matrix-assisted pulsed-laser evaporation direct write) can deposit rugged mesoscale (1 μm to 10 mm) electronic components over any type of substrate. A pulsed laser operating at 355 nm is used to forward transfer material from a tape-cast ribbon to a suitable substrate to form a precision design. With MAPLE DW, customized mesoscale electronic components can be produced, eliminating the need for multiple fabrication techniques and surfacemounted components. Direct write processing is especially attractive for the fabrication of micro-power sources and systems. The versatility of laser processing allows battery designs to be easily modified. Batteries and/or pseudocapacitors can be integrated with power management electronics to deliver a wide range of power outputs. By building power sources directly on electronic components, the weight of the power sources is decreased as the electronic substrate becomes part of the battery packaging and the lengths of interconnects are shortened, reducing conductor losses. RuOxHy pseudocapacitors deposited with MAPLE DW show good storage capacities. Pads of hydrous RuO2 having dimensions of 2.2 mm × 1.0 mm × 30 μm have been deposited in a planar configuration on gold current collectors. Rechargeable Zn/MnO2 alkaline microbatteries comprising of MnO2, Zn, an ethyl cellulose separator barrier layer and a KOH electrolyte have also been fabricated by MAPLE DW. The resulting structures with dimensions of 1.5 mm × 1.5 mm × 60 μm represent the first demonstration of a multilayer microbattery made by MAPLE DW. The performance of these prototypes are shown and the potential impact of MAPLE DW for the fabrication of novel microbattery systems for integrated power applications are discussed.

File: 3_extract_cems/abstract/2-s2.0-76249085950.txt
An original concept based on carbon replica method and adapted on organic/inorganic (O/I) hybrid layered double hydroxide (LDH) assembly is used to impart resulting carbon composites and replicas with interesting electrochemical properties. Thanks to the isomorphous cation substitution possible within the LDH layers, a series of O/I materials are prepared using the emulsifier 2-acrylamido-2-methyl-l-propanesulfonatc acid (AMPS) as a source of carbon and Zn2A1, Co2A1fJ1SFe0.5 and Ni 2A1 as the LDH framework container. The process of carbonization and acid leaching is characterized by in situ X-ray diffractometry, Raman spectroscopy, and the pore formation of the resulting carbon replica by nitrogen adsorption. According to the carbonization/ acid-leaching procedure, the electrochemical behavior is characterized in various aqueous electrolytes, using four salts, including 1.0 M NaNO3,0.5 M Na2SO4.1 M Na2SO3. and 6 M KOH by means of cyclic vol tammetry, galvanostatic mode, and complex impedance spectroscopy. Here, the key facet is the combination of the capacitive behavior of carbon, the pseudo-capacitive response coming from its functionalized surface, as well as redox reactions resulting from the inorganic particles present in the carbon composite and acting as a pore former during the acid leaching. From an optimized potential window of 1.2 V in 1 M Na2SO3, an electric energy of 11.0 W h/kg associated with a power density of 87.75 kW/kg is retrieved at a current density of 10 mA/g for carbon replica obtained from Co2Al 0.5Fe0.5/AMPS. and this is determined to be stable at moderate regime without significant capacitance fading. Meanwhile, a corresponding carbon composite, i.e., before acid leaching, presents over an optimized potential window of 1.8 V, a capacitance per surface unit of 92.6/μF/cm2 at slow scan rate, largely because of the pseudo-capacitance effect, and a reversible redox reaction of 43 mAh/g is obtained at the C/3 regime in galvanostatic mode. Finally, preliminary tests in an asymmetric capacitor give some hints on the versatility of the new innovative approach using elcctrochemically active template, which creates the carbon part with suitable (pseudo)-capacitivc properties, as well as being electronically conductive embedding inorganic redox centers. © 2009 American Chemical Society.

File: 3_extract_cems/abstract/2-s2.0-77951440869.txt
We report the synthesis of composite RuO2/poly(3,4- ethylenedioxythiophene) (PEDOT) nanotubes with high specific capacitance and fast charging/discharging capability as well as their potential application as electrode materials for a high-energy and high-power supercapacitor. RuO 2/PEDOT nanotubes were synthesized in a porous alumina membrane by a step-wise electrochemical deposition method, and their structures were characterized using electron microscopy. Cyclic voltammetry was used to qualitatively characterize the capacitive properties of the composite RuO 2/PEDOT nanotubes. Their specific capacitance, energy density and power density were evaluated by galvanostatic charge/discharge cycles at various current densities. The pseudocapacitance behavior of these composite nanotubes originates from ion diffusion during the simultaneous and parallel redox processes of RuO2 and PEDOT. We show that the energy density (specific capacitance) of PEDOT nanotubes can be remarkably enhanced by electrodepositing RuO2 into their porous walls and onto their rough internal surfaces. The flexible PEDOT prevents the RuO2 from breaking and detaching from the current collector while the rigid RuO2 keeps the PEDOT nanotubes from collapsing and aggregating. The composite RuO 2/PEDOT nanotube can reach a high power density of 20 kW kg -1 while maintaining 80% energy density (28 Wh kg-1) of its maximum value. This high power capability is attributed to the fast charge/discharge of nanotubular structures: hollow nanotubes allow counter-ions to readily penetrate into the composite material and access their internal surfaces, while a thin wall provides a short diffusion distance to facilitate ion transport. The high energy density originates from the RuO2, which can store high electrical/electrochemical energy intrinsically. The high specific capacitance (1217 F g-1) which is contributed by the RuO2 in the composite RuO2/PEDOT nanotube is realized because of the high specific surface area of the nanotubular structures. Such PEDOT/RuO2 composite nanotube materials are an ideal candidate for the development of high-energy and high-power supercapacitors. © 2010 the Owner Societies.

File: 3_extract_cems/abstract/2-s2.0-77955299715.txt
Optimizing the capacitance and equivalent series resistance (ESR) has been a key issue in the fabrication of Electric double layer capacitor (EDLC). The typical method used for identifying optimal parameters in the manufacturing process reported in the literature relies on "trial-and-error" method (optimizing one factor at a time), which is ineffective, inaccurate, time consuming and not systematic. Therefore, in this work, the Taguchi technique was applied to identify the most the significant process variables in order to optimize (maximize) capacitance and (minimize) ESR of the supercapacitor device. Design of experiments (DOE) with this method allows multiple parameters to be evaluated with a very small number of experiments. With the use of the Taguchi methodology in this paper the number of experiments can be reduced for three factors at three levels from (33) = 27 experiments to only 9 set of experiments. In terms of the materials, the core supercapacitor materials that have been used in the present study is based on activated carbon (AC) as the active material, carbon black (CB) as the conducting agent and PVDF polymer as the binder material. A total of nine experiments were conducted, where the percentage composition of PVDF and CB were varied for different mixing times in order to find the most significant process parameter affecting the capacitance and the ESR. 1M lithium perchlorate (LiClO4) in acetonitrile was used as the electrolyte. Button shape supercapacitors with a diameter of 13mm have been produced for the present study. The cell capacitance was found to range from 24.91-51.23mF, depending on the exact parameters used in the fabrication process. The capacitive properties of the fabricated cells were evaluated by cyclic voltammetry (CV), electrochemical impedance spectroscopy (EIS) and charge-discharge measurements using an Autolab (PGSTAT302N) potentiostat. The results indicated that binder percentage and mixing time has greater effect on the capacitance, whereas for the ESR, PVDF and carbon black percentages were found to be more significant. ©2010 IEEE.

File: 3_extract_cems/abstract/2-s2.0-84862084816.txt
This paper is the first to present an efficient charge management algorithm focusing on extending the cycle life of battery elements in hybrid electrical energy storage (HEES) systems while simultaneously improving the overall cycle efficiency. In particular, it proposes to apply a crossover filter to the power source and load profiles. The goal of this filtering technique is to allow the battery banks to stably (i.e., with low variation) receive energy from the power source and/or provide energy to the load device, while leaving the spiky (i.e., with high variation) power supply or demand to be dealt with by the supercapacitor banks. To maximize the HEES system cycle efficiency, a mathematical problem is formulated and solved to determine the optimal charging/discharging current profiles and charge transfer interconnect voltage, taking into account the power loss of the EES elements and power converters. To minimize the state of health (SoH) degradation of the battery array in the HEES system, we make use of two facts: the SoH of battery is better maintained if (i) the SoC swing is smaller, and (ii) the same SoC swing occurs at lower average SoC. Now then using the supercapacitor bank to deal with the high-frequency component of the power supply or demand, we can reduce the SoC swing for the battery array and lower the SoC of the array. A secondary helpful effect is that, for fixed and given amount of energy delivered to the load device, an improvement in the overall charge cycle efficiency of the HEES system translates into a further reduction in both the average SoC and the SoC swing of the battery array. The proposed charge management algorithm for a Li-ion battery - supercapacitor bank HEES system is simulated and compared to a homogeneous EES system comprised of Li-ion batteries only. Experimental results show significant performance enhancements for the HEES system, an increase of up to 21.9% and 4.82x in terms of the cycle efficiency and cycle life, respectively. © 2012 EDAA.

File: 3_extract_cems/abstract/2-s2.0-84873045195.txt
Statistical-mechanical, 3D-RISM-KH molecular theory of solvation (3D reference interaction site model with the Kovalenko-Hirata closure) is promising as an essential part of multiscale methodology for chemical and biomolecular nanosystems in solution. 3D-RISM-KH explains the molecular mechanisms of self-assembly and conformational stability of synthetic organic rosette nanotubes (RNTs), aggregation of prion proteins and β-sheet amyloid oligomers, protein-ligand binding, and function-related solvation properties of complexes as large as the Gloeobacter violaceus pentameric ligand-gated ion channel (GLIC) and GroEL/ES chaperone. Molecular mechanics/Poisson-Boltzmann (generalized Born) surface area [MM/PB(GB)SA] post-processing of molecular dynamics (MD) trajectories involving SA empirical nonpolar terms is replaced with MM/3D-RISM-KH statistical-mechanical evaluation of the solvation thermodynamics. 3D-RISM-KH has been coupled with multiple time-step (MTS) MD of the solute biomolecule driven by effective solvation forces, which are obtained analytically by converging the 3D-RISM-KH integral equations at outer time-steps and are calculated in between by using solvation force coordinate extrapolation (SFCE) in the subspace of previous solutions to 3D-RISM-KH. The procedure is stabilized by the optimized isokinetic Nosé-Hoover (OIN) chain thermostatting, which enables gigantic outer time-steps up to picoseconds to accurately calculate equilibrium properties. The multiscale OIN/SFCE/3D-RISM-KH algorithm is implemented in the Amber package and illustrated on a fully flexible model of alanine dipeptide in aqueous solution, exhibiting the computational rate of solvent sampling 20 times faster than standard MD with explicit solvent. Further substantial acceleration can be achieved with 3D-RISM-KH efficiently sampling essential events with rare statistics such as exchange and localization of solvent, ions, and ligands at binding sites and pockets of the biomolecule. 3D-RISM-KH was coupled with ab initio complete active space self-consistent field (CASSCF) and orbital-free embedding (OFE) Kohn-Sham (KS) density functional theory (DFT) quantum chemistry methods in an SCF description of electronic structure, optimized geometry, and chemical reactions in solution. The (OFE)KS-DFT/3D-RISM-KH multi scale method is implemented in the Amsterdam Density Functional (ADF) package and extensively validated against experiment for solvation thermochemistry, photochemistry, conformational equilibria, and activation barriers of various nanosystems in solvents and ionic liquids (ILs). Finally, the replica RISM-KH-VM molecular theory for the solvation structure, thermodynamics, and electrochemistry of electrolyte solutions sorbed in nanoporous materials reveals the molecular mechanisms of sorption and supercapacitance in nanoporous carbon electrodes, which is drastically different from a planar electrical double.layer © 2013 IUPAC.

File: 3_extract_cems/abstract/2-s2.0-84892739195.txt
Photo-cross-linkable multilayer films composed of sulfonated reduced graphene oxide (SRGO) and polystyrene-based diazonium salt (PSDAS) were fabricated by electrostatic layer-by-layer (LbL) self-assembly. Polystyrene with narrow molecular weight distribution was synthesized by atom transfer radical polymerization (ATRP), and cationic PSDAS was prepared through nitration, reduction, and diazotization reactions. Negatively charged SRGO nanosheets were prepared through prereduced by NaBH4, modified by diazonium salt of sulfanilic acid, and then further reduced by hydrazine. The multilayer films were obtained by alternately dipping substrates in the PSDAS solution and SRGO dispersion in acidic conditions. The cross-linking between the components occurred during the multilayer formation process and was further achieved by the UV light irradiation after the film preparation. The assembling process and surface morphology of LbL multilayer films were monitored by UV-vis spectroscopy, atomic force microscopy (AFM), and scanning electron microscopy (SEM). The cross-linking between SRGO and PSDAS was verified by attenuated total reflectance FTIR (ATR-FTIR) spectroscopy, X-ray photoelectron spectroscopy (XPS), and contact angle measurement. The graphene nanosheets were found to be homogeneously distributed in the cross-linked network of the films. The large accessible surface area of graphene nanosheets and the cross-linking structure afforded the LbL films with high specific capacitance and excellent cyclic stability when used as supercapacitor electrodes. At a sweeping rate of 10 mV/s, the film with nine bilayers exhibited a specific capacitance of 150.4 F/g with ideal rectangular cyclic voltammogram. Large capacitance retention of 97% was observed after 10 000 charge-discharge cycles under the scanning rate of 1000 mV/s. This new approach for preparing graphene-containing multilayer films can be used to develop supercapacitor electrodes and other functional devices. © 2013 American Chemical Society.

File: 3_extract_cems/abstract/2-s2.0-84896494635.txt
A simple and versatile electrodeposition method was adopted to prepare nickel oxide (NiO) and cobalt oxide (Co 2 O 3 ) based mixed oxide supercapacitor material. The mixed electrode was fabricated by electrodeposition of Co 2 O 3 on to NiO substrate at various potentials of 0.8, 1.0 and 1.2 V vs Ag/AgCl reference electrode. The NiO substrate was prepared by simple air oxidation of Ni foil at two temperatures of 500 and 700 C for 2 and 6 h. Ni-foil/Co 2 O 3 electrode materials were also synthesized by electrodeposition of Co 2 O 3 on to Ni foil under similar deposition conditions for comparative study. The morphology, phase and oxidation states of the composite electrodes were studied using SEM, EDAX and XPS methods. The overall emphasis of this work is to demonstrate the effect of mixed transition oxides in their bulk forms on the supercapacitance behavior of the electrode material. It was indeed observed that NiO/Co 2 O 3 composite electrode showed significant improvement in supercapacitance behavior in their mixed oxide architecture. Cyclic voltammetric (CV) studies revealed that the NiO/Co 2 O 3 composite electrode could attain a very high level of specific capacitance (>400 F g -1 ) at a scan rate of 20 mV s -1 , together with excellent rate capabilities. More than 50% retention in capacitance was also observed after 200 continuous CV cycles demonstrating promising stability of the electrode material. On the other hand, specific capacitance observed in the case of Ni-foil/Co 2 O 3 electrodes was drastically reduced compared to the NiO/Co 2 O 3 electrodes. It has been emphasized that the synergistic effect, due to the presence of multiple transition oxides, enhanced the overall capacitance behavior of the electrode material. Further, it was also observed that higher the oxidation temperature of the Ni substrates, lower was the specific capacitance for the NiO/Co 2 O 3 electrode. The oxidation time, however, did not alter the capacitance significantly for the electrode material. © 2014 Elsevier B.V.

File: 3_extract_cems/abstract/2-s2.0-84899573296.txt
In situ, one-step, facile synthetic strategies for flowery-shaped iron oxide nanoparticles were developed. Herein, we report simplified controlled synthesis of 2-line ferrihydrite-goethite core-shell particles for the first time in a semi-aqueous-organic medium. The present route offered phase selectivity by controlling only the aqueous-to-organic phase ratio. The synthesised nanoparticles have high surface areas of 110 m2 g -1 and 185 m2 g-1 for 2-line ferrihydrite and core-shell goethite, respectively. Further, flowery-shaped hematite nanoparticles were obtained by annealing core-shell iron oxide nanoparticles at 400 °C. Phase purities were confirmed by XRD (X-ray diffraction), IR (infrared spectroscopy), and XPS (X-ray photo electron spectroscopy) analysis. Formation of the core-shell nanostructure for the iron oxide samples was confirmed by Mössbauer and selected area electron diffraction (SAED) studies. All the synthesized iron oxide materials were studied for their supercapacitor behaviour by cyclic voltammetry (CV), electrochemical impedance spectroscopy (EIS), and chrono-potentiometry charge-discharge measurements. Specific capacitances for core-shell α-FeOOH and α-Fe 2O3 were found to be 160 F g-1 and 200 F g -1, respectively. These values were much higher as compared to the previous reported values for pure phases of iron oxides. The chrono-potentiometric charge-discharge study for all the three samples revealed their self-discharging capacities. Moreover, these iron oxide composite electrodes exhibited excellent cycling performance with >99% capacitance retention over 500 cycles. Electrochemical performance of the two-electrode system was also studied. Furthermore, the electrochemical impedance spectroscopy (EIS) demonstrated that the electrochemical resistance of α-Fe 2O3 was slightly reduced with the number of cycles, indicating easier access for intercalation/deintercalation of charges in the flowery-structured materials. Thus, the present material can be used as an electrochemical supercapacitor for high-performance energy storage devices in future. © 2014 the Partner Organisations.

File: 3_extract_cems/abstract/2-s2.0-84907096228.txt
In recent years we have built up a theoretical framework which aims to explain ion specific effects observed in colloids at high salt concentrations. Our approach adds nonelectrostatic ion interactions (ion dispersion energies) alongside the usual electrostatic interactions of the ions.Using these techniques we have explored the impact that ion specificity may have on supercapacitors. Our model uses graphite electrodes at constant potential difference in 1.2M Li salt dissolved in propylene carbonate. For the counterion we used the common battery anions, PF6-, BF4- and ClO4- along with BrO4-, IO4- and Cl-.When nonelectrostatic ionic interactions are included, a potential difference V will not be split symmetrically between the two electrodes. We address two alternative mechanisms for partitioning the potential difference. If the circuit is isolated, then the charge at each electrode must be equal. This defines a potential ψeq≠V/2 at the positive electrode and therefore ψeq-V at the negative. Alternatively, if the circuit is connected to an external environment (ground, defining zero potential), then the state of the system is determined by minimisation of the total free energy, resulting in asymmetric electrode charges as well as potentials. The potentials determined by the two mechanisms are different, ψmin≠ψeq, with both the difference (averaging about 10%) and the direction of the difference between them depending on the ions. The free energy of the system with equalised charge exceeds the minimised free energy by less than 10%. Total free energies follow the Hofmeister series Cl->PF6->BF4->ClO4->BrO4->IO4-.Despite the differences in electrode potential and charge under the two potential partitioning mechanisms, the capacitances under both mechanisms are similar. Local electrode capacitances C1=dσ/dψ relative to the positive electrode potential follow the same Hofmeister series as the energy. The energy-capacitance slope is nonlinear, becoming smaller as C1 increases. The Hofmeister series in the differential capacitance C2=dσ/dV relative to the potential difference V swaps BF4->PF6-.The asymmetry in capacitance between positive and negative electrodes indicates that the capacitance of a two-electrode supercapacitor or battery ought be treated as a two-value quantity rather than as a single value, similar to the matrix of mutual capacitances used in multielectrode devices.

File: 3_extract_cems/abstract/2-s2.0-84927929327.txt
Here, we report synthesis of a 3-dimensional (3D) porous polyaniline (PANI) anchored on pillared graphene (G-PANI-PA) as an efficient charge storage material for supercapacitor applications. Benzoic acid (BA) anchored graphene, having spatially separated graphene layers (G-Bz-COOH), was used as a structure controlling support whereas 3D PANI growth has been achieved by a simple chemical oxidation of aniline in the presence of phytic acid (PA). The BA groups on G-Bz-COOH play a critical role in preventing the restacking of graphene to achieve a high surface area of 472 m2/g compared to reduced graphene oxide (RGO, 290 m2/g). The carboxylic acid (-COOH) group controls the rate of polymerization to achieve a compact polymer structure with micropores whereas the chelating nature of PA plays a crucial role to achieve the 3D growth pattern of PANI. This type of controlled interplay helps G-PANI-PA to achieve a high conductivity of 3.74 S/cm all the while maintaining a high surface area of 330 m2/g compared to PANI-PA (0.4 S/cm and 60 m2/g). G-PANI-PA thus conceives the characteristics required for facile charge mobility during fast charge-discharge cycles, which results in a high specific capacitance of 652 F/g for the composite. Owing to the high surface area along with high conductivity, G-PANI-PA displays a stable specific capacitance of 547 F/g even with a high mass loading of 3 mg/cm2, an enhanced areal capacitance of 1.52 F/cm2, and a volumetric capacitance of 122 F/cm3. The reduced charge-transfer resistance (RCT) of 0.67 Ω displayed by G-PANI-PA compared to pure PANI (0.79 Ω) stands out as valid evidence of the improved charge mobility achieved by the system by growing the 3D PANI layer along the spatially separated layers of the graphene sheets. The low RCT helps the system to display capacitance retention as high as 65% even under a high current dragging condition of 10 A/g. High charge/discharge rates and good cycling stability are the other highlights of the supercapacitor system derived from this composite material.

File: 3_extract_cems/abstract/2-s2.0-84934970166.txt
Layer-structured materials are advantageous for supercapacitor applications owing to their ability to host a variety of atoms or ions, large ionic conductivity and high surface area. In particular, ternary or higher-order layered materials provide a unique opportunity to develop stable supercapacitor devices with high specific capacitance values by offering additional redox sites combined with the flexibility of tuning the interlayer distance by substitution. CuSbS2 is a ternary layered sulfide material that is composed of sustainable and less-toxic elements. We report the results of a systematic study of CuSbS2 nanoplates of varying thickness (4.3 ± 1.4 to 105 ± 5.5 nm) for use as supercapacitors along with the effect of ionic size of electrolyte ions on the specific capacitance and long-term cycling performance behavior. We have obtained specific capacitance values as high as 120 F g-1 for nanoplates with thickness of 55 ± 6.5 nm using LiOH electrolyte. Electronic structure calculations based on density functional theory predict that with complete surface coverage by electrolyte ions a specific capacitance of over 1160 F g-1 is achievable using CuSbS2, making it a very attractive layer-structured material for supercapacitor applications. Additionally, the calculations indicate that lithium ions can be intercalated between the van der Waals layers without significantly distorting the CuSbS2 structure, thereby further enhancing the specific capacitance by 85 F g-1. Quasi-solid-state flexible supercapacitor devices fabricated using CuSbS2 nanoplates exhibit an aerial capacitance value of 40 mF cm-2 with excellent cyclic stability and no loss of specific capacitance at various bending angles. Moreover, the supercapacitors are operable over a wide temperature range. We have further compared the electrochemical behavior of CuSbS2 with other non-layered phases in the system, namely Cu3SbS3, Cu3SbS4 and Cu12Sb4S13 that clearly highlight the importance of the layered structure for enhancing charge storage.

File: 3_extract_cems/abstract/2-s2.0-84944405383.txt
The cellulose nanofibers (CNFs) film exhibit high visible light transmittance, high mechanical strength, and excellent flexibility. Therefore, CNFs film may be an excellent substrate material for flexible transparent electronic devices. In this paper, we endeavor to prepare the CNFs-based hybrid multilayer thin film CNFs/[Cu2+-GO]5/[PANI-PEDOT: PSS]10 by layer-by-layer assembly method using divalent copper ions (Cu2+) as the crosslinking agent. Then the conductive thin film of CRGPP-10 was got by removing copper ions with solution and using reduction reaction of graphene oxide (GO) with hydroiodic acid solution for reduction of oxide graphene (RGO) from CNFs/[Cu2+-GO]5/[PANI-PEDOT:PSS]10 film. After that, the supercapacitor fabricated S-RGPP was fabricated using double CRGPP-10 films as electrode when H2SO4-PVA gel was used as the electrolyte. The crystalline characteristic and configuration of CRGPP thin films, along with the absorbency characteristics of CRGPP thin films, were analyzed. Meanwhile, the electrochemical characters of the supercapacitor S-RGPP were tested, such as cyclic vollammetry (CV) curves, galvanostatic charge-discharge (GCD) and electrochemical impedance spectroscopy (EIS). The results indicated that the method of the flexible electrochromic film with layer-by-layer assembly method is practicable. The conducting film CRGPP-10 was uniform with controlled transparency. The supercapacitor S-RGPP exhibits an excellent areal capacitance of 8.15 mF/cm2 at a current density of 0.0043 mA/cm2. Owing to the addition of RGO reagent, the cycle stability of supercapacitor S-PGPP improved, which is fabricated by CPRPP-10 electrodes. The device exhibited good electrochemical performance, such as the characters of the low resistance, with the capacitive behavior of the electrical double-layer capacitor (EDL) capacitor and pseudo capacitor at the same time. Meanwhile, it showed so better flexible that there was no difference between normal and bent state. The device shows some electrochromism. This study provides a novel method using CNFs as substrate to prepare hybrid electrodes for future flexible supercapacitors. ----------------------------------

File: 3_extract_cems/abstract/2-s2.0-84946615970.txt
For the first time we report a simple synthetic strategy to prepare copper sulfide counter electrodes on fluorine-doped tin oxide (FTO) substrates using the inexpensive chemical bath deposition method in the presence of hydrochloric acid (HCl) at different deposition times. CuS nanoplatelet structures were uniformly grown on the FTO substrate with a good dispersion and optimized conditions. The growth process of the CuS nanoplatelets can be controlled by changing the deposition time in the presence of HCl. HCl acts as a complexing agent as well as improving S2- concentration against S atoms in this one-step preparation. The photovoltaic performance was significantly improved in terms of the power conversion efficiency (PCE), short-circuit density (Jsc), open-circuit voltage (Voc), and the fill factor (FF). The optimized deposition time of CuS 60 min resulted in a higher PCE of 4.06%, Jsc of 12.92 mA cm-2, Voc of 0.60 V, and a FF of 0.52 compared to CuS 50 min, CuS 70 min, and a Pt CE. The superior performance of the 60 min sample is due to the greater electrocatalytic activity and low charge transfer resistance at the interface of the CE and the polysulfide electrolyte. The concentration of Cu/S also had an important role in the formation of the CuS nanoplatelet structures. The optical bandgaps for the CuS with different morphologies were measured to be in the range of 1.98-2.28 eV. This improved photovoltaic performance is mainly attributed to the greater number of active reaction sites created by the CuS layer on the FTO substrate, which results large specific surface, superior electrical conductivity, low charge transfer resistance, and faster electron transport in the presence of HCl. Cyclic voltammetry, electrochemical impedance spectroscopy and Tafel-polarization measurements were used to investigate the electrocatalytic activity of the CuS and Pt CEs. This synthetic procedure not only provides high electrocatalytic activity for QDSSCs but could also be a cost-effective way to fabricate flexible electrodes in dye-sensitized solar cells or supercapacitor applications.

File: 3_extract_cems/abstract/2-s2.0-84956827881.txt
The widespread use of renewable energies as primary energy sources or the success of electric transport are goals which greatly depend on the development of suitable energy storage devices. In this regard, electrochemical technologies would fit very well the needs required for these applications if competitive devices with higher energy density and power density could be developed. In particular, supercapacitors have high power densities and long cycle life but suffer from low energy densities. Since carbons are the materials of choice for supercapacitor electrodes due to their properties, such as high surface area, good electrical conductivity, and low cost [1], many research efforts are focused on the improvement of the energy densities which carbon materials can store, and one of the main research avenues in this field is the optimization of pseudocapacitive reactions at carbon surface [2]. Quinone surface functionalities, naturally present on the surface of some kinds of carbon, are one especially interesting source of pseudocapacitance due to their multielectronic redox reactions. Thus, their optimization on carbon surfaces is a focus of interest, either by purposely oxidizing carbons using different methodologies [3] or by covalently adding quinones on carbon surfaces using diazonium chemistry [4]. Nevertheless, after many years of research, all these methodologies have not yet provided competitive performances. With the abovementioned goal in mind, we have recently started the exploration of alternative strategies for the addition of quinones on carbon surfaces. These strategies include non-convalent attachment using impregnation [5] and covalent attachment using Friedel-Crafts chemistry [6]. Our results show that using these novel strategies there is room for improvement in the attainable energy densities of carbon electrodes, while also show differences depending on the addition strategy and the particular carbon and quinone used which will be discussed in detail in this contribution.

File: 3_extract_cems/abstract/2-s2.0-84957881453.txt
In order to keep the energy storage system which is based on supercapacitor group with series connection work reliably, the fault groups of supercapacitors are necessary to be identified. A fault state identification method of K-means cluster was presented in this paper. A Euclidean distance index was proposed to choose K value automatically. In this method, the voltage signal data are preprocessed to form the sample array. The singular value decomposition is applied to project out a shadow subset of the sample array. The K-means method is used to cluster the shadow subset for fault state identification. The fault subsets are detected in the cluster result. The largest cluster is identified as normal state and the others are abnormal state. The Euclidean distance index was proposed to decide the optimal K value automatically after enumeration of all possible K. This index is based on the Euclidean distance of pairwise data points and pairwise cluster centers. The minimize value of index is bonded to the optimal K value. Adjustable coefficients are used to improve the adaptability of this index. Based on the principle of K-means cluster method and Euclidean distance index, the fault state identification process was introduced. In this process, after sampling the voltage of supercapacitor cells, the difference voltage array is established to form the feature space. The singular value decomposition is used on the difference voltage array to form the sample subset. The variance of sample subset is compared to set limitation. If the variance overrides the limitation, K-means algorithm will be used to cluster the sample subset, and the Euclidean distance index will be used to decide the optimal K value. By counting the group amount of sample subset, the fault state capacitors can be distinguished. An experiment system was designed to verify the efficiency and validity of the method and index. The experiment environment was MATLAB-Simulink. Two experiments were carried out based on the experiment system. The first experiment was for the comparison of different indices. This experiment was set in randomly charging and discharging situation to approach the actual situations. The optimal K value was picked out from the enumerated values by searching the minimum value of Euclidean distance index. The result collections distinguished the normal and abnormal sets. As this result was the same with the given situation, the effective of Euclidean distance index was proved. The result showed that the proposed character vector exacting method correctly reflected the characteristics of supercapacitor state. Other existing indices were computed out. The comparison of efficiencies among different indices was made. The homogeneity-separation (HS), Calinski-Harabasz (CH) and Krzanowski-Lai (KL) index failed to identify the right group of this case. Hartigan index got the right result. But the Hartigan index also had its drawback in utilities, efficiency and complexity. The second experiment was designed to prove the correctness of the method and index in different working scenarios. In this experiment, 3 groups were set. The 1st group included 2 subsets of samples in which the capacitors were charged with different current, the 2nd group included 2 subsets of samples in which the capacitors were discharged with different starting voltage, and the 3rd group of data included 4 subset of samples in which the capacitors were charged and discharged randomly. The Euclidean distance index indicated that the 1st and the 2nd group got the results of 3 subsets. The largest subset was the normal set and the other 2 subsets were abnormal set. The Euclidean distance index showed that the 3rd group got the correct results of 2 subsets. All of the experiment groups got the expected result. The results showed that the fault state could be identified correctly through the dynamic cluster method according to the voltage signal of supercapacitor cell. The validity of Euclidean distance index to select the optimal K value of clusters for fault identification was proved. Two main conclusions were drawn in this paper. The first is that the fault state identification method based on K-means cluster can distinguish the normal and abnormal set of serial connected supercapacitors. The second is that the Euclidean distance index can select the optimal K value automatically. The fault identification method proposed in this paper has 2 advantages. The first advantage is that identification of capacitor parameters is avoided. The second advantage is that this method has low dependency on precise of acquisition data.
