Repository: tikam24/supercapacitor_database

# supercapacitor_database
 Supercapacitor database generated from scientific literature

File: 3_extract_cems/abstract/2-s2.0-84960371577.txt
Herein, we have investigated the mode of electrochemical degradation of polyaniline (PANI) when it was utilized as electrodes for supercapacitors. The PANI-based electrodes in supercapacitor devices were biased at a constant potential of 0.80 V, and the performance characteristics and property changes were carefully investigated as a function of the difference in the polarity of the electrodes. Subsequent to this, the analysis of the individual electrodes [positive (POS-PANI) and negative (NEG-PANI)] shows that the degradation mainly occurs at POS-PANI in comparison to NEG-PANI. Moreover, NEG-PANI retains a maximum capacitance of 510 F g−1, with a low charge-transfer resistance (RCT) of 1.84 Ω and similar redox behavior in comparison to the fresh PANI (f-PANI). In contrast to this case, POS-PANI shows significant loss in capacitance (250 F g−1) and increase in RCT (3.5 Ω) with a disappearance of the characteristic redox behavior normally displayed by PANI. Furthermore, the drastic drop in the electrical conductivity for POS-PANI (1.2 S cm−1) compared to f-PANI (3.4 S cm−1 and NEG-PANI (2.4 S cm−1) shows that the degradation of PANI occurs mainly at the anode (POS-PANI) and, thus, contributes to reduce the net performance of the cell. Hence, to ensure this potential-induced degradation of PANI in supercapacitors and also to promote the system stability, we made an asymmetric supercapacitor (ASC) by keeping PANI as a negative electrode and using carbon as a positive electrode. The derived system is found to display stable capacitance behavior before and after the potential application, in contrast to the ASC fabricated by using conventional method, that is, by keeping PANI as the positive electrode and carbon as the negative electrode. Furthermore, the durability analysis of the prototype solid-state ASC shows an enhanced durability of 27 000 cycles with excellent columbic efficiency. The findings of the present study will be helpful in the development of highly stable supercapacitors and other similar energy systems when a material like PANI should be utilized for the electrode applications.

File: 3_extract_cems/abstract/2-s2.0-84976627053.txt
Distributed energy systems are gaining widespread popularity in recent times as they are capable of generating power with a minimum running cost. They are also highly effective since they are located close to the load which reduces the transmission losses to a significant extent. Energy starved countries have opened up business opportunities to industries which can generate electricity and export them to the grid. The purpose of this paper is to evaluate the economic feasibility of using a compressed air energy storage (CAES) system for distributed generation sources or captive power plants when it operates in islanded mode. This paper presents the application of CAES system as a viable energy storage method to be used as a dump load when the source operates in islanded mode. Based on the data of a sample case, cost analysis is being carried out to ensure the economic feasibility of implementing such a system for a captive power plant. The detailed cost analysis for implementing such a system is presented together with a simple methodology to be followed for selecting a compressor. Implementing an energy storage system always improves the performance of the system as it is capable of smoothing out the fluctuations. For plants which are exporting power to the grid, it also improves the operating profit of the plant by acting as a buffer in situations when there are minor disturbances in the grid and the plant is forced to operate in islanded mode. The sample case study is being done for the possible application and implementation of the suggested energy storage system, and the findings show that even though the initial cost of such a system is on the higher side, it can be helpful in the long run. The proposed system will be helpful to supply peak loads and also increases the profit of such sources who export power to the grid. The proposed system is applicable only to sources which are connected to the grid and it works well only when there is a sustained period of operation in islanded mode.

File: 3_extract_cems/abstract/2-s2.0-84980378947.txt
As energy storage devices, supercapacitors that are also called electrochemical capacitors possess high power density, excellent reversibility and long cycle life. The recent boom in electronic devices with different functions in transparent LED displays, stretchable electronic systems and artificial skin has increased the demand for supercapacitors to move towards light, thin, integrated macro- and micro-devices with transparent, flexible, stretchable, compressible and/or wearable abilities. The successful fabrication of such supercapacitors depends mainly on the preparation of innovative electrode materials and the design of unconventional supercapacitor configurations. Tremendous research efforts have been recently made to design and construct innovative nanocarbon-based electrode materials and supercapacitors with unconventional configurations. We review here recent developments in supercapacitors from nanocarbon-based electrode materials to device configurations. The advances in nanocarbon-based electrode materials mainly include the assembly technologies of macroscopic nanostructured electrodes with different dimensions of carbon nanotubes/nanofibers, graphene, mesoporous carbon, activated carbon, and their composites. The electrodes with macroscopic nanostructured carbon-based materials overcome the issues of low conductivity, poor mechanical properties, and limited dimensions that are faced by conventional methods. The configurational design of advanced supercapacitor devices is presented with six types of unconventional supercapacitor devices: flexible, micro-, stretchable, compressible, transparent and fiber supercapacitors. Such supercapacitors display unique configurations and excellent electrochemical performance at different states such as bending, stretching, compressing and/or folding. For example, all-solid-state simplified supercapacitors that are based on nanostructured graphene composite paper are able to maintain 95% of the original capacity at a 180° folding state. The progress made so far will guide further developments in the structural design of nanocarbon-based electrode materials and the configurational diversity of supercapacitor devices. Future developments and prospects in the controllable assembly of macroscopic nanostructured electrodes and the innovation of unconventional supercapacitor configurations are also discussed. This should shed light on the R&D of supercapacitors.

File: 3_extract_cems/abstract/2-s2.0-85018440241.txt
Abstract: Carbon nanofibers have a great potential for supercapacitor, battery, photocatalytic applications, and supporting material for light weight composite structures. In addition to use as a carbon fiber precursor, oxidized PAN nanofiber can also be used to produce inherently flame-resistant materials. Temperature and time are the major parameters for oxidation stabilization process and it is possible to examine the oxidation efficiency comparing with the Fourier transform infrared spectroscopy-attenuated total reflection (FTIRATR) spectroscopic results for different temperatures and time intervals. Thus, PAN nanofiber production and oxidation process well examined to fabricate desired featured CNFs. The conventional carbon fiber route which includes oxidation and carbonization can be adapted to obtain carbon nanofibers. In this study, several production parameters for PAN-based nanofiber fabrication were investigated intensely and oxidation studies of PAN-based nanofibers were examined to get an approach to oxidation procedure for carbon nanofiber production. Improved quality of precursor of PAN-based nanofiber webs directly affects the final product, carbon nanofiber properties. Thus, PAN-based nanofiber webs were prepared via electrospinning technique with aligned and non-aligned forms. Rotating and fixed collectors were used to diversify the samples and investigate the physical and chemical changes on the samples. FTIRATR spectroscopy was used to record the characteristic peaks of the nanofiber webs before and after oxidation. Nanofiber webs were characterized using DMA for their mechanical properties. Differential scanning calorimeter was used for thermal analysis. During the thermal treatment, nitrile group of PAN converts to C=N and C–N groups through cyclized structure. For all steps, surface morphology of the fibers was observed with scanning electron microscope and average fiber diameter was calculated through the fabrication steps. In this study, not only mechanical properties of the webs were investigated, but also chemical structure of the oxidized webs was studied. Aligned nanofibers have exhibited superior mechanical properties than the non-aligned ones.

File: 3_extract_cems/abstract/2-s2.0-85019574800.txt
Sonochemistry, an almost a century old technique was predominantly employed in the cleaning and extraction processes but this tool has now slowly gained tremendous attention in the synthesis of nanoparticles (NPs) where particles of sub-micron have been produced with great stability. Following this, ultrasonication techniques have been largely employed in graphene synthesis and its dispersion in various solvents which would conventionally take days and offers poor yield. Ultrasonic irradiation allows the production of thin-layered graphene oxide (GO) and reduced graphene oxide (RGO) of up to 1 nm thickness and can be produced in single layers. With ultrasonic treatment, reactions were made easy whereby graphite can be directly exfoliated to graphene layers. Oxidation to GO can also be carried out within minutes and reduction to RGO is possible without the use of any reducing agents. In addition, various geometry of graphene can be produced such as scrolled graphene, sponge or foam graphene, smooth as well as those with rough edges, each serving its own unique purpose in various applications such as supercapacitor, catalysis, biomedical, etc. In ultrasonic-assisted reaction, deposition of metal NPs on graphene was more homogeneous with custom-made patterns such as core-shell formation, discs, clusters and specific deposition at the edges of graphene sheets. Graphene derivatives with the aid of ultrasonication are the perfect catalyst for various organic reactions as well as an excellent adsorbent. Reactions which used to take hours and days were significantly reduced to minutes with exceedingly high yields. In a more recent approach, sonophotocatalysis was employed for the combined effect of sonication and photocatalysis of metal deposited graphene. The system was highly efficient in organic dye adsorption. This review provides detailed fundamental concepts of ultrasonochemistry for the synthesis of graphene, its dispersion, exfoliation as well as its functionalization, with great emphasis only based on recent publications. Necessary parameters of sonication such as frequency, power input, sonication time, type of sonication as well as temperature and dual-frequency sonication are discussed in great length to provide an overview of the resultant graphene products.

File: 3_extract_cems/abstract/2-s2.0-85020495847.txt
Environmental concerns and limited fossil fuels reserves have fostered an increased interest in alternative propulsion systems. In this scenario, electric traction, with its inherent zero local emissions, high efficiency and improved operational performance (acceleration and hill climbing potential), emerges as a desired option for public transport systems. Transit buses, the prevailing transport system in cities, and, hence, strong contributors to traffic environmental impact on urban areas, can reduce considerably their environment burden with the use of electric traction. This means less local pollutants, specially particulate matter - PM and nitrogen oxides - NOx, currently the "Achilles heel" of diesel engines, as well as CO2 greenhouse emissions - GHG. The so called autonomous electric bus - e-bus, i.e. that one independent of electric grid, fed while running solely by an energy storage device - ESD (batteries, ultracapacitor, flywheel) and charged at bus stops into the so called "opportunity charge" concept emerges as the best option for short range/medium demand corridors in downtown areas, as enables a low vehicle space and weight impairment for ESD assembly, in benefit of passenger capacity and operational performance. The so called ultracapacitors or supercapacitors are energy storage devices based mainly on the highly reversible electrostatic double layer capacitance, formed at the interface between an electrode and an electrolyte solution. Their charge and discharge process, in contrast to battery technologies (based on chemical reactions), occurs upon the movement of ions. With no chemical bonds being made or broken, very fast charge and discharge processes are possible, even at low temperatures, with lifecycle of over 1 million cycles with minimal degradation, albeit at a lower energy density than batteries. These features favor ultracapacitor use in high power burst charge (charge at bus stops and regenerative brake) and discharge (acceleration and uphill climbing) regimes, typical of "stop and go" urban cycles. In this context, ultracapacitor buses appears as a promising technology to be used in short range central bus routes, in which e-bus runs solely with ultracapacitor ESS (without batteries) and can travel along its route with few seconds' ultrafast charging (up to 500 kw) events at predetermined bus stops or a single, few minutes' charge each time upon returning to its terminal (depending on the duty cycle and air conditioning use). This work is supposed to present an overview of ultracapacitor basics technology and an evaluation of the applicability of this groundbreaking cutting edge technology into central short range transit bus market, followed by a technical evaluation of some prototypes ultracapacitor bus experiences currently in test in Europe and China.

File: 3_extract_cems/abstract/2-s2.0-85021124004.txt
Abstract: Development of advanced supercapacitors which provide greater energy density while retaining high power density can revolutionize energy storage solutions for both civilian and military applications. Herein, we present fabrication and characterization of nanostructured supercapacitor electrodes using manganese dioxide and carbon nanotubes (MnO2/CNTs) on flexible graphite foil substrate for integration into a supercapacitor prototype cell, without any additives or binders. Low-cost, thermal chemical vapor deposition process in a tube furnace was used to synthesize CNTs, acting as the current conductors, directly on both sides of the flexible, conducting graphite foil current collector. Thin-film MnO2 deposition on the CNTs was achieved by electrochemical technique using in situ reduction of potassium permanganate (KMnO4), without any supporting electrolyte, which provides excellent bonding between the two for enhanced stability. Eight electrodes were assembled in a stack with polypropylene separators and packaged in a pouch cell with organic electrolyte (1 M tetraethylammonium tetrafluoroborate in acetonitrile) yielding a total capacitance of nearly 2.8 F at 2.5 V and a corresponding specific capacitance of 388 F g−1 was calculated for MnO2. High cell capacitance and a low DC resistance yield a maximum specific power value of 36.1 kW kg−1 and a maximum specific energy of 48.5 Wh kg−1 at 2.5 V when considering the total mass including that of CNTs and MnO2. Cycling data showed nearly 100% capacitance retention over 3000 charge discharge cycles. To the best of our knowledge, a supercapacitor prototype cell in this configuration has not been fabricated and/or reported previously. Graphical Abstract: Schematic representation of the prototype supercapacitor cell consisting of a stack of eight electrodes with polypropylene separators. On the right is a blow-up representation of a double side electrode with MnO2/CNT on both sides of the graphite foil substrate. The equivalent circuit diagram can be seen on the left, consisting of seven capacitors in parallel[Figure not available: see fulltext.].

File: 3_extract_cems/abstract/2-s2.0-85027303692.txt
A new redox conducting polymer, viz. poly[meso-N,N′-bis(salicylidene)-2,3-butanediaminonickel(II)], poly[meso-Ni(II)-SaldMe], belonging to the Schiff base polymer family, was electrochemically synthesized. The charge transfer and polymerization mechanism were unraveled by simultaneous cyclic voltammetry (CV) and in situ UV-vis, FTIR-ATR, and ex situ low-temperature ESR spectroscopy. With the latter, a short-living paramagnetic transient form of electro-oxidized poly[meso-Ni(II)-SaldMe] was detected. This form was identified as the bisphenolic radical cation. In situ UV-vis and FTIR-ATR spectroelectrochemistry measurements revealed that the charge transfer of the polymer involved bisphenolic radical cation formation at the potential lower than 0.80 V vs Ag/Ag+ and then dication formation at the potential exceeding 0.80 V. The proposed mechanism of electropolymerization of meso-N,N′-bis(salicylidene)-2,3-butanediaminonickel(II), meso-Ni(II)-SaldMe, involves two steps. First, electro-oxidation of the monomer results in bisphenolic radical cation generation, and then mutual binding of these radicals at the para positions of aromatic rings is activated by electron-donating phenol moieties. In this electropolymerization, the Ni(II) metal center played the role of a template providing planarity to the monomer molecule. Structures responsible for the charge transfer in the polymer and formed during electropolymerization were modeled with quantum chemistry calculations using the DFT method at the PBE level. The resulting polymer film was highly conducting and stable with respect to potential multicycling under cyclic voltammetry conditions, from 0 to 1.3 V vs Ag/Ag+. Under these conditions, it changes color from yellow through orange to russet for its neutral, bisphenolic radical cation, and bisphenolic dication form, respectively. High electrochemical stability and a wide potential range of electroactivity (0.40-1.30 V vs Ag/Ag+) of the polymer are very promising for its application as a new electrochromic electrode material for supercapacitors. That is, an anode composed of poly[meso-Ni(II)-SaldMe] can serve as an internal charging-discharging indicator in these supercapacitors.

File: 3_extract_cems/abstract/2-s2.0-85028572329.txt
Future NASA missions could include long duration flyby, orbital, lander, or rover applications where generating power from sunlight may be limited. Radioisotope Power Systems (RPS) provide a dependable power source for missions where inadequate sunlight or operational requirements make other power systems impractical. Over the past 16 years, NASA Glenn Research Center (GRC) has been supporting the development of RPSs. The Advanced Stirling Radioisotope Generator (ASRG) utilized a pair of Advanced Stirling Convertors (ASC). While flight development of the ASRG has been cancelled, much of the technology and hardware continued development and testing to guide future activities. Specifically, a controller for the convertor(s) is an integral part of a Stirling-based RPS. For the ASRG design, the controller maintains stable operation of the convertors, regulates the alternating current (AC) produced by the linear alternator of the convertor, provides a specified direct current (DC) output voltage for the spacecraft, synchronizes the piston motion of the two convertors to minimize vibration as well as manage and maintain operation with a stable piston amplitude and hot end temperature. It not only provides power to the spacecraft but also must regulate convertor operation to avoid damage to internal components and maintain safe thermal conditions after fueling. Lockheed Martin Coherent Technologies (LMCT) has designed, developed and tested an Engineering Development Unit Advanced Stirling Convertor Control Unit (EDU ACU) to support this effort. GRC used the ACU EDU as part of its non-nuclear representation of a RPS which also consists of a pair of Dual Advanced Stirling Convertor Simulator (DASCS), and associated support equipment to perform a test in the Radioisotope Power Systems System Integration Laboratory (RSIL). The RSIL was designed and built with flexibility to evaluate hardware utilizing RPS technology. The RSIL provides insight into the electrical interactions between as many as 3 radioisotope power generators, associated control strategies, and typical electric system loads. The first phase of testing included a DASCS which was developed by Johns Hopkins University/Applied Physics Laboratory and simulates the operation and electrical behavior of a pair of ASC's in real time via a combination of hardware and software. Testing included the following spacecraft electrical energy storage configurations: Capacitive, battery, and supercapacitor. Testing of the DASCS and ACU in each energy storage configuration included simulation of a typical mission profile, and transient voltage and current data during load turn-on/turn-off. Testing for these devices also included the initiation of several system faults such as short circuits, electrical bus over-voltage, under-voltage and a 'dead bus' recovery to restore normal power operations. The goal of this testing was to verify operation of the ACU(s) when connected to a spacecraft electrical bus. The results of these tests are presented here.

File: 3_extract_cems/abstract/2-s2.0-85032925505.txt
Synthesis of nanostructured transition metal sulfides is of particular interest in providing new methods to control their porosity and improve their surface area because those sulfides hold promising applications in high-energy density devices. Significant challenges remain currently to prepare metal sulfides having three-dimensional (3-D) continuous mesoporous structures, known to be critical for increasing their active surface sites and enhancing ion transport. We herein present a facile solid-phase sulfurization method to synthesize 3-D continuous mesoporous CoS2, NiS2, and their binary sulfides in a two-step nanocasting using bicontinuous KIT-6 as hard templates. The solid-phase sulfurization taking place at 400 °C yields mesoporous sulfides with highly crystalline frameworks and a stoichiometric ratio of metal-to-sulfur, 1:2 (mol), within 30 min. Elemental sulfur as an inexpensive sulfur source can be directly used for the solid-phase sulfurization of mesoporous oxides of Co3O4, NiO, and their binary oxides. This facile synthetic method is highly efficient to prepare mesoporous sulfides in the gram-scale production at a very low cost. Mesoporous sulfides are demonstrated to be superior electrode materials for pseudo-supercapacitors, given their high surface area and accessible bicontinuous mesopores, the suitable crystalline sizes, and the enhanced ion transport capability. The use of binary mesoporous sulfides presents interesting synergetic effect where the doping of metal ions can significantly enhance the capacitive performance of single-component sulfides. The binary sulfides of mNi0.32Co0.68S2 show a specific capacitance up to 1698 F g-1 at a current density of 2 A g-1. The supercapacitor device of mNi0.32Co0.68S2 has a high energy density of 37 Wh kg-1 at a power density of 800 W kg-1. We believe that the reported solid-phase synthesis offers a universal method toward the conversion of mesoporous oxides materials into various useful and functional forms for energy conversion and storage applications.

File: 3_extract_cems/abstract/2-s2.0-85033376399.txt
Printed electronics is widely gaining much attention for compact and high-performance energy-storage devices because of the advancement of flexible electronics. The development of a low-cost current collector, selection, and utilization of the proper material deposition tool and improvement of the device energy density are major challenges for the existing flexible supercapacitors. In this paper, we have reported an inkjet-printed solid-state asymmetric supercapacitor on commercial A4 paper using a low-cost desktop printer (EPSON L130). The physical properties of all inks have been carefully optimized so that the developed inks are within the printable range, i.e., Fromm number of 4 < Z < 14 for all inks. The paper substrate is made conducting (sheet resistance ∼ 1.6 Ω/sq) by printing 40 layers of conducting graphene oxide (GO) ink on its surface. The developed conducting patterns on paper are further printed with a GO-MnO2 nanocomposite ink to make a positive electrode, and another such structure is printed with activated carbon ink to form a negative electrode. A combination of both of these electrodes is outlaid by fabricating an asymmetric supercapacitor. The assembled asymmetric supercapacitor with poly(vinyl alcohol) (PVA)-LiCl gel electrolyte shows a stable potential window of 0-2.0 V and exhibits outstanding flexibility, good cyclic stability, high rate capability, and high energy density. The fabricated paper-substrate-based flexible asymmetric supercapacitor also displays an excellent electrochemical performances, e.g., a maximum areal capacitance of 1.586 F/cm2 (1023 F/g) at a current density of 4 mA/cm2, highest energy density of 22 mWh/cm3 at a power density of 0.099 W/cm3, a capacity retention of 89.6% even after 9000 charge-discharge cycles, and a low charge-transfer resistance of 2.3 Ω. So, utilization of inkjet printing for the development of paper-based flexible electronics has a strong potential for embedding into the next generation low-cost, compact, and wearable energy-storage devices and other printed electronic applications.

File: 3_extract_cems/abstract/2-s2.0-85042192381.txt
Supercapacitor is a new-type energy storage device with the promising application prospect, and its development mainly relies on the development of electrode materials. In this work, a series of nickel-cobalt (Ni-Co) layered double hydroxides is synthesized via a simple hydrothermal method by using nickel and cobalt salts with four different anions (including sulfate, chlorate, acetate and nitrate) serving as nickel and cobalt sources. According to the types of salts, the obtained samples are named Ni-Co(SO4), Ni-Co(Cl), Ni-Co(Ac) and Ni-Co(NO3), respectively. The morphology and structure of Ni-Co layered double hydroxide are characterized by X-ray diffraction and scanning electron microscopy (SEM), respectively, and the electrochemical properties of the sample are investigated by CHI660D electrochemical workstation in 2 M KOH aqueous solution. The results demonstrate that the types of nickel and cobalt salts not only affect the morphology and structure of Ni-Co layered double hydroxide, but also significantly influence the electrochemical properties of the sample. The SEM images show that the Ni-Co layered double hydroxide synthesized with nickel sulfate and cobalt sulfate (Ni-Co(SO4)) possesses loose layer structure, which can provide abundant active sites and benefit the diffusion of electrolyte. The electrochemical test results show that the specific capacitances of Ni-Co(SO4), Ni-Co(Cl), Ni-Co(Ac) and Ni-Co(NO3) under a current density of 1 A/g at a potential window of 0.45 V, are 1551.1 F/g, 440.7 F/g, 337.8 F/g and 141.6 F/g respectively. As the current density increases from 1 A/g to 7 A/g, the capacitive retention rates of Ni-Co(SO4), Ni-Co(Cl), Ni-Co(Ac) and Ni-Co(NO3) are kept at 60.1%, 21.7%, 4.6% and 6.0%, respectively. The results of alternating current (AC) impedance test display that the electron transfer resistance follows an increasing trend: R[Ni-Co(SO4)] < R[Ni-Co(Cl)] < R[Ni-Co(Ac)] < R[Ni-Co(NO3)]. The small electron transfer resistance is conducive to excellent capacitance at the high current density. Therefore, the excellent capacitive performance of the sample Ni-Co(SO4) is ascribed to the loose layer structure and low electron transfer resistance. In addition, the cycling stabilities of the samples are investigated by constant current charge-discharge test. The capacitive value of the sample Ni-Co(SO4) declines by 16% for 1000 cycles at a current density of 7 A/g. The capacitance decrease can be ascribed to the damage to the layered structure and the increase of the electron transfer resistance in the multiple constant current charge-discharge processes as shown in the results of SEM and AC impedance before and after cycle. This study provides a foundation for exploiting and utilizing high-performance nickel-cobalt layered double hydroxides as electrode material of supercapacitor.

File: 3_extract_cems/abstract/2-s2.0-85042506587.txt
Nowadays, energy generation and storage are two important topics. Unfortunately, conventional energy generators are not capable of responding to environmental changes, while traditional energy storage devices lack special functionalities apart from supplying electricity. Benefiting from exceptional physicochemical properties, graphene-based materials help to address the aforementioned issues. In this review, we highlight recent key advances in graphene-based smart energy generation and storage systems. In terms of smart energy generation, we focus on graphene-derived electric generators that can controllably produce electricity in response to external stimuli, such as moisture, flowing liquid, friction, pressure force, and heat. As for energy storage, smart batteries and supercapacitors with made-to-measure graphene materials are summarized to show impressive features of deformability, wearability, printability, stimuli response, self-healing, integration, and miniaturization. Beyond these, we also discuss the challenges ahead for these graphene-related smart energy generation/storage devices and their future development trend. With the success of smart electric devices, intelligent energy generation and storage that can interact with and be responsive to external stimuli are highly demanded. As a two-dimensional (2D) monolayer of carbon atoms packed into a honeycomb lattice, graphene has the potential to revolutionize sensors, electronics, biomedicine, energy storage, and conversion devices, owing to its excellent electronic and mechanical properties. In the present review, we highlight recent advances in graphene-based smart energy generation and storage devices. Progress in tailoring the properties of graphene is summarized first, including microscopic structure modification, functionalization, and self-assembly of graphene. Then, graphene-based smart electric generators that can produce electricity in response to moisture, flowing liquid, friction, pressure force, and heat are systematically reviewed, as well as graphene-based smart batteries and supercapacitors with special features, such as deformability, wearability, stimuli response, self-healing, integration, and miniaturization. Finally, insights into the challenges and future development of graphene-based smart energy generation and storage are tentatively proposed. In this review, we highlight recent advances on graphene-based smart energy generation and storage systems. In terms of smart energy generation, we focus on graphene-based electric generators that can controllably produce electricity in response to moisture, flowing liquid, friction, pressure force, and heat. As for energy storage, smart batteries and supercapacitors with special features of deformability, wearability, printability, stimuli response, self-healing, integration, and miniaturization are discussed.

File: 3_extract_cems/abstract/2-s2.0-85043462068.txt
Phase change materials (PCMs) have been widely applied for thermal energy storage and thermoregulation. This paper reported a smart design and construction of nanoflake-like MnO2/SiO2 hierarchical microcapsules containing n-docosane PCM for in-situ thermal management of supercapacitors. The microcapsules based on an n-docosane core and SiO2 shell were first synthesized through interfacial polycondensation, and then a mesoporous nanoflake-like MnO2 layer was fabricated onto the surface of SiO2 shell through template-directed self-assembly. The chemical compositions of the resultant microcapsules were confirmed by energy dispersive X-ray, X-ray photoelectron and Fourier-transform infrared spectroscopy, and their nanoflake-like hierarchical morphology and well-defined core–shell structure were identified by scanning and transmission electron microscopy. The mesoporous architecture of nanoflake-like MnO2 outer layer was determined by nitrogen adsorption–desorption isotherm. The obtained microcapsules exhibited high phase-change enthalpies, high encapsulation efficiency, good phase-change and anti-osmosis performance and an effective thermoregulation capability. Most of all, these microcapsules demonstrated a higher specific capacitance than traditional MnO2/SiO2 solid particles at operation temperatures higher than 45 °C due to in-situ thermal management by the n-docosane core. They not only achieved a high specific capacitance of 312.2F/g at 45 °C with a current density of 1.0 A/g due to the mesoporous architecture of MnO2 layer, but also presented a superior long-term cycling stability with high capacitance retention of 94.7% after 1000 charging/discharging cycles. With the above-mentioned superiorities, the microcapsules developed by this work will be a good candidate as an electrode material for supercapacitors. This study opens a new pathway for the development and applications of microencapsulated PCMs in the thermoregulatory electrode system of supercapacitors and Li-ions battery cells.

File: 3_extract_cems/abstract/2-s2.0-85045692669.txt
Electrochemical energy storage devices are becoming increasingly important in modern society for efficient energy storage. The use of these devices is mainly dependent on the electrode materials. As a newly discovered carbon allotrope, graphdiyne (GDY) is a two-dimensional full-carbon material. Its wide interlayer distance (0.365 nm), large specific surface area, special three-dimensional porous structure (18-C hexagon pores), and high conductivity make it a potential electrode material in energy storage devices. In this paper, based on the facile synthesis method and the unique porous structure of GDY, the applications of GDY in energy storage devices have been discussed in detail from the aspects of both theoretical predictions and recent experimental developments. The Li/Na migration and storage in mono-layered and bulk GDY indicate that GDY-based batteries have excellent theoretical Li/Na storage capacity. The maximal Li storage capacity in mono-layered GDY is LiC3 (744 mAh·g−1). The experimental Li storage capacity of GDY is similar to theoretical predictions. The experimental Li storage capacity of a thick GDY film is close to that of mono-layered GDY’ (744 mAh·g−1). A thin GDY film with double-side storage model has two-times the Li storage capacity (1480 mAh·g−1) of mono-layered GDY. Powder GDY has lower Li storage capacity than GDY film. The maximal Na storage capacity in GDY corresponds to NaC5.14 (316 mAh·g−1), and mono-layered GDY possesses higher theoretical Na storage capacity (NaC2.57). The experimental Na storage capacity (261 mAh·g−1) is similar to its theoretical value. Besides, GDY as electrode material, applied in metal-sulfur batteries, presents excellent electrochemical performance (in Li-S battery: 0.1C, 949.2 mAh·g−1; in Mg-S battery: 50 mA·g−1, 458.9 mAh·g−1). This ingenious design presents a new way for the preparation of carbon-loaded sulfur. GDY electrode material is also successfully used in supercapacitors, including the traditional supercapacitor, Li-ion capacitors, and Na-ion capacitors. The traditional supercapacitor with GDY as the electrode material shows good double layer capacitance and pseudo-capacitance. Both Li-ion capacitor (100.3 W·kg−1, 110.7 Wh·kg−1) and Na-ion capacitor (300 W·kg−1, 182.3 Wh·kg−1) possess high power and energy densities. Moreover, the effects of synthesis of GDY nanostructure, heat treatment of GDY, and atom-doping in GDY on the performance of electrochemical energy storage will be introduced and discussed. The results indicate that GDY has great potential for application in different energy storage devices as an efficient electrode material.

File: 3_extract_cems/abstract/2-s2.0-85046004551.txt
Hybrid lithium-ion capacitors (LICs) are promising energy storage systems which could deliver higher energy density without compromising the high power and cycle life of supercapacitors. WO3 is an appealing anode material for LICs due to its high theoretical capacity of 696 mA h g-1 for Li+ storage. However, the practical implementation of WO3 in LICs is limited by its low conductivity, sluggish kinetics and large volume changes during cycles. Herein, we report a "hitting three birds with one stone" strategy for the synthesis of heterogeneous phosphorus-doped WO3-x/N-doped carbon (P-WO3-x/NC) nanowires, which are prepared via the calcination of organic-inorganic hybrid WO3/ethylenediamine(EDA) nanowires in Ar and subsequent thermal phosphorization. The EDA molecules are carbonized into a 1D NC matrix and WO3 layers are converted into P-WO3-x nanocrystals which are in situ embedded in the continuous 1D NC matrix forming a well-defined 0D-in-1D hybrid structure. The small P-WO3-x nanocrystals offer short paths for Li+ diffusion and the continuous NC matrix facilitates electron transport and buffers the volume change of P-WO3-x during discharging/charging. The oxygen vacancies and P heteroatoms with smaller electronegativity result in enhanced electrochemical activity due to the higher degree of covalent bonding and sharing electrons. The P-WO3-x/NC nanowires are expected to act as high-performance anodes for LICs with high capacity, high rate and long life via the synergistic effect of P dopants and oxygen vacancies as well as the in situ formed conductive carbon matrix. Our results show that the P-WO3-x/NC nanowire electrode delivers a high capacity of 490 mA h g-1 at 1 A g-1 and a high rate capacity of 230 mA h g-1 at 3.2 A g-1. Moreover, the P-WO3-x/NC nanowires exhibit excellent cycle reversibility with 96.2% capacity retention over 2000 cycles at 1 A g-1. A 4.3 V LIC prototype composed of the P-WO3-x/NC anode with a commercial activated carbon cathode shows an ultra-high energy density of 195.58 W h kg-1 at 597.2 W kg-1 with 90.7% retention over 6000 cycles. These promising results provide fundamental insight into the synthesis of high-performance electrode materials for advanced electrochemical energy storage.
