Repository: tikam24/supercapacitor_database

# supercapacitor_database
 Supercapacitor database generated from scientific literature

File: 3_extract_cems/abstract/2-s2.0-85061540775.txt
The prospect of double layer capacitors relies on the high specific surface area provided by microporosity of carbon. Since there is not enough space within narrow micropores for forming a double layer, recent theoretical/computational studies have aimed at explaining the mechanism in micropores. The problem is that the available models suggest substantial differences in the mechanism of energy storage by microporous and other types of carbon, but the electrochemical behaviors are similar to a significant degree. Here, a conceptual model is proposed empirically, which is in full agreement with the experimental data reported in the literature, to reasonably explain a universal mechanism of all carbon-based capacitors including microporous, mesoporous, graphene, etc. It is described that none of the available models for double layer charging from Helmholtz to Graham is valid for carbon-based capacitors, as no double layer is formed within the micropores, as well as the partial contribution of double layer charging in larger pores or on graphene sheets. The mechanism of charge accumulation in supercapacitors is based on the adsorption of electroactive species over active sites of the carbon nanomaterial, and the surface diffusion of the adsorbed species collects the charge over the high surface area of carbon. The rate-determining step is usually controlled by the availability of active sites, which defines the rate capability of supercapacitors. This explains why the rate capability of double layer capacitors is much lower than the theoretical expectations, and why the alignment of graphene sheets results in fast performance in the so-called kilohertz supercapacitors. Any factors, such as narrow pores and irregularities, slowing down the subsequent surface diffusion cause the deviation from ideal capacitive behavior. The present paper attempts to highlight two points: surface diffusion might be a critical step in the mechanism of supercapacitors (probably a rate-determining step) and if narrow micropores exhibit capacitive behavior without forming a double layer, larger pores may do the same since no sudden change in the capacitive behavior with response to the pore size is observed (to represent a crucial change in the mechanism).

File: 3_extract_cems/abstract/2-s2.0-85062901838.txt
Solar energy is globally promoted as an effective alternative power source to fossil fuels because of its easy accessibility and environmental benefit. Solar photovoltaic applications are promising alternative approaches for power supply to buildings, which dominate energy consumption in most urban areas. To compensate for the fluctuating and unpredictable features of solar photovoltaic power generation, electrical energy storage technologies are introduced to align power generation with the building demand. This paper mainly focuses on hybrid photovoltaic-electrical energy storage systems for power generation and supply of buildings and comprehensively summarizes findings of authorized reports and academic research outputs from literatures. The global installation capacity of hybrid photovoltaic-electrical energy storage systems is firstly examined to show the significant progress in emerging markets. Particularly, the latest installation status of photovoltaic-battery energy storage in the leading markets is highlighted as the most popular hybrid photovoltaic-electrical energy storage technology for building applications. The research progress on photovoltaic integrated electrical energy storage technologies is categorized by mechanical, electrochemical and electric storage types, and then analyzed according to the technical, economic and environmental performances. Moreover, extensive research on hybrid photovoltaic-electrical energy storage systems is analyzed and discussed based on the adopted optimization criteria for improving future applications in buildings. It is indicated that the lithium-ion battery, supercapacitor and flywheel storage technologies show promising prospects in storing photovoltaic energy for power supply to buildings. Potential research topics on the performance analysis and optimization evaluation of hybrid photovoltaic-electrical energy storage systems in buildings are identified in aspects of the local adaption, flexible control, grid integration, as well as building resilience and intelligence. This study provides an insight of the current development, research scope and design optimization of hybrid photovoltaic-electrical energy storage systems for power supply to buildings and can serve as an explicit guide for further research in the related area.

File: 3_extract_cems/abstract/2-s2.0-85063207310.txt
Human hair is considered as waste material in most parts of the world and its accumulation in waste streams causes many environmental problems; it is a material considered useless in most societies. Recent studies proved that human hair has the ability to become charged with the static electricity. Keratin is found in hairs. Since keratin is a good insulator, it makes the charging of hair possible mainly by contact with another material: this phenomenon is said to be Triboelectric effect. Why won't we utilize human hair which almost anyone anywhere in the world have and most of the time treated as wastes? In this study, we collected human hair wastes from different accessible barbershops and salons. We made this possible through the use of the principle of Triboelectric Effect. Hair has charge affinity of +45 and it is said to become highly positively charged material when brought in contact with other materials (which in this prototype is Vinyl tape with charge affinity of-100). Aided by the vinyl tape's chemical characteristics, the hair tends to give up electrons in the process, thus resulting to a significant output of electrical energy. The amount of transferred charge is [+45 nC/J-(-100 nC/J)] = 145 nC/J. Applying a contact force of 25grams in a 2.5cm wide or friction force of 1 millijoule (mJ) per cm2 samples, the charge transferred per cm-2 is 145 nC/J × 0.001 J = 0.145 nC. The prototype works by using a minimal representation of friction to rotate the belt between two customized rollers around; a roller made up of disposed hair and another roller wrapped with vinyl tape. Each sides of the device have a brush of stranded wires placed near the rollers. The brushes then be connected to metal collectors that are collecting the charges and will be fed into a Bridged rectifier circuit to produce a stable output, and will then be stored in a super capacitor. Based on the preliminary experiments undertaken, the results shows that the Input-Output Ratio of hair used to Output Voltage (rms) is 100mg of hair is to 23VRMS. The 100mg of hair roller will lasts for about 4 months with a raw (un-rectified) output voltage of 21.4V accumulated per 5 minutes. There are 43,200 minutes per month, therefore: (43,200 minutes / 5 minutes) × (21.4V) = 8,640V raw output per month. About 288V per day of raw output voltage will be obtained. Since super capacitors are fast charging, approximately about 100V will be stored. Such output shall be optimized and regulated to charge a cellular phone. Imagine the huge quantity of output voltage can be accumulated from a low-cost prototype. 100 percent sure, it has a positive cost-benefit based on the analysis.

File: 3_extract_cems/abstract/2-s2.0-85063778453.txt
Nanostructured materials (e.g., metal oxides, polymers, carbon materials) have been extensively investigated for the advancement of energy storage technologies. They offer novel physicochemical properties and uncover new prospects for various modern applications. Their distinguished features such as higher surface energy as well as activity than bulk materials provide more electroactive sites leading to high capacity utilization of the electrode materials suitable for energy storage systems. However, these nanomaterials often have several shortcomings such as insufficient pore channels, which limit their applications for practical purpose. On the other hand, metal-organic frameworks (MOFs) have emerged as interesting candidates owing to their extremely high surface area and higher porosity which make them suitable candidate for various applications. In addition, their porous structures permit efficient electrolyte infiltration, which can shorten the diffusion and transport pathways for electrolyte ions, accelerating kinetics, and deliver rapid charge-discharge rate. However, the low conductivity of MOFs has been a persistent issue due to which their applications in energy storage devices are not widely explored. Recent research has been focused on the development of such materials or combination of materials, which can resolve both the issues. In this regard, some efforts have been made to synergistically improve the efficiency of energy storage devices in particular of supercapacitors by combining highly porous MOFs with conducting nanomaterials (CNMs) such as graphene, CNTs, carbon black, and nanoporous carbon. Recent reports reveal that synergistic effects of MOFs with CNMs result in drastic enhancement of the supercapacitor performance. The MOF-CNM combination not only facilitates the effective utilization of the other active materials but also enhances the mechanical strength and conductivity of the composite synergistically. In this chapter, the synthesis, characterization, and the supercapacitor performance based on existing MOFs and their composite with different nanomaterials will be discussed. Moreover, future prospects and necessary advancement required in the energy storage field will be summarized.

File: 3_extract_cems/abstract/2-s2.0-85063963895.txt
This study aims to investigate the thermal signature associated with the charge storage mechanisms in hybrid supercapacitors using in operando calorimetry under constant current cycling. The hybrid supercapacitors consisted of highly porous pseudocapacitive electrode and activated carbon (AC) electrode with either organic or aqueous electrolytes. Pseudocapacitive electrodes made of either molybdenum dioxide on reduced graphene oxide (MoO 2 -rGO) or manganese dioxide on graphene (MnO 2 -G) were synthesized to investigate heat generation associated with reversible redox reactions involving ion intercalation or fast surface redox reactions, respectively. Here, MoO 2 -rGO served as the negative electrode against activated carbon electrode in 1 M LiClO 4 in EC:DMC. In addition, electrolyte consisting of 1 M TBABF 4 in EC:DMC was also used as a reference to suppress redox reactions and intercalation due to its large ionic size. On the other hand, mesoporous MnO 2 -G electrode served as the positive electrode also against activated carbon electrode but in 0.5 M aqueous Na 2 SO 4 . First, a data analysis procedure was developed to distinguish between irreversible and reversible heat generation rates and to isolate Joule heating from the measured instantaneous heat generation rate at each electrode. In the AC electrodes, the irreversible heat generation rate was due to resistive losses (i.e., Joule heating) while the reversible heat generation was due to ion adsorption/desorption at the electrolyte/electrode interface. By contrast, irreversible heat generation rate in the pseudocapacitive electrodes exceeded Joule heating. This was attributed to irreversible heat generation associated with redox reactions, polarization heating, and hysteresis in EDL formation and dissolution. Finally, MoO 2 -rGO negative electrode in LiClO 4 featured endothermic reversible heat generation during charging due to Li + intercalation. Similarly, MnO 2 -G positive electrode in Na 2 SO 4 featured endothermic heat generation during charging due to non-spontaneous surface redox reactions.

File: 3_extract_cems/abstract/2-s2.0-85065444511.txt
Compared with traditional energy storage devices, supercapacitors have been a research hot spot and diffusely adopted in the fields of mobile telecommunication, electric vehicle, aviation and national defense due to their high specific capacitance, high charge-discharge rate, environment-friendly and excellent cycling stability, etc. Among them, the electrode materials of the supercapacitors play a crucial role on their performances, and common electrode materials used for supercapacitors mainly include carbon materials, transition metal oxides, and conducting polymers. Different materials have diverse charge storage mechanisms. Transition metal oxides exhibit typical pseudo-capacitance behavior, which depends on reversible redox reaction and chemical adsorption/desorption process to store charge. However, transition metal oxides have poor conductivity and cycle stability. Carbon materials mainly performed the characteristics of electrochemical double layer capacitance are relied on the reversible physical adsorption/desorption process between the material surface and electrolyte ions to store energy. In addition, carbon materials possess superb rate capability, conforming to the high requirements of the device lifetime for practical application, while the specific capacitance is relatively low. The composite materials generally exhibit superior electrochemical properties than that of the single component materials. Massive studies indicated that the composite of transition metal oxides and carbon materials was an effective method to solve the above-mentioned problems. As the preferential substrate materials for the construction of pseudo-supercapacitor, carbon materials with the advantages of rich resource, low cost, light weight, high specific surface area, thermal and chemical stabilities have attracted increasingly attention. Moreover, carbon materials with various structures including zero dimensional (carbon dot and sphere), one dimensional (carbon tube and fiber), two dimensional (graphene and graphene oxide), three dimensional (graphene foam and carbon foam/sponge) carbon materials, etc, have been successfully applied to fabricate carbon-based composite electrode materials and have scored great successes, Zero-dimensional carbon nanomaterials with high specific surface area can provide flexibility to adjust porosity and obtain the optimal condition of respective electrolyte solution. One-dimensional nanostructures with high aspect ratio structure and excellent electronic or ionic transport properties can promote the charge transfer of supercapa-citor electrodes. For two-dimensional carbon nanomaterials, their high specific surface area, admirable conductivity and superb mechanical pro-perties make them a potential pseudo-supercapacitor and enhance the charge-discharge reaction kinetics between the supercapacitor electrodes. High-performance supercapacitor electrodes can be constructed by utilizing three-dimensional nanomaterials as templates and depositing pseudo-supercapacitor materials. This article summarizes the capacitive properties of transition metal oxide loaded on different dimensional carbon materials as electrode mate-rials of pseudo-supercapacitor, and overviews their disadvantages in energy storage and future research directions, in order to provide a refe-rence for preparing a high-performance, environmental-friendly and long-life supercapacitor.

File: 3_extract_cems/abstract/2-s2.0-85067417179.txt
Electrospinning is a suitable top-down technique for the preparation of polymeric fibers using high voltage electrical fields and solutions of the selected polymer of adequate viscosity and conductivity. The versatility of electrospinning allows accurate control of the morphology and composition of the fibers by a wide combination of operating conditions and small modifications of the spinneret and collector. Alcell lignin, which is extracted from lignocellulosic biomass using organic solvents through Organosolv process, is readily solved in ethanol, producing a solution that matches the requirements of the electrospinning process. This review summarizes the vast collection of carbon materials that can be obtained by processing lignin using electrohydrodynamic forces. The coaxial and triaxial electrospinning setups allow for obtaining fibers with two or more components hierchically arranged, the use of these configurations along with a carefully setting of the operating conditions (distance between needle and collector, voltage, flow rate,…) and the solution properties (conductivity, viscosity,…) facilitates the conformation of lignin into spheres, beaded fibers, straight fibers and fused meshes. All these morphologies can be implemented with solid or hollow bodies (i.e., enabling the production of tubes and hollow spheres) by using a sacrificial templating agent. Phosphoric acid can also be added in small amounts to the lignin solution, shortening the thermostabilization time of the fibers. The porosity of the phosphorus containing carbon fibers can be modified in the last stage of the preparation of carbon fibers by controlled gasification process, owing to the extended oxidation resistance of the P-doped fibers. Fibrillar carbon catalysts can be also obtained by one-pot preparation method, only solving small quantities of metallic salts in the lignin solution. All these carbon materials were successfully tested in different applications such as heterogeneous catalysis, energy storage and environmental protection, confirming that electrospinning is a powerful tool for maximizing the value of lignin as carbon precursor.

File: 3_extract_cems/abstract/2-s2.0-85070639242.txt
Batteries and supercapacitors are one of the energy storage devices that had been used for a practical application most electronic devices such as mobile phone. The development of these energy storage devices is faced by the poor performance of (the) electrode. Electrode commonly used for batteries and supercapacitors is derived from nonrenewable carbon resources such as graphite. However, the availability of this material is becoming a long-term problem for the development of batteries and supercapacitors. Biomass from (the) waste plant as a green source for battery electrode is one of alternative carbon which has great potential, due to the low price, easy to process and has high stability. This paper reports the study of the biomass conversion into carbon electrode material having high electrical conductivity or low electrical resistivity using carbonization and pyrolysis process. The process involved FeCl3 as an activating agent to reduce the electrical resistivity of the material as low as possible. The research was studying the effect of biomass sources and the processing method on the electrical resistivity of the electrode produced. The biomasses used in the study were corncob, water hyacinth, rice straw, and coconut husk. The material is the waste plant which is available in abundant. The morphological analysis of the carbon surface was conducted using Scanning Electron Microscope-Energy Dispersive X-Ray (SEM-EDX). The lowest electrical resistivity was produced from corncob material through the carbonization process at 300°C for 2 h, activated by 4 M FeCl3 solution and followed by pyrolysis process at 800°C for 6 h. The FeCl3 is suspected responsible for the decreasing of the carbon resistivity or increasing the electrical conductivity produced, this correlates with the increase of the surface area of the material. The lowest electrical resistivity (highest electrical conductivity) produced from corncob has a value of 1 Ω with the surface area of 601 m2/g. This is considered better than graphite in term of electrical resistivity in which graphite has electrical resistivity between 10 - 30 Ω. The result of SEM images shows that the carbon surface activated by FeCl3 has more pores compared to the carbon without activation.

File: 3_extract_cems/abstract/2-s2.0-85071628492.txt
Biowaste eggshell can be used as a cathode while in its calcined form and it is found to be suitable as an anode in an electrochemical cell. This not only enables energy to be stored reversibly but also achieves waste management and sustainability goals by redirecting material away from landfill. Biowaste eggshell comprises 94% calcium carbonate (CaCO3; calcite), an attractive divalent ion source as a viable option for energy storage. X-ray diffraction and electron microscopy coupled with energy dispersive analyses of the calcined (thermally decomposed) biowaste eggshell show that CaO has been formed and the reaction is topotactic. Field emission scanning electron microscopy (FESEM) images of the textural relationship show that the thermal decomposition of calcite resulted in a change in morphology. High-resolution XPS spectra of the C 1s core level from the CaCO3 and CaO shows that there is a chemical difference in the carbon environments and the total atomic fraction of Ca for each sample with that of carbonate and oxygen varies. In a three-electrode configuration, a working electrode of CaCO3 is found to be electrochemically active in the positive region, whereas a CaO electrode is active in the negative region. This indicates the potential use of eggshell-derived materials for both cathode and anode. Both the electrodes exhibited a quasi-box-shaped potentiostatic curve implying a capacitor-type behaviour. The CaCO3 cathode possesses a modest discharge capacitance of 10 F g-1 but the CaO anode showed excellent capacitance value of 47.5 F g-1. The CaO electrode in both positive and negative regions, at a current density of 0.15 A g-1 exhibited 55 F g-1 with a retention of nearly 100% after 1000 cycles. At a very low sweep rate of 0.5 mV s-1, the CaO electrode showed typical redox-type behaviour with well-defined peaks illustrating battery-type behaviour. The outcome of the calcite/CaO transformation, exhibiting technological importance for energy storage applications, may help to re-evaluate biowaste before throwing it away. The current work explores the viability of eggshell derived materials as a cathode/anode for use in batteries and capacitors.

File: 3_extract_cems/abstract/2-s2.0-85072388139.txt
Graphene shows substantial promise in improving the technical performance of a range of applications. For its development and before its potential mass adoption, it is critical to understand the associated cradle-to-grave life cycle environmental impacts. Previous studies on graphene environmental performance do not include end of life and the potential environmental credits generated by graphene reuse. This study undertakes a cradle-to-grave approach to evaluating graphene applications, considering a case study of supercapacitors manufactured with graphene and activated carbon active materials. The analysis includes active materials commercial-size production, supercapacitors production, supercapacitors use phase in an automotive application, and their end of life in which both devices are recycled. With current material performance and energy mixes, the graphene-based supercapacitor would increase impacts in all environmental categories analysed, ranging from 27% higher human toxicity to 213% greater ozone depletion and showing a 48% increase in GHG emissions. This unfavourable result arises due to the tested graphene material exhibiting inferior specific capacitance to the activated carbon comparator, as well as a more energy-intensive production process. Prospective analysis considers hypothetical performance where both active materials reach their theoretical specific capacitance, and the decarbonisation of electricity generation. The environmental impacts of both the activated carbon and graphene supercapacitors are reduced in these prospective scenarios, with the graphene based supercapacitor becoming the least impacting solution due to its lower active material requirements. The graphene-based device shows 36% lower GHG emission and overall shows lower impacts ranging from 14% less mineral, fossil and renewable resource depletion to 43% less photochemical ozone formation. These results support graphene as a valid candidate material for substituting activated carbon in supercapacitors provided graphene technical performance is improved, production optimised, and recycling developed.

File: 3_extract_cems/abstract/2-s2.0-85072481205.txt
Various aspects of the design and evaluation of hybrid/electric vehicles are considered with emphasis on the consequences of utilizing advanced electric driveline components such as AC motors/electronics and ultracapacitors. Special attention is given to series hybrid drivelines, because they benefit much more directly than parallel hybrid drive lines from the recent large improvements in the specific weight and volume of electric drive motors/electronics. The results of the present study indicate that series hybrid vehicles with an electric range of 90-100 km and good acceleration performance (0-88 km/h acceleration times of less than 12 seconds) can be designed with a powertrain weight and volume comparable to that of a parallel hybrid of the same performance. The driveline efficiencies of the series and parallel designs for both city and highway driving differ by less than 15 percentage ponts. The control of the series hybrid driveline is expected to be significantly simpler than that of the parallel hybrid system and in addition, meeting the California ULEV emission standards should be less difficult for the series hybrid design, because the start of its engine can be delayed until the catalyst is warm without affecting vehicle driveability. Work supported by the U.S. Department of Energy Assistant Secretary for Conservation and Renewable Energy (CE), under DOE Idaho Field Office, Contract DE-AC07-76ID01570. Simulation results for series hybrid vehicles on the FUDS and the Federal Highway cycles indicate that their fuel economy (miles per gallon) operating in the hybrid mode will be 25-50% greater than conventional ICE vehicles of comparable interior size. Hybrid/electric vehicles using ultracapacitors to load level the engine in the driveline showed even a greater potential improvement in fuel economy. Load leveled operation of the engine may make it less difficult to use high specific power engines, such as two-stroke and gas-turbine engines, in light duty vehicles having stringent emission control requirements. © Copyright 1992 Society of Automotive Engineers, Inc.

File: 3_extract_cems/abstract/2-s2.0-85073068098.txt
Nanoporous holey-graphene (HG) shows potential versatility in several technological fields, especially in biomedical, water filtration, and energy storage applications. Particularly, for ultrahigh electrochemical energy storage applications, HG has shown promise in addressing the issue of low gravimetric and volumetric energy densities by boosting of the ion-transport efficiency in a high-mass-loaded graphene electrode. However, there are no studies showing complete control over the entire pore architecture and density of HG and their effect on high-rate energy storage. Here, we report a unique and cost-effective method for obtaining well-controlled HG, where a copper nanocatalyst assists the predefined porosity tailoring of the HG and leads to an extraordinary high pore density that exceeds 1 × 103 μm-2. The pore architectures of the hierarchical and homogenous pores of HG were realized through a rationally designed nanocatalyst and the annealing procedure in this method. The HG electrode with a high mass loading results in improved supercapacitor performance that is at least 1 order of magnitude higher than conventional graphene flakes (reduced electrochemically exfoliated graphene (rECG)) in areal capacitance (∼100% retention of capacitance until 15 000 cycles), energy density, and power density. The diffusion coefficient of the HG electrode is 1.5-fold higher than that of rECG at a mass loading of 15 mg cm-2, indicating excellent ion-transport efficiency. The excellent ion-transport efficiency of HG is further proved by nearly 4-fold magnitude lowering of its Rion (the ionic resistance in the electrolyte-filled pores) value as compared with rECG when estimated for equivalent high-mass-loaded electrodes. Furthermore, the HG exhibits a packing density that is 2 orders of magnitude higher than rECG, revealing the utility of the maximum electrode mass and possessing higher volumetric capacitance. The perfect tailoring of HG with optimized porosity allows the achievement of high areal capacitance and excellent cycling stability due to the facile ion- and charge-transport at high-mass-loaded electrodes, which could open a new avenue for addressing the long-existing issue of practical application of graphene-based energy storage devices.

File: 3_extract_cems/abstract/2-s2.0-85074845452.txt
In this paper, a comparison of three different hybrid powertrains is analysed. The numerical model is used to simulate powertrain behaviour in rail application, on a pre-set drive cycle, composed of many acceleration and decelerations, in order to test the components features. The numerical model is dynamic and it is implemented in Matlab-Simulink environmental. A proton exchange membrane fuel cell (FC) is used; it is the most used in transport applications, thanks to its lower temperature compared to the other fuel cell types, which allows fast start up operation and rapid demand changes. A standard supercapacitor (SC), given by higher power density, is utilized as the energy storage system (ESS), Regarding the battery (B), two types are considered, because the battery is used both as prime mover and main component of the ESS; Li-ion batteries are chosen, owing to their good trade-off between specific power and energy. Therefore, three configurations, FC-SC, FC-B and B-SC, are analysed. The vehicle model takes into account other components. The regenerative brake system is used to recover energy during the deceleration phases, and the auxiliary system is modelled in order to consider the consumption due to lighting, air conditioning, etc. The DC/DC converter is used to connect energy sources and load; it is unidirectional for the FC and bidirectional for the other sources. This is because the ESS provides power for the drive cycle and it stores energy provided by the FC (when the power demand is low) and recovered by the regenerative brake (in deceleration operation). In addition, a control system is implemented, able to manage the entire system and set the power output of each source at each instant of time. It works in order to achieve good performance for each energy source, in terms of high efficiency and long lifetime. This means low power variations for the FC and a pre-set interval for the ESS state of charge. At the end, the results achieved by the simulations (such as efficiency, state of charge, and hydrogen consumption) are discussed and analysed for the different configurations.

File: 3_extract_cems/abstract/2-s2.0-85075207341.txt
The emergence of portable and wearable electronic products is now spurring the demands for flexible energy storage devices. The prevailing energy storage devices are Li-ion batteries and supercapacitors, in which the latter have the advantages of faster charging/discharging, higher cycle stability and larger specific capacitance. However, traditional supercapacitors will suffer a storage capacity fall if they are subjected to external forces such as stretching and compressing. Thus stretchable supercapacitors have already aroused great concern. Electrode is a critical part of stretchable supercapacitors. The electrochemical and mechanical properties of electrodes can be improved by preparing electrode materials with excellent properties or designing electrode structures adapted or resistant to severe mechanical forces, e.g. compression, tension and torsion. Carbon materials such as carbon nanotubes, graphene, carbon fibers and carbon aerogels belong to electric double-layer electrode materials. Although these materials have high cyclic stability and large surface area, they still have disadvantages such as low specific capacitance and low energy density. Moreover, graphene faces the problem of deficient energy storage performance induced by stacking and agglomeration. The fabrication of carbon-based composite electrode materials, by combining carbon materials with other types of electrode materials, thereby has become a hot topic recently. Pseudocapacitor electrode materials with high specific capacitance, transition metal sulphides with high specific surface area, and metal nanowires with high electrical conductivity, all of them have been found to have collaborative & complementary effects with some of the carbon materials. And the resultant stretchable composite electrodes, compared with electrodes made of only carbon materials, seem to have obvious improvements in specific capacitance, cyclic stability and mechanical properties. This paper gives a comparative presentation of the advantages and disadvantages of various carbon materials in use of stretchable supercapacitors. Then, the advances in carbon-based composite electrode materials that have acquired intensive research interest in recent years are reviewed.

File: 3_extract_cems/abstract/2-s2.0-85075595503.txt
In this paper, a simple "one pot" methodology to synthesize snowflake-like dendritic CoNi alloy-reduced graphene oxide (RGO) nanocomposites has been reported. First-principles quantum mechanical calculations based on density functional theory (DFT) have been conducted to understand the electronic structures and properties of the interface between Co, Ni, and graphene. Detailed investigations have been conducted to evaluate the performance of CoNi alloy and CoNi-RGO nanocomposites for two different types of applications: (i) as the catalyst for the reduction reaction of 4-nitrophenol and Knoevenagel condensation reaction and (ii) as the active electrode material in the supercapacitor applications. Here, the influence of microstructures of CoNi alloy particles (spherical vs snowflake-like dendritic) and the effect of immobilization of CoNi alloy on the surface of RGO on the performance of CoNi-RGO nanocomposites have been demonstrated. CoNi alloy having a snowflake-like dendritic microstructure exhibited better performance than that of spherical CoNi alloy, and CoNi-RGO nanocomposites showed improved properties compared to CoNi alloy. The kapp value of the (CoNiD)60RGO40-catalyzed reduction reaction of 4-nitrophenol is 20.55 × 10-3 s-1, which is comparable and, in some cases, superior to many RGO-based catalysts. The (CoNiD)60RGO40-catalyzed Knoevenagel condensation reaction showed the % yield of the products in the range of 80-93%. (CoNiD)60RGO40 showed a specific capacitance of 501 F g-1 (at 6 A g-1), 21.08 Wh kg-1 energy density at a power density of 1650 W kg-1, and a retention of â¼85% of capacitance after 4000 cycles. These results indicate that (CoNiD)60RGO40 could be considered as a promising electrode material for high-performance supercapacitors. The synergistic effect, derived from the hierarchical structure of CoNiD-RGO nanocomposites, is the origin for its superior performance. The easy synthetic methodology, high catalytic efficiency, and excellent supercapacitance performance make (CoNiD)60RGO40 an appealing multifunctional material.

File: 3_extract_cems/abstract/2-s2.0-85076124729.txt
Batteries and supercapacitors that possess the mechanical properties of structural composites are desirable for electric vehicles and aerospace applications, as energy may be stored within structural panels to realize significant mass and volume savings. However, current electrode materials suffer from poor mechanical performance, as described by a low multifunctional efficiency parameter (<1). This parameter is a single metric that combines mechanical and electrochemical performance, whereby a higher value represents improved multifunctionality. Here, the interplay between chemistry and mechanics is harnessed to design reduced graphene oxide (rGO) structural supercapacitor electrodes via hydrogen bonding and chelation inspired by nacre. Dopamine functionalization, divalent ions, and aramid nanofibers create rGO composite electrodes with high multifunctional efficiency values of 5–13.6. Non-covalent interactions lead to increases in Young's modulus and ultimate tensile strength of 220% and 255%, respectively, as compared with pure rGO. This work highlights the importance of chemical interactions for realizing multifunctional structural electrodes. Advanced energy-storage technologies have emerged to accommodate the increasing demands for aerospace and ground transportation. However, mass and volume are critical to these applications, and reduction in either of these aspects may lead to enhanced efficiency or mobility. Structural batteries and supercapacitors offer a solution, as they combine energy-storage capabilities with the mechanical properties of structural composites. However, current electrodes for batteries and supercapacitors suffer from poor mechanical performance, precluding their use as structural components. In this work, we demonstrate that nature-inspired, nacre-like structures and nature-inspired chemistries lead to large improvements in the mechanical performance of graphene-based electrodes while maintaining good energy-storage performance. This approach leads to a new family of structural electrodes, potentially leading to lighter and safer electric vehicles and aircraft. Traditional battery and supercapacitor electrodes suffer from poor mechanical properties. Here, we harnessed non-covalent interactions between reduced graphene oxide (rGO) and branched aramid nanofibers to design strong supercapacitor electrodes. Dopamine functionalization and Ca2+ ion addition led to tremendous improvements in mechanical performance while maintaining good energy-storage performance. The highest reported multifunctional efficiency parameter was realized for rGO-based electrodes. This work paves the way for highly multifunctional structural electrodes.

File: 3_extract_cems/abstract/2-s2.0-85076358294.txt
Discovering novel materials and rapid screening for its suitability in electrochemical energy systems needs to adopt a simple and time-effective characterization method in the device manufacturing sector. In the present work, an agricultural waste material has been used as a precursor to synthesize a novel porous carbon aerogel using a facile process. The surface area and pore size distribution of the carbon aerogel has been optimized by varying carbonization temperature. For the first time, the dynamic electrochemical impedance spectroscopy (DEIS) technique was used to evaluate the electrochemical performance of the carbon electrodes and compared to conventional electrochemical techniques. This technique identified the best performing electrode material based on double-layer capacitance (Cdl) and charge transfer resistance (Rct) during electrochemical process. The dynamic change in Cdl and Rct values with applied potential depends on charge formation and its kinetics, which can provide direct information about the specific capacitance and capacitance retention of carbon aerogels that can only be obtained from cyclic voltammetry (CV) and galvanostatic charge–discharge methods (GCD). In order to validate the DEIS results, the CV and GCD experiments were also performed. The GCD results showed a maximum specific capacitance value of 191 F g− 1 at 0.5 A g− 1 for the high-performing samples identified through DEIS, also 87% of capacitance was retained at a high current density value of 5 A g− 1. Also, the changes in Cdl and Rct values were compared with textural properties such as surface area and pore size distribution of the carbon aerogels. From DEIS, it was clearly evident that the specific capacitance and capacitance retention majorly depends on the presence of micro- and mesopores of the material. This result concludes that required parameters on textural and electrochemical properties of the material can be attained by carrying DEIS, which can accelerate material screening efficiently.
