Repository: tikam24/supercapacitor_database

# supercapacitor_database
 Supercapacitor database generated from scientific literature

File: 3_extract_cems/abstract/2-s2.0-85077610032.txt
Renewable energy technologies, particularly in electric vehicles (EVs), have received significant attention in recent years. The wasted energy in a vehicle's shock absorber can be converted into an alternative energy source by regenerative shock absorbers. In this paper, a high-efficiency regenerative shock absorber considering twin ball screws transmissions is proposed for application in range-extended electric vehicles. The proposed regenerative shock absorber can convert vibrational kinetic energy, which is traditionally dissipated as heat in suspension systems, into electricity. The proposed system is divided into four modules: suspension vibration input module, transmission module, generator module and power storage module. Induced by road roughness, the irregular linear oscillations of the suspension are transmitted to the suspension vibration input module. The reciprocating vibrations are converted into unidirectional rotation of the generator by a pair of ball screws, gears, and two overrun clutches in the transmission module. The utilisation of different screw pitches leads to different damping coefficients for upward and downward progress, enabling the shock absorber to fully utilise elastic elements to improve vehicle comfort when compressed and quickly absorb vibrations when stretched. The electricity produced by the generator is stored in supercapacitors to charge the battery and extend the range of EVs. The mechanical properties of the full-scaled fabricated prototype were studied by utilising a mechanical testing and sensing fixture. An average power output of 3.701 W in 1Hz-3 mm sinusoidal vibration input and a peak efficiency of 51.1% and average efficiency of 36.4% were achieved in a bench tests. The range can be approximately extended by 1 mile per 100 miles when EV is driving on the road of class B with a speed of 60 km/h, demonstrating that the proposed high-efficiency regenerative shock absorber is beneficial for harvesting renewable energy, and practical and significant for extending the range of EVs.

File: 3_extract_cems/abstract/2-s2.0-85078557585.txt
Tuning crystallinity and surface functionality are supreme for extracting maximum charge storage efficiency from electrode materials for energy storage devices. Contextually, suitable organic additives with sluggish precipitants are known to significantly regulate the kinetics of reactions and dimensionality of crystals leading to structures with tuned crystallinity and surface functionality. Accordingly, herein, extremely uniform sedgelike highly porous Co3O4 nanoarrays were synthesized by homogeneous precipitation method using sodium dodecyl sulfate as the organic additive and urea as the sluggish precipitant, under hydrothermal condition. The distinctive physicochemical properties of Co3O4 were identified by powder X-ray diffraction, field-emission scanning electron microscopy, high-resolution transmission electron microscopy, Brunauer-Emmett-Teller surface area, and UV-vis diffuse reflectance spectroscopy analyses, which show ∼2 nm crystallinity, uniform sedgelike structure, presence of model micro- and mesopores, and signatures of quantum confinement. Thorough electrochemical studies show that the Co3O4 nanoarrays sample possess lower electrochemical series resistance of 0.4 ω, and it offers a very high rate-specific capacitance of 2510 F g-1 at an applied current density of 4 A g-1, and retains ∼42% of capacitance at eightfold higher applied current density, when measured in a three-electrode assembly. The sedgelike Co3O4 was used as a positive electrode material, and its compatibility was assessed with microbelt-like two-dimensional (2D) Bi2O3 as the negative electrode material, in a redox ensuing Co3O4 // Bi2O3 asymmetric supercapacitor (ASC) device with a wide operating potential window of 1.4 V. The ASC device offers very high areal and mass-specific capacitance of 479 mF cm-2 & 71 F g-1, respectively, at an applied current density of 6 mA cm-2 and exhibits an excellent rate capacitance of ∼50% at an extremely high current density of 48 mA cm-2. The ASC device also retains ∼95% of the areal capacitance after 5000 galvanostatic charge-discharge cycles at an applied current density of 10 mA cm-2. The Co3O4 // Bi2O3 ASC device also offers high energy density of ∼38.5 Wh kg-1 at a power density of ∼1225 W kg-1 and retains ∼47% of the energy density at a very high power density of ∼9473 W kg-1. Factually, the present study manifests that ideal porosity and surface properties of sedgelike Co3O4 nanoarrays allow unimpeded OH- ion diffusion, and the bundled structure provides flake-off resistance/mechanical stability during harmonious redox reactions with 2D Bi2O3 during high rate operation of the ASC device. It is proposed that the all-new Co3O4 // Bi2O3 asymmetric assimilation will open new avenues in the designing of high rate ASCs for power grid applications.

File: 3_extract_cems/abstract/2-s2.0-85078682388.txt
Poly (3, 4-ethylene-dioxythiophene) polystyrene sulfonate (PEDOT: PSS) electrodes are readily been used as a prominent research candidate as the supercapacitor's active electrode. The benefits of PEDOT based super-capacitors as a charge storage material are wide i.e. high conductivity, prominent stability, suitable conjugated porous backbone, wider working range, fast redox reaction, optical transparency, and easy processability. While the drawback of PEDOT:PSS shows inhomogeneous electrical and morphological properties that result in poor long term stability and causes the limitation in its shelf-life. This work proposes a significant cause of its degradation (during active and standby modes) and studied the charge level analysis for the very first time. We have fabricated and subsequently characterized with a special focus to evaluate the post-aging (~120 days) charging and discharging nature of the PEDOT:PSS supercapcitor. Thus, the defects present within the PEDOT:PSS interface have been studied to address the less-evaluated problematic area and for better understand the inhomogeneities in view of basic Charge, for improved system-level applications of supercapacitors. Characterizations are performed using Current-Voltage (I-V) analysis with two probe technique using copper contacted anode-cathode. I-V tests are conducted at multiple ambient conditions to inspect the thermal stability and sustainability of the ultra-capacitor. It is found that at rather higher ambient temperatures i.e. >36°C, the charging current was observed to fall and reduced the charge collection mechanism of the said supercapacitor. With the help of Charge-Deep Level Transient Spectroscopy (Q-DLTS), the behavior of charge/discharge in this specific device and the extent of recombination centers was found which is mainly responsible for the degradation of its capacitive operation. The electrochemical characteristics were assessed using Electro-chemical Impedance Spectroscopy (EIS) with Nyquist and Bode plots; describing the internal electrical metrology of the devices. The kinetics of current also provided an insight that higher operating temperatures might limit the device performance. Aging-assisted defects and temperature-dependent kinetics of current have ramifications of the design and process engineers for the potential usage of the supercapacitors in certain systems with specific process requirements.

File: 3_extract_cems/abstract/2-s2.0-85078904153.txt
Background: Of late, supercapacitors have been drawing great attention over other rechargeable energy storage devices. More efforts are made on the electrode materials of the supercapacitors, in order to improve the specific capacitance and energy density. Based on the past literature, it was stated that pure TiO2 (as electrode material) could promote faradaic reaction to a limited extent due to its low electronic conductivity. Further, this low conductivity could hinder the ion transfer process between electrolyte and electrode during intercalation and de-intercalation, resulting in poor energy density. Hence, it is essential to incorporate high electronic conductivity material into TiO2, for improving the electrochemical performance. Objective: In the present study, the preparation and electrochemical performance of NiO/TiO2 nanocomposites as an electrode material for supercapacitor were extensively studied. Method: NiO/TiO2 nanocomposites were synthesized by sol-gel method. The as-prepared nanocomposites were characterized by high-resolution TEM, field emission SEM and XRD. The electrochemical behaviors of the electrode using nanocomposites were assessed by means of cyclic voltammetry (CV) and galvanostatic charge-discharge tests. Result: The maximum specific capacitance of the nanocomposites based electrode witnessed through CV test was 405 F g-1 at the scan rate of 5 mV s-1 in 1M Na2SO4 electrolyte. The capacitance retention after 5000 charge-discharge cycles was estimated as 92.32%. The energy and power densities at current density of 1 A g-1 were found to be 5.67 Wh kg-1 and 210.52 W kg-1, respectively. Conclusion: NiO/TiO2 nanocomposites synthesized via sol-gel technique appeared to be flake-like structure. NiO incorporated into TiO2 increased higher electronic conductivity while comparing to pure TiO2. Also, an introduction of NiO into TiO2 improved the specific capacitance, power density, energy density and cycle stability. Due to these facts, combining NiO with TiO2 could be considered to be an efficient way of enhancing the electrochemical performance of electrodes of the supercapacitor.

File: 3_extract_cems/abstract/2-s2.0-85079125458.txt
The increased demand for high-performance supercapacitors has fueled the development of electrode materials. As an important part of supercapacitors, the electrochemical performance of the supercapacitor is directly affected by the specific surface area, conductivity, electrochemical activity, and stability of electrode materials. In the traditional manufacturing method, a binder must be added to powdered electrode materials to enhance their combination with the current collector, which could lead to morphology damage, pore blockage, and reduced conductivity of active materials that will adversely affect their electrochemical behavior. Thus, research on binder-free electrode materials has attracted significant interest. Recently, electrospun nanofibers have been widely used as supercapacitor electrode materials because of their advantages such as large specific surface area, high porosity, and easy preparation. The attainable continuity and flexibility endow electrospun nanofiber membranes outstanding performance among large numbers of binder-free materials. This review considers recent studies on electrospun nanofiber-based binder-free electrode materials for supercapacitors, including carbon nanofibers, carbon-based composite nanofibers, conductive polymer-based composite nanofibers, and metal oxide nanofibers. These studies demonstrate that pore structure construction, activation treatment, and nitrogen doping can improve the specific surface area, electrochemical activity, wettability, and graphitization degree of carbon nanofibers to enhance their electrochemical properties. Moreover, combining carbon nanofibers with metal oxides, metal sulfides, metal carbides, and conductive polymers by methods such as blending, chemical deposition, electrochemical deposition, etc., can improve their capacitance, rate performance, and cycling stabilities, which complement the advantages of different materials and proves that the performance of multicomponent materials is better than that of single-component materials. In particular, conductive polymers based on composite nanofibers and metal oxide nanofibers can be used as binder-free materials by electrospinning technology, but their dependence on other substances as well as fragile fiber membrane limit their widespread application. Therefore, in order to ensure the continuity or flexibility of fiber membranes, carbon-based composite nanofibers with multicomponent and hierarchical structure could potentially be used/constructed as binder-free electrode materials. Combinations with new types of electrode materials such as metal-organic frameworks (MOF), covalent organic frameworks (COF), MXenes, metal nitride, metal phosphide, etc., and the preparation of materials with novel structures have also been attempted. In order to realize the practical application of eletrospun nanofiber-based binder-free electrode materials, more attention should be given to improving their mechanical properties, production efficiency, and research on the application of flexible devices. We hope that this review can broaden ideas for improving the development and application of electrospun nanofiber-based binder-free electrode materials for high-performance supercapacitors.

File: 3_extract_cems/abstract/2-s2.0-85079836149.txt
Due to the energy crisis and environmental pollution, the research and development of new energy is one of the important research issues and has attracted much attention nowadays. Besides the collection of new energy sources, the storage of energy has also received increasing attention. Usually, energy storage devices are batteries, fuel cells, super-capacitors, and dielectric capacitors. Among them, the batteries and fuel cells have high energy density, but the power density is low; the conventional dielectric capacitor has high power density, but the storage density is low; the power density and energy density of the super-capacitor are between the battery and the conventional capacitor. Dielectric capacitors have the advantages of high dielectric constant, low dielectric loss, high power density, fast charge/discharge speed, large operating voltage/current, good reliability, and good temperature stability, and have been applied in the field of pulse power devices. Bia-xially oriented polypropylene (BOPP) has already been commercialized. However, dielectric capacitors have inherent shortage of low energy storage densities, which limits their applications range. As one focus of current research, it is a key issue to improve the energy storage density of capacitors. Compared with bulk materials, film capacitors have high electrical breakdown strength, and therefore have excellent energy storage densities. The focus of this paper is on the research status of inorganic energy storage films and methods to increase their energy storage density. At present, a lot of researches have been carried out on energy storage thin films, and there are many structural systems, such as perovskite structure, strontium layer structure, pyrochlore structure, single metal oxide film, etc. Among them, perovskite structure film is the earliest and most common studied. Nowadays, the energy storage density of the lead-free perovskite structure film prepared by magnetron sputtering or laser pulse deposition is as high as 100 J/cm3 or more. However, due to the many methods of preparing the film and the complicated process, many factors can affect the performance of thin films, especially the energy storage density. The repeatability of the film process and the stability of the performance are very important. Based on the summary and analysis of literature, there are three methods to improve the energy storage density: element doping or multiphase solid solution is a relatively simple and common method, which can increase the polarization and breakdown strength, thereby increasing the energy storage density. Optimized preparation process can also improve the storage density of films. The modification methods include annealing process, local field engineering, orientation, stress, electrode and other aspects. The interface structure control of heterostructures is emerging in recent years and is a method for significantly increasing the energy storage density of a film capacitor. In this paper, first the key parameters for evaluating the energy storage performance of dielectric materials are introduced. Secondly, a brief introduction about the classification of dielectrics is presented and the research status of several types of energy storage thin films (such as perovskite structure, pyrochlore structure and oxide structure, etc.) are summarized. Then, the methods for improvement in the energy storage density of thin films are analyzed. Finally, the research trend of ceramic thin films for energy storage is proposed, which would be beneficial for the development of inorganic energy storage films.

File: 3_extract_cems/abstract/2-s2.0-85081549056.txt
The development of asymmetric supercapacitors requires the design of electrode construction and the utilization of new electroactive materials. In this regard, an effective strategy is the loading of active materials on an integrated 3D porous graphene-based substrate such as graphene foam (GF). Herein, we successfully designed and fabricated a novel ternary binder-free nanocomposite consisting of polypyrrole, Fe-Co sulfide, and reduced graphene oxide on a nickel foam electrode (PPy/FeCoS-rGO/NF) via a facile, cost-effective, and powerful electrodeposition method for application in high-performance asymmetric supercapacitors. The monolithic 3D porous graphene foam (GF) obtained by the facile immersion method not only improves uniform growth of the FeCoS ultrathin porous nanosheet and conductive PPy film but also significantly boosts the mechanical stability, rate capability, and energy storage capacity. The results revealed that FeCoS interconnected nanosheets coated with a highly conductive PPy layer via the electrodeposition method are well decorated on the wrinkled surface of the graphene foam backbones. The PPy/FeCoS-rGO/NF exhibits excellent electrochemical performance with a high specific capacitance of 3178 F/g at 2 A/g and a good rate capability. The excellent electrochemical performance can be ascribed to the high surface area, superior electronic conductivity, low contact resistance between the PPy/FeCoS-rGO active layer and Ni foam current collector, short diffusion pathway for electrolyte ions, fast electron transfer, and effective utilization of active material during Faradaic charge-storage processes. Benefiting from their superior properties, a hybrid asymmetric supercapacitor is assembled by employing PPy/FeCoS-rGO/NF as the positive electrode and nickel foam coated with reduced graphene oxide (rGO/NF) as the negative electrode. Assembling the PPy/FeCoS-rGO//rGO device exhibits a high specific capacitance of 94 F/g at 1 A/g and an energy density of 28.3 Wh kg-1 at a power density of 810 W kg-1. Moreover, the asymmetric supercapacitor device shows an outstanding cycling performance with 97.5% capacitance retention after 2500 cycles. The obtained results demonstrate the PPy/FeCoS-rGO/NF electrode can be used as a promising electrode material for asymmetric supercapacitor applications.

File: 3_extract_cems/abstract/2-s2.0-85081697025.txt
In this work, a redox and an electrochemical polymerization method were carried out separately to produce the composite PANI@PVA@ACNT-based flexible solid-state supercapacitor (FSC) device with symmetrical "sandwich structure". Interestingly different polymerization methods result in different spatial structures, which lead to significant difference in the ion transport behaviors and energy storage mechanisms. The redox-polymerized aniline (R-PANI) provides a 3D polyaniline network in the gel system which exhibits a diffusion-controlled energy storage mechanism. While the electrochemical-polymerized aniline (E-PANI) is found to form a PANI nanoparticles attached-CNTs structure which shows a more typical pseudocapacitive behavior and better rate performance. The maximum specific capacitance of the E-PANI@PVA@ACNT and R-PANI@PVA@ACNT device reached as high as 896 mF·cm-3 (206 mF·cm-2) and 667 mF·cm-3 (200 mF·cm-2) respectively, which is much better than the prepolymerized PANI@ACNT samples (216 mF·cm-3). In addition, the composite devices based on highly densified carbon nanotube arrays (DACNTs) were found to have a superior electrochemical performance. The maximum specific capacitance of the E-PANI@PVA@DACNT and R-PANI@PVA@DACNT device reached as high as 1.95 F·cm-3 (432 mF·cm-2) and 2.91 F·cm-3 (873 mF·cm-2), respectively. The highest energy density was measured to be 0.389 mW·h·cm-3 (0.09 mW·h·cm-2) for E-PANI@PVA@DACNT and 0.572 mW·h·cm-3 (0.17 mW·h·cm-2) for R-PANI@PVA@DACNT with high power density of 11.2 mW·cm-3 (2.58 mW·cm-2) and 74.4 mW·cm-3 (22.3 mW·cm-2), respectively. Besides, the long-term cyclic stability and excellent rate performance of such devices were also achieved. Our approach well overcomes the general obstacle that the hydrogel electrolyte is likely blocked by the carbon-based electrode materials in the FSC system. In addition, our findings reveal that the relationship between the spatial distribution and energy storage mechanisms of mixed-type supercapacitor devices thus helps the design of redox-enhanced FSC devices with excellent performances.

File: 3_extract_cems/abstract/2-s2.0-85082146379.txt
In recent years, much interest has been raised by materials with multi-purpose characteristics as the performance of electrochemical energy devices such as supercapacitors and photocatalytic activities depend strongly on the properties of materials. This study delineates various parameters like morphology, energy band gap, charge transfer resistance, different defect states, diffusion coefficient and functional groups adsorbed on the surface of material to assess the performance of supercapacitor electrodes and photocatalytic degradation efficiency of synthesised multi-dimensional ZnS nanostructures. Ethylenediamine (EN)-mediated multi-dimensional ZnS nanostructures were grown by the solvothermal route. One-dimensional (1D), 2D and 3D morphologies were obtained by varying the ratio of de-ionised water and EN, taken as 1:3, 1:2 and 1:1, respectively. The EN molecules effectively capped most of the surfaces of the ZnS nanoparticles formed, preventing agglomeration of nanoparticles due to the decrement in surface energy. The oriented attachment of these clusters resulted in the formation of 1D, 2D and 3D morphologies. The plausible chemistry in the formation of 1D, 2D and 3D nanostructures has been elaborated. Charge transfer properties of prepared electrodes have been examined using the electrochemical impedance spectroscopy (EIS) technique because better charge transfer causes diminishing electron/hole recombination and hence better photodegradation efficiency. Among the synthesised materials, the 2D nanostructure degraded the eosin Y dye to maximum 90.71% efficiency with rate constant 34 10-3 min-1. 2D nanostructures possess better charge transfer and hence better photodegradation efficiency. Various studies using methods of UV-vis, Fourier-transform infrared, Brunauer-Emmett-Teller, x-ray photoelectron spectroscopy and photoluminescence spectra are in good agreement with the obtained photodegradation results. After analysing cyclic voltammetry curves and EIS, a higher diffusion coefficient is obtained for 1D nanostructure material, hence a higher specific capacitance and higher energy density of 159.12 F g-1 and 22.75 KWh kg-1 are found in this case. Only 9% loss of specific capacitance is found after 1000 cycles, showing a relatively high cycling stability in 3D nanostructures. The excellent supercapacitive property can be attributed to the porous structure and high specific surface area. Thus, the synthesised multi-dimensional ZnS nanostructures are proved to be a potential candidate for both photocatalytic and supercapacitor electrode performance.

File: 3_extract_cems/abstract/2-s2.0-85083679657.txt
Thermally chargeable supercapacitor (TCSC) is a good candidate for simultaneous energy harvesting and storage in wearable and internet-of-things (IoT) electronic devices. Here we report planar-type TCSC made of graphene oxide layers intercalated with sulfate ions (SGO) acting as electrolytes/separators and reduced SGO layers (rSGO) as electrodes. The planar type configuration has advantage in creating a large temperature difference but the amount of charge or current is limited due to the relatively small cross sectional area. In addition, this type of thermal energy harvesters often suffer from a small temperature difference due to the large thermal resistance of ambient air when heat is not rigorously removed by a heat sink or/and forced convection. Here, we tested the performance of TCSC without an effective heat sink when the thickness of the SGO layer was increased along with different concentration of sulfuric acid and humidity. It was found that thicker SGO and higher humidity resulted in higher capacitance. The thermopower of TCSC was measured to be high (4.53 mV/K) under 50% relative humidity environment, and time-dependent energy harvesting by thermal charging and then energy usage by electrical discharging have been demonstrated. Temperature distributions in TCSC mounted on a forearm were simulated when the convective heat transfer coefficients on TCSC and skin as well as heat conduction through TCSC are altered. Under higher (or lower) convective heat transfer conditions considering the thermal contact resistance between TCSC and skin, it is advantageous to have higher (or lower) heat conduction through TCSC for larger temperature gradients across TCSC. Temperature distribution in TCSC was also experimentally tested, demonstrating that it is feasible to maintain a temperature difference of ~4 °C across TCSC and an output voltage of ~20 mV. The experimental outcomes could provide insight for harvesting thermal energy for wearable and distributed electronics without an effective heat sink in practice.

File: 3_extract_cems/abstract/2-s2.0-85083873443.txt
Stretchable supercapacitors based on vertically aligned nanotubes or nanowires have attracted considerable attention because of their improved robustness and electrochemical performance under large and repeated deformations. Here, we demonstrate a robust and high-performance stretchable electrode based on crumpled Au-coated carbon nanotube forest (Au-CNT forest). Experimental measurements show that the resistance of the Au-CNT forest electrode is around one order magnitude lower than that of a pure CNT forest electrode. The biaxially crumpled Au-CNT forest electrode demonstrates nearly identical electrochemical performance at different measured charge/discharge rates under different strain conditions (i.e., from 0% to 800% area strain). The as-prepared symmetric supercapacitor demonstrates a maximum specific capacitance of ∼6 mF cm−2 at the current density of 40 mA cm−2 under large strains, exhibiting superior mechanical and electrochemical stability. This research presents a facile process to fabricate highly stretchable supercapacitors based on vertically aligned nanotubes or nanowires for achieving exceptional and robust electrochemical performance. Emerging electronics such as wearable electronics and biointegrated electronics have evolved rapidly over the years. This bloom has generated great demands on high-performance stretchable energy devices such as batteries and supercapacitors. Although many nanomaterials and strategies are proposed to fabricate durable devices that can survive under large strains, they are suffering from the issues of robustness and low performance under large strains. Here, we successfully fabricated a robust and high-performance stretchable electrode and supercapacitor via the crumpled Au-CNT forest. Compared with the pure CNT forest, the Au-modified CNT forest electrode enabled a much smaller resistance. The all-solid-state supercapacitors demonstrated high power density and fast charge/discharge capability and represented a significant advancement toward the invention of highly stretchable, high-performance supercapacitors via vertically aligned CNT forests or other nanowires for numerous applications. A robust and high-performance stretchable electrode was developed via crumpled Au-coated carbon nanotube (Au-CNT) forest transferred onto a compliant substrate. Compared with a pure CNT forest electrode, the Au-CNT forest electrode exhibits one order magnitude lower resistance. The stretchable Au-CNT forest electrodes and supercapacitors demonstrate significant improvement in mechanical reliability and electrochemical stability under extremely large strains. This research offers a facile approach to fabricate stretchable supercapacitors based on vertically aligned nanotubes or nanowires for exceptional and robust electrochemical performance.

File: 3_extract_cems/abstract/2-s2.0-85085511102.txt
Demand of wearable, portable, lightweight, foldable and eco-friendly electronics is enlarged, and compatible energy storage systems is a prominent topic of research. Highly cost efficient and foldable energy storage systems should be mounted on wearable, foldable and portable electronics. Current fabrication techniques of typical electronic systems are complex and expensive. To address these requirements, paper based foldable and easy go designed supercapacitor-based energy storage devices are suggested and reported. Electrochemical supercapacitors (ESCs) could store charges without chemical reaction and have fast charging/discharging speed. We reported an electric three-layer capacitor fabricated using aluminum foil-based electrodes on baking papers. Low cost and solvent free bench top fabrication process includes direct deposition of aluminum foil using gum on baking paper is demonstrated. Four layers of aluminum foil are stacked on baking paper to achieve high energy storage capability. This aluminum foil based layered structure gives us high conductivity and reliable charging/discharging properties. This device exhibits an excellent cyclability (>5,000 cycles). Device having minor retention in performance under continuous dynamic operations of forceful bending at different angles. The design concept is based on folding-cutting-pasting procedure that provides us flexible production protocol to design and manufacture supercapacitors with adaptable electrical characteristics and configurations. Baking paper is biopolymer-based substrate and can store 0.72 mJ energy. The Electrochemical supercapacitors are based on aluminum foil electrodes on baking paper with gum, so there can realize foldable, eco-friendly, ultra-low cost and easy go designed energy sources for foldable, portable, flexible, wearable and green electronics in the future. Electrochemical supercapacitors could be able to store energy generated from small portable energy generators like triboelectric Nanogenerators for portable, flexible and wearable electronic systems.

File: 3_extract_cems/abstract/2-s2.0-85086140434.txt
Modern tendencies together with growing consciousness about the negative environmental influence of the transportation technologies have yielded electric vehicles as one of the approaches for phasing out fuel-based vehicles. Different directives aimed at increasing demand for electric vehicles have been put in place, however, due to different reasons initial predictions resulted in an insufficient number of sold units and suboptimal solutions like hybrid vehicles. Consequently, the reduction in fuel consumption and pollution generation is insignificant on a global scale. The main deficiency of the electric vehicle is its battery-based storage unit, which due to the current state of development makes the electric vehicle less admissible for consumers. Relatively short cycle life, high sensitivity to ambient conditions, environmental hazards, and relatively limited output power are only some of the deficiencies of the current battery technology. However, a novel type of electric storage technology has recently emerged as a promising long term complement to the battery technology. Long cycle life, huge power density, and no environmental hazards make supercapacitor technology a viable and assuring addition to the battery storage. Furthermore, supercapacitors may offer the possibility of making the electric vehicle more competitive on the market as well as a more sustainable solution. Although the supercapacitor technology is still considered to be immature and more research is needed, this paper examines the possibilities and effects of using supercapacitors as part of the electric vehicle energy storage. The main goal is the analysis of the positive effects that the supercapacitor storage can have on the battery cycle life as well as on the electric vehicle performance and economy. Conclusions drawn from the herein presented research are based on the theoretical analysis, numerical models, and experimental verification, therefore it can be confirmed that using supercapacitors as a part of electric vehicle energy storage substantial improvements in performance, durability, and economy could be achieved.

File: 3_extract_cems/abstract/2-s2.0-85087545515.txt
In nature, kaolin clay is referred to a readily available cheap source of silicon and used in various fields such as the paper, ceramic, paint, plastic, rubber, and cracking catalyst industries. This paper introduces utilization of natural kaolin clay for a new application. In particular, the kaolin clay is used as a new raw material for synthesis of ordered mesoporous carbon (OMC) materials, which serve as electrode active materials for supercapacitors. Kaoline used in the present work is originated from Yen Bai province (Vietnam). After subjected several steps of the treatment process, silica present in the kaolin clay is converted to sodium silicate and used directly as a source of silicon for the synthesis process of mesoporous porous silica (SBA-15). The synthesized SBA-15 mesoporous silicas exhibit rod-like nanostructure with the specific area of 432.7 m² g-1 and the mean pore size of 7- 8 nm. Subsequently, SBA-15 silica serves as hard template for preparation of OMCs by using nanocasting method. The OMCs carbonized at different temperatures in the absence and presence of boric acid reveal highly ordered mesoporous structure with the highest specific area of 1039.2 m² g-1 and the mean pore size ranging from 6 to 7 nm. As used as electrode active material in 6 M KOH aqueous solution, the resultant OMCs exhibit excellent capacitive performance with a specific capacitance higher than 80 F g-1 at a scan rate of 5 mV s-1. The obtained results show that, in addition to the high specific area, the electrical conductivity also plays an important role in enhancing energy storage ability of the OMC electrodes. At the same carbonization temperature, the high surface area plays crucial role. However, at the higher carbonization temperatures, effect of the electrical conductivity of the materials prevails over the high surface area. This study illustrates highly application feasibility of Vietnam natural kaolin clay as available and cheap raw material source for synthesis of electrode active materials with the high supercapacitive performance for electrochemical double layer capacitors.

File: 3_extract_cems/abstract/2-s2.0-85087636781.txt
The electrochemical deposition of composite poly(3,4-ethylenedioxythiophene) (PEDOT):polypyrrole (PPy)/activated carbon (AC) film is fabricated in a solution composed of 10 mM concentrations of each monomer (3, 4-Ethylenedioxythiophene (EDOT) and Pyrrole (Py) in (1:1)) and 0.1 M lithium perchlorate (LiClO4) aqueous solution as a supporting electrolyte at a potential 1.1 V which is found by obtaining Linear Sweep Voltammetry intercept point of the two monomers. AC particles (50 gL−1) are dispersed in this solution. The prepared composite films are analyzed by the scanning electron microscope (SEM) for surface morphology and polymer functional groups are analyzed by the Fourier transform infrared (FTIR) analysis. The SEM results have shown that PEDOT:PPy/AC composite film is porous structure which proved the deposition of AC and also, BET analysis was performed for surface area and pore size measurement. The FTIR spectra confirmed the functional group of conductive polymers (PEDOT and PPy) present in the composite film deposited on ITO (1 cm2) glass. The electrochemical measurements of the prepared samples are evaluated by using galvanostatic charge/discharge (GCD) and cyclic voltammetry in 2 M KCl aqueous solution in three electrodes set up. Also, electrochemical impedance spectroscopy is analyzed by using 5 mM aqueous solution of K3[Fe (CN)6] including 0.1 M KCl (supporting electrolyte) aqueous solution within three-electrode cell system. The value of specific capacitance of synthesized composite is evaluated from GCD and its value found to be 622 Fg−1 by applying current density value of 1 Acm−2. Moreover, energy density value along with power density value of the composite PEDOT: PPy/AC are calculated and found to be 47 Whkg−1 and 2223 Wkg−1, respectively. It has also been analyzed that this composite retained 87.5% cyclic stability. So, all of the above mentioned analysis reflect that PEDOT:PPy/AC composite is a potential electrode material employed in supercapacitors. It is worth mentioning that PEDOT:PPy/AC composite electrode has improved the storage capacity of the prepared device.

File: 3_extract_cems/abstract/2-s2.0-85088460611.txt
Kirigami, the art of cutting paper, recently emerged as a powerful tool to substantially modify, reconfigure and program the properties of material. The development of kirigami technology provides an effective solution for designing the inorganic flexible electronic devices. Pyramid kirigami, as a kind of kirigami structure, shows a large vertical extension characteristic. It has been widely used to demonstrate versatile applications, such as graphene kirigami spiral spring, three-dimensional stretchable supercapacitor, and wearable flexible sensors. In the present work, we construct a polygonal radial symmetric pyramid kirigami by introducing some cuts in the elastic sheet. The mechanical behavior of pyramid kirigami is investigated based on the cantilever formula solved by Galerkin method. In addition, a “beam model” is proposed to explain deformation process of pyramid kirigami, which consists of several “beam elements” containing two cantilever beams. The formula for the relationship between the elastic coefficient K and the structural parameters of the regular N-sided pyramid kirigami of n modules is obtained by combining several cantilever beams. The formula for the linear threshold of deformation DT is obtained based on the comparison between the approximate curve of small deflection and the theoretical curve of a cantilever beam. When the deformation of the structure exceeds the linear threshold, the structure cannot keep the elastic coefficient K value linear any more, and the mechanical behaviors become non-linear. The simple geometric relationship of a single module is used to explain the out-of-sheet distortion of the structure. The proposed theoretical model is confirmed by finite element method simulation and experimental methods, and it is used to analyze the mechanical characteristics of graphene krigami reported. The results indicate that the defined parameters can be adjusted to tailor or manipulate the ductility and mechanical behaviors. This work provides theoretical support for the application of pyramid kirigami in the field of flexible devices. In the macroscopic field, the pyramid kirigami structure is expected to be applied to the field of flexible devices as a flexible structure with controllable elastic coefficient. In the microscopic field, it is expected to use two-dimensional materials to make force measurement devices with a simple visual readout and femtonewton force resolution.
