Repository: tikam24/supercapacitor_database

# supercapacitor_database
 Supercapacitor database generated from scientific literature

File: 3_extract_cems/abstract/2-s2.0-85107863189.txt
Abstract: Nanocellulose products derived from different forms of biomass have significant importance in the modern era. This is due to its extraordinary physical characteristics, wide surface area as well as its biodegradability, which lead to being promising reinforcements as a nanomaterial. The nanomaterials which represent the cellulosic structures comprise nanocellulose reinforcements with biodegradable characteristics and tremendous ability to be used in eco-friendly applications to supplant fossil-based products. Meanwhile, the syntheses approach of such nanoscale structures still possesses challenging tasks at nanoscales. In addition, the virtuous distribution of nanocellulose in the hydrophobic polymer matrix has still difficulties to produce high-performance nanomaterials. Consequently, this study concludes many approaches and techniques to structural alteration of cellulosic materials to improve the distribution of nanocellulose to enhance the characteristics and features of nanocomposites. The macroscale and nanoscale cellulosic structures get popularity because of their high strength, stiffness, biodegradability, renewability, and use in the preparation of nanocomposites. Application of cellulose nanofibres for the production of nanocomposites is a relatively recent research field. Cellulose macro- and nanofibres can be used as insulation nanocomposite materials because of the improved mechanical, thermal, and biodegradation properties of nanocomposites. Cellulose fibres are hydrophilic, so it became important to improve their surface roughness for the production of nanocomposites with improved properties. This article includes the surface modifications of cellulose fibres by different methods as well as production processes, properties, and various applications of nanocellulose and cellulosic nanocomposites. A high thermal conductivity of cellulosic nanocomposite material for electronic devices can be obtained by combining cellulose nanofibrils (CNF) as the framework material with carbon nanotubes, graphene, and inorganic nitrides. Additionally, the research developments in this field with prospective applications of CNF-based materials for supercapacitors, lithium-ion batteries, and solar cells are emphasized. Moreover, the emerging challenges of different cellulosic nanofibrils-based energy storage devices have been discussed in this review paper. Graphical abstract: [Figure not available: see fulltext.]

File: 3_extract_cems/abstract/2-s2.0-85108204816.txt
Currently, there is a demand in the search for materials with high power density, long life cycle and low environmental impact that are mostly used fot the supercapacitors production, which are considered promising energy power for electronic systems. The most promising types of materials for this application are those based on carbon, due to their flexibility, surface area and good electrochemical stability. For the production of carbona-ceous materials, the main precursor used is polyacrylonitrile (PAN) and its variations from the addition of mon-omers, such as methyl acrylate (MA). Generally, these materials are used in forms of blankets or yarns produced from spinning processes and later carbonized to generate the carbonaceous material. One of the spinning processes that has been widely studied for obtaining carbon nanofibers is the electrospinning process. Therefore, this paper presents the results obtained from the carbonization of electrospun blankets manufactured from solu-tions of polyacrylonitrile homopolymer (PANH) and poly (acrylonitrile-co-6 % methyl acrylate) (PAN6MA) combined with dimethylformamide in order to obtain material for use in supercapacitors. The polymers used were analyzed by DSC to obtain the values related to cyclization, by that were possible to observe a better thermal stability related to the samples of PAN6MA, with a temperature range of 240-312 ºC and maximum temperature of the exothermic peak of 292 °C. The electrospun mats were oxidized at 235°C per 5 min and carbonized at 90 °C per 5 min. Both pre-carbonization and post-carbonization mats were analyzed by SEM, showing fibers with smooth surface, randomly dispersion and nanometric size, with values of diameter of approximately 219 nm for PANH carbon nanofibers (NfcPANH) and 185 nm for PAN6MA carbon nanofibers (NfcPAN6MA). The carbonized mats were analyzed by RAMAN technique and it was possible to obtain the data related to the carbon structure present in the samples, where the obtained values showed that the mats manufactured from PAN6MA presented the lower value of degree of crystallinity measured from the relationship between bands D and G known as factor ID /IG, the value obtained being equal to 1.06 for NfcPAN6MA and 1.24 for NfcPANH, this shows a higher concentration of crystalline graphitic structures when compared with the samples produced from PANH. To obtain the capacitive characteristic, the load/discharge curves were surveyed by chronopotentiometric analysis, where it was possible to observe the best characteristics related to the specific capacity and low current cycling stability applied to the PAN-co-6% methyl acrylate sample with specific capacity values of 270.9 F/g, energy density of 30.0 Wh/kg and power density of 153.5 W/kg. The results obtained demonstrated that the material presented potential for the proposed application.

File: 3_extract_cems/abstract/2-s2.0-85108258644.txt
As one of the essential types of clean energy, renewable energy has great potential to achieve the self-powered of wireless sensor. The health of the bridge depends mainly on the lifetime of the sensor. Therefore, it is of great significance to use renewable energy to achieve self-powered application of bridges. In this paper, a hybrid wind energy and rainwater energy harvester (WEREH) system for a self-powered sea-crossing bridge is presented. The proposed WEREH is installed on the drainpipe on the pier of the sea-crossing bridge. The system mainly includes three modules: energy collection module, energy conversion module, and energy storage module. The energy collection module is composed of S-rotor and water wheel. The energy conversion module is made up of a PVDF film array and magnet array. Electric energy can be obtained by the methods in which the PVDF films strike the adjustable plate and the changing magnetic field excites the coil. When only windy weather or only rainy weather is available, the S-rotor and water wheel are used to collect wind energy or rainwater energy, respectively. When it is windy and rainy mixed weather, the energy conversion module can keep working via one-way bearings. What is more, the S-rotor and water wheel can be flexibly combined with the energy conversion module to collect wind energy and rain energy, respectively. Finally, the power storage module stores the electricity by supercapacitors and the electric energy will be used to supply power for the low-power sensor of the sea-crossing bridge. Both simulations and experiments are performed to validate the feasibility and suitability of the system. Experimental results show that maximum output power can reach 2196.7 μWat the wind speed of 12 m/s and 245.76 μWat the flow rate of 18 L/min. Under the same condition, the maximum electric energy of the WEREH can reach 8659.76 μJin windy weather and 811.35 μJin rainy weather in a sweep process (6s). According to potential energy analysis, the annual electricity generated by each WEREH device can supply power for a displacement sensor (KTC1/LWH) for at least 239.95 days and a low-power temperature sensor (Si705x) for 254809.18 days at most.

File: 3_extract_cems/abstract/2-s2.0-85108365631.txt
To power our communities’ portable electronics and to electrify the transport sector, electric energy storage (ESE), which takes the form of batteries and electrochemical condensers, is commonly used. Another EES application combining this technology and renewable power sources such as solar and wind to power the electricity grid was introduced by the evolving requirement to overhaul the energy grid in many developed countries together with the projected growth of worldwide energy consumption in the coming decades. A major need for energy storage is generated by the fluctuation in demand for electricity and unreliable energy supply from renewable sources, such as the solar sector and the wind. Current storage techniques like batteries or supercapacitors are either short in terms of electricity production or of their energy storage capacity. The pseudocapacitors incorporate all features to allow the power supply to be balanced. The load and discharge rates are high and can store far more power than a supercapacitor. Electrochemical energy storage is based on systems that can be used to view high energy density (batteries) or power density (electrochemical condensers). Current and near-future applications are increasingly required in which high energy and high power densities are required in the same material. Pseudocapacity, a faradaic system of redox reactions to the ground or close to the surface, provides a way to achieve high energy density at high load discharge rates. When markets for digital consumer products and electrical transport grow and energy storage technology for renewable energy sources begins to emerge, EES will continue to be relevant. There is a need for vast amounts of power to be instant, within seconds or minutes, in particular for transport and storage applications for the grid. Although the required power density is possible with carbon-based electrochemical capacitors, their relatively small energy density limits their usefulness. This chapter discusses for the first time fundamental electrochemical theories and the basic measurement methods used to describe capacitive characteristics. This chapter may give descriptions of how pseudocapacitive materials can be used, based on these basic characteristics.

File: 3_extract_cems/abstract/2-s2.0-85109084617.txt
Polymer electrolytes (PEs) have the widespread interest for solid-state supercapacitors. As an ideal PEs, it is requested to possess high ionic conductivity, high electrolyte content, and excellent mechanical properties. Here, we present the zwitterionic semi-interpenetrating polymeric network electrolytes (ZSIPNEs) that enable achieving ultra-high ionic conductivity and excellent mechanical properties. ZSIPNEs are synthesis by interpenetrating various content of poly(sulfobetaine methacrylate) (pSBMA) into zwitterionic polymer (ZP) matrix, being simply prepared by 17 m NaClO4(aq) intake. At content of pSBMA of 0.1%, ZS-0.1 possesses the ultra-high ionic conductivity of 135.2 mScm−1 at 25 °C. In addition, ZS-0.1 shows excellent mechanical properties, including the compressive strength of 0.36 MPa, compressive strain of 74.5%, compressive modulus of 33.7 kPa, and toughness of 4.329 Jm−3. Furthermore, the electrochemical performances of electrolytes are studied using carbon-based supercapacitors which are assembled with 17 m NaClO4(aq) (C-aq), ZS-0 (C-ZPE), and ZS-0.1 (C-ZSIPNE), being evaluated by electrochemical impedance spectroscopy, cyclic voltammetry, and galvanostatic charge/discharge. C-ZSIPNE shows the wide electrochemical window of 2.4 V and the superior electrochemical performance by delivering high energy density of 83.6Whkg−1, and high power density of 19.1kWkg−1. Under bending angles of 90°, the capacitance of C-ZSIPNE keeps at almost 100%, being potential application in flexible supercapacitors. 3 brief informative subheadings: Zwitterionic polymer electrolyte, Semi-interpenetrating polymeric network, High performance supercapacitors Background: Polymer electrolytes (PEs) have the widespread interest for solid-state supercapacitors. As an ideal PEs, it is requested to possess high ionic conductivity, high electrolyte content, and excellent mechanical properties. Methods: The ionic conductivity of PE was evaluated by electrochemical impedance spectroscopy. The mechanical properties of PE were evaluated by compressive strain-stress curve. The electrochemical properties of PE were evaluated by electrochemical impedance spectroscopy, cyclic voltammetry, and galvanostatic charge/discharge. Significant Findings: ZSIPNEs enable achieving ultra-high ionic conductivity of 135.2 mScm−1 and excellent mechanical properties (compressive modulus of 33.7 kPa). C-ZSIPNE shows the wide electrochemical window of 2.4 V and the superior electrochemical performance by delivering high energy density of 83.6Whkg−1, and high power density of 19.1kWkg−1. Under bending angles of 90°, the capacitance of C-ZSIPNE keeps at almost 100%, being potential application in flexible supercapacitors.

File: 3_extract_cems/abstract/2-s2.0-85109458968.txt
Supercapacitors are commonly used for a guaranteed launch of diesel generators. However, the processes caused by the starting current until the starter shaft rotates are disregarded. The duration of this moment is short but its effect on the rechargeable battery, taking into consideration its service life, is significant. The shape of this pulse, its duration significantly depend on the ratio of system parameters: supercapacitor (rechargeable battery) – starter – diesel generator. A system of differential equations has been proposed to describe the compatible electromagnetic and electromechanical processes that occur when the starter of the diesel generator is powered from the supercapacitor. A charge is used as a variable quantity. The transitional processes occurring in the stationary starter rotor and the subsequent processes caused by the growth of the electromagnetic starter moment have been taken into consideration. This paper reports establishing those patterns that are related to the beginning of the starter movement, its entering the mode at the falling voltage of the supercapacitor, the exchange of electrical and magnetic energy accumulated in the inductive elements of the starter. Using the charge as a variable quantity has made it possible to combine the final values of the preceding process (stationary rotor) with the initial ones of the next one (output to starting speed). Thus, a mathematical notation has been derived that considers most of the parameters of the charge circle of the supercapacitor. The possibility of using an inflated voltage of the supercapacitor to increase the accumulated energy has been clarified. The processes have been theoretically substantiated, which makes it possible to use a small internal resistance of the starter circuit, the presence of inductive components, an abnormal capacity of the supercapacitor to form the desired shape of the electromagnetic moment. That would make it possible to take into consideration the specific requirements of various systems of guaranteed power supply

File: 3_extract_cems/abstract/2-s2.0-85109658207.txt
With the rapid development of the functional applications of portable and wearable electronic products (such as curved smartphones, smartwatches, laptops, and electronic skins), there is an urgent need to fabricate flexible, lightweight, and highly efficient energy storage devices that can provide sufficient power support. Flexible supercapacitors with high power density, high charging/discharging rates, wide operating temperature ranges, low maintenance consumption, and a long cycling lifespan can be integrated with smart wearable electronic products to provide power support. The conventional preparation method for the electrodes of flexible supercapacitors involves directly coating the active materials on flexible substrates. However, inactive materials such as the substrates and binders occupy a large volume and contribute notably to the weight of flexible electrodes, which is unsuitable for highly integrated flexible electronic devices. Owing to its unique characteristics, including large theoretical specific surface area, high electrical conductivity, excellent mechanical flexibility, good chemical stability, and ease of film processing, graphene has been widely used as an electrode material for flexible supercapacitors. The graphene film is a macrostructure with graphene nanosheets as the main structural units. As opposed to conventional flexible electrodes containing non-electrochemical active components such as collectors, conductive agents, and binders, graphene film electrodes are considered highly promising electrode materials for flexible supercapacitors because of their light weight and robust mechanical properties. However, the inevitable aggregation of graphene during electrode preparation creates ‘‘dead volume’’ in the film electrodes, where the electrolyte cannot reach, further limiting the specific capacitance. In this review, we review the recent research on graphene films used for flexible supercapacitors, with emphasis on the assembling methods for graphene films, regulation of the graphene units, and their electrochemical performance. First, simple preparation methods for graphene films are introduced: vacuum-assisted self-assembly, blade coating, pressing aerogel, wet spinning, and interfacial self-assembly. Second, two major strategies for structural control and surface modification of the graphene units are described in detail: (1) structural control can transform the two-dimensional graphene nanosheets into defect graphene, which not only weakens the van der Waals force and π– π bond interactions between the nanosheets, but also leads to the formation of three-dimensional conductive networks and ion transport channels during the assembly process; (2) surface modification, which can suppress the agglomeration of graphene nanosheets by introducing heteroatoms and reactive functional group molecules, while improving their electrical conductivity and wettability, and introducing pseudocapacitance. Finally, the persisting challenges and future development of the commercial applications of graphene films are discussed.

File: 3_extract_cems/abstract/2-s2.0-85110446251.txt
In an era of modern smart technology, flexible electrodes are of great interest for different energy conversion as well as energy storage applications like solar cells, all solid-state batteries, and supercapacitors. Flexible metal oxide-based paper electrodes are advantageous in comparison to conventional electrodes due to their economical synthesis, biocompatibility, and environment-friendly characteristics. However, the electrical conductivity of paper electrodes is limited because of the insulating nature of natural fibers employed as a binder for the flexible matrix of metal oxides. The current study is an attempt to tune the electrical properties of lignocelluloses (natural fibers) and titanium dioxide (TiO2) based paper electrodes by facile electrodeposition technique. The crystalline parts (e.g., TiO2, Ag, and Au) of the prepared composite sheets were characterized by XRD analysis while the surface morphology was studied by SEM. FTIR was used to characterize the organic matter in LC fibers by identifying various molecular stretching and vibrational modes of C, H, and O-containing molecules. Electric permittivity was measured as a function of electric field frequency at room temperature which revealed the value of 23. 5 (at 1 kHz) for the sample LC/TiO2/Ag 9000s indicating the best charge storing capability of the sample. Impedance analysis was employed to identify various charge carrier mechanisms active in the sheets. It was found through impedance analysis that there is an active diffusion-controlled impedance mechanism of Au-coated samples causing an increased conductivity via the ionic diffusion. This diffusion-controlled conduction was modeled by the Warburg element. The enhanced conductivity due to ionic diffusion makes these samples more useful as electrodes. Cyclic voltammetry (CV) measurements of the electrodeposited samples established the increase in conductive properties and efficient kinetics of LC/TiO2 paper sheets. The current study suggests that Ag and Au-coated paper electrodes can be potential candidates for energy conversion and storage applications.

File: 3_extract_cems/abstract/2-s2.0-85110992666.txt
There has been rapid growth in research activities on the potential of graphene oxide/Au (GO:Au) composite for different applications. The GO:Au composite has been widely explored in applications such as biomedicine, electrochemical biosensors, optical limiters, and organic dye degradation. The increased interest in GO:Au for these applications is the consequence of harvesting the electronic bonding structure that is due to the formation of sp3 C–C clusters from defected sp2 C═C and attachment of Au atoms onto the C═C carbon matrix. The defection of the sp2 cluster of GO can be achieved by the method of improved synthesis and functionalization with Au surfactants. The current review explores an overview of the different synthesis techniques for producing GO:Au composites, which is an important factor in controlling the particle and size distribution of the composites. The electronic, electrical, and magnetic properties of GO:Au composites are covered as it relates to photochemical, memristive, and biomedical imaging applications. The low coercivity and remanence are consistent with superparamagnetic behavior. Although, GO:Au-nanocomposite (NC) are widely explored for biomedicine and drug delivery applications, future applications of the composite can be useful for magnetic resonance imaging owing to the superparamagnetic behavior. The future possibilities of GO:Au-NP are promising in the field of bioimaging and electronic devices. The electrical property of GO:Au-NC can be fused with its electrochemical property for supercapacitor applications. In some cases, GO:Au-NC is used as an anchor material with conducting polymers to enhance the supercapacitor properties. Furthermore, the synthesis of mono-disperse few-layer graphene is still challenging owing to economic cost and the graphite exfoliation process. The review of GO:Au composite from a material physics perspective aims to elucidate the current trends as well the future possibilities offered by the composite for various promising applications. Novelty Statement: This review focused on the graphene oxide-gold nanocomposite which is an outstanding composite material for different applications. The overview of graphene oxide/Au nanoparticles was first presented in this work. The synthesis, properties, and applications of graphene oxide/gold nanocomposites were emphasized. The disadvantages and promising prospect of GO:Au nanocomposites for the ferroelectric and magnetic resonance imaging applications were highlighted.

File: 3_extract_cems/abstract/2-s2.0-85111463292.txt
The worldwide energy scarcity arising from the massive consumption of nonrenewable energy sources raised a global awareness of the need for cleaner and affordable energy solutions to mitigate climate change and ensure the world sustainable development. The rise of the Internet of Things and the fast growth of the groundbreaking market of wearable electronics boosted a major quest for self-powered technologies merging energy harvesting and energy storage functionalities to meet the demands of a myriad of market segments, such as healthcare, transportation, defense and sports. Thermoelectric devices are a green energy harvesting solution for wearable electronics since they harness the low-grade waste heat from ubiquitous thermal energy sources and convert it into electrical energy. However, these systems generate electrical energy in an intermittent manner, depend on the local heat release availability and require an additional unit to store energy. Flexible and wearable supercapacitors are a safe and eco-friendly energy storage solution to power wearables, offering advantages of security, longer cycle life, higher power density and faster charging over batteries. However, an additional unit that generates energy or that is able to charge the storage device is required. More recently, a new class of all-in-one thermally-chargeable supercapacitors blossomed to meet the requirements of the next generation of autonomous wearable electronics and ensure an endurable energy supply. This self-chargeable hybrid technology combines the functionalities of thermal energy harvesting and supercapacitive energy storage in a single multitasking device. In thisPerspective, the advances in the burgeoning field of all-in-one thermally-chargeable supercapacitors for flexible/wearable applications will be critically examined, ranging from their structure and working principle to the rational design of the composing materials and of tailor-made architectures. It will start by introducing the foundations of single flexible/wearable thermoelectric generators and supercapacitors and will evolve into the pioneering venture of fully-integrated thermal energy harvesting/storage systems. It will end by highlighting the current bottlenecks and future pathways for advancing the development of this sophisticated smart technology.

File: 3_extract_cems/abstract/2-s2.0-85111609958.txt
Interconnected LPWAN devices, which create the IoT, are usually powered by batteries that significantly limit their operational lifetime. The main disadvantage of batteries is that they must be periodically/manually replaced with new ones or recharged when they are depleted. This kind of maintenance increases the cost and restricts the large-scale deployments of these devices. Furthermore, wireless communication between distributed devices and gateways (or base stations) consumes a significant amount of energy, even more, if data has to be sent to a distance of several kilometers. When considering the limitations of battery power and long operating life, alternative energy sources, energy harvesting techniques, and power management strategies are required for LPWAN IoT devices to operate seamlessly and efficiently. Therefore, the development of energy-efficient solutions for such devices is a crucial issue. In this study, we designed and implemented an energy-aware system model to operate LPWAN IoT devices that have multiple wireless communication technologies (Wi-Fi, dual-mode Bluetooth, LoRa, SigFox, LTE-M) batteryless and maximize their operational lifetime in the IoT environment. We designed an energy harvesting system that couples a solar panel with a supercapacitor to achieve self-sustainability in a heterogeneous short-and long-range network and improve energy efficiency. We developed a power-aware software running on a MicroPython-enabled embedded operating system to manage the device power consumption by exploiting the power modes of the system hardware components. We performed a simulation based on a probabilistic sensing model to evaluate how the proposed method influences the overall energy efficiency of the LPWAN IoT network. In our experimental study and simulation, we demonstrated our system model saved energy in the solar-powered supercapacitor-operated LPWAN IoT device, and observed that the device operated well with low-power consumption without any performance degradation.

File: 3_extract_cems/abstract/2-s2.0-85111769075.txt
A pseudocapacitive electrode based on mesoporous manganese dioxide (MnO2) was fabricated via the anodic pulse electrodeposition method. Pulse current (PC) has many parameters that affect the physicochemical and electrochemical properties of the material. PC parameters are generally divided into independent and dependent types. Independent pulse parameters consist of the time of applying current (ton), interval time with zero current (toff), and peak current density (Ip). Dependent pulse parameters include duty cycle (θ), frequency (f), and average current density (Ia). In this work, the changes of two independent parameters (ton and toff) at the constant Ip = 2 mA cm-2 on the anodic pulse electrodeposition of MnO2 were investigated, which also caused changes in the independent parameters. The effects of changes in pulse parameters on physicochemical properties of MnO2 were studied by field-emission scanning electron microscopy, transmission electron microscopy, X-ray diffraction technique, and nitrogen gas adsorption-desorption isotherms. Cyclic voltammetry, galvanostatic charge/discharge, and electrochemical impedance spectroscopy techniques were applied to investigate the electrochemical behavior of the prepared MnO2 samples. The pulse conditions in the best sample were ton = 10 ms, toff = 30 ms, θ = 25% and f = 25 Hz. This sample was the body-centered tetragonal phase of α-MnO2 with a significant specific surface area of 154.03 m2 g-1. The specific capacitances of the optimal sample were 526.44 and 120 F g-1 at the current densities of 0.5 and 10 A g-1, respectively. The two-electrode symmetric supercapacitor cell assembled using the best sample was showed the specific capacitance of 300.63 F g-1 at a current density of 0.5 A g-1. The capacitance maintenance of the fabricated device was 87.10% after 5000 cycles at a current density of 4 A g-1, which confirmed the good cyclic stability of this symmetric supercapacitor. The maximum energy and power densities were 81.84 Wh kg-1 and 17.49 kW kg-1, respectively, which indicated the good pseudocapacitive performance of the MnO2-based symmetric supercapacitor.

File: 3_extract_cems/abstract/2-s2.0-85112430498.txt
The present work is focused on probing the spin dynamics of PEG (polyethylene glycol)−400 coated Erbium substituted nanocrystalline CoFe2−xErxO4 (0.7≤ x≤0) by a novel method using FMR spectroscopy. The highest magnetization is achieved for the x = 0.3 which suggests that the optimized concentration of the doping improves the dc magnetic characteristics of the nanoferrites (NFs). The static magnetic measurement exhibits that all the sample compositions display ferromagnetic behavior with saturation magnetization and coercivity varying from 37 to 58 emu/g and 1147.80–2148.71 Oe, respectively. The enhancement of magnetic properties was observed due to the super-exchange interaction (SEI) of Er3+ to Fe3+ ion from their lattice sites. Further, the room temperature FMR spectra confirms the ferromagnetic behavior of NFs with resonance field from 2746.8 G for pure CoFe2O4 which reduces to for 1760.5 G for x = 0.5 samples which suggests that the samples magnetization fields can align more easily, and their dynamic response has improved. The broad linewidth indicates that the dipolar-dipolar interactions are more dominant as compared to the SEI. The super-exchange interaction dominants when the distance between the oxygen and magnetic ions decreases and their bond angle increases. A comprehensive structural modeling has been carried out by the Rietveld refinement to various structural parameters were calculated which has been corroborated with the static and dynamic magnetic properties. The resonance field of the Er3+doping causes a decrease in the resonance field in all the doped samples. This decrease in the resonance field can be attributed to the weak SEI between the magnetic ions (Fe3+-O- Fe3+) and (Fe3+-O-Er3+) at A and B sites. Further, the morphology, chemical bonding, and optical characteristics have been studied in detail using TEM, FTIR, and UV spectroscopy. The detailed experimental investigation of PEG-coated CoFe2−xErxO4 provides tunable spin dynamics and improves the saturation magnetization, which is a key parameter for spintronics, magneto-opto-electronics, EMI shielding, and supercapacitor applications.

File: 3_extract_cems/abstract/2-s2.0-85112546276.txt
Zinc cobaltite (ZnCo2O4) was successfully hybridized with conductive polyaniline (PANI) and graphitic carbon nitride (g-C3N4) as an applicable hybrid ternary composite toward supercapacitors and electrochemical glucose sensing. The electrodes were prepared in two steps, hydrothermal approach to develop ZnCo2O4/Nickel foam, followed byin situchemical oxidative polymerization for g-C3N4/PANI over ZnCo2O4/Nickel foam. For the confirmation of synthesized materials, some of the primary characterization tools such as X-ray powder diffraction, Fourier transform infrared spectroscopy and Raman spectroscopy were used. Surface area analysis was performed by obtaining nitrogen adsorption and desorption isotherms. Considering, practical applications toward electrochemical devices, kinetics studies were carried out using the rotational disk electrodes to obtain kinetic parameters. Further, morphological images and electronic structure were obtainedviafield emission scanning electron microscopy and X-ray photoelectron spectroscopy, respectively. This hybrid ternary composite electrochemical properties was analyzed using a three electrodes electrochemical cell; composites provided a synergistic effect with higher surface-active species, which exhibited a specific capacity as high as 738 F g−1at 2 A g−1in 6 M KOH electrolyte. For practical applications, asymmetric supercapacitors were fabricated with carbon-based electrodes, and solid-state supercapacitors were placed inside of the Swagelok cell setup for performance investigation. Supercapacitors demonstrate admirable specific capacitance of 24.8 F g−1at 0.2 A g−1and cycle stability with a 100% retention of specific capacitance even after 2000 cycles. Further, the asymmetric supercapacitor exhibited potential output with a power density of 375 W kg−1and an energy density of 6.35 W h kg−1at 0.4 A g−1. Moreover, the prepared materials were used in the application of electrochemical sensors for effective oxidation of glucose, in which kinetics were due to the diffusion-controlled electrochemical process for glucose oxidation. The ternary composite ZnCo2O4/g-C3N4/PANI-fabricated electrode delivered excellent sensor parameters with a sensitivity of 15.64 mA mM−1cm−2in the linear range of 0.1 mM to 3 mM with an acceptable detection limit (LOD) of 4 μM. Further, in-depth studies such as selectivity and durability were carried out to verify the effectiveness of the electrochemical glucose sensor. This work shows that the ternary composite ZnCo2O4/g-C3N4/PANI could be a potential and promising electrode material for the supercapacitor and electrochemical glucose sensing applications.

File: 3_extract_cems/abstract/2-s2.0-85113652131.txt
The increasing penetration of renewable energy technologies causes major problems in the power network, as their generation cannot be totally predicted. Along with fluctuations in the generation of renewables due to weather uncertainties, storage is very important for mitigating several problems that may arise, affecting the stability and reliability of the grid. In particular, in recent years there has been an emphasis on residential storage applications (behind-the-meter storage), with the aim of increasing the energy self-consumption and therefore reducing electricity bills. The proposed model consists of a 3 kWp rooftop solar photovoltaic (PV) system connected to the grid through converters and a battery-supercapacitor hybrid energy storage system. The model is developed and simulated in the MATLAB/Simulink software environment, based on mathematical analysis and average modeling. The supercapacitor handles rapid changes that occur within 0.2 s, and this can relieve the battery stress and extend the battery lifetime. The building's electricity demand is satisfied through the PV, hybrid energy storage and/or grid. A new filtration-based power management algorithm (PMA) is proposed here, prioritizing the utilization of the PV and battery-supercapacitor instead of the grid, thus achieving a reduced power exchange between the building and the grid and increasing the PV self-consumption and self-sufficiency of the building. The dynamic performance of the proposed model is verified through several simulations over short time periods (10–30 s) for different scenarios that could occur. The obtained results show that the model works properly and responds extremely fast during the different mode transitions, exhibiting a very fast DC-bus voltage regulation with a very small ripple voltage of up to 5 V (a maximum of ± 0.625%). Additionally, both battery and supercapacitor remain between their minimum and maximum limits. Finally, an effective power sharing is achieved between the PV, the battery-supercapacitor storage, the building load and the grid.

File: 3_extract_cems/abstract/2-s2.0-85114496597.txt
This paper presents an investigation factors that need to be considered in the design and selection of components for the conversion of a fleet of plug-in electric golf carts at Princess Nourah Bint Abdelrahman University, (PNU), Riyadh, Kingdom of Saudi Arabia (KSA), into solar power energy. Currently, the plug-in electric golf carts are powered by a set of deep-cycle lead-acid battery packs consisting of six units. Solar energy systems (photovoltaics and solar thermal) provide significant environmental benefits and opportunities over the traditional and conventional sources. Therefore, they can contribute positively to many aspects of the built environment and societies. There are many factors that affect the energy generated from the solar panel system. These include type and dimension of the solar panels, weight, speed, acceleration, and other characteristics of the used golf carts, and the energy efficiency of the solar energy system, as main factors that affect the green energy generated to operate the carts. The energy values needed to power the electric cart were calculated and optimized using traction energy calculation and optimized using a fuzzy logic analysis. The fuzzy logic system was developed to assess the impacts of varying dimensions of solar panel, vehicle speed, and weight on the energy generation. Initial calculations show that the replacement cost of the batteries can be up to approximately 75 percent of the operating cost. Together with the indirect cost benefits of achieving zero tail-pipe emission and the comfort of silent operation, the cost of operation using solar energy can be significant when compared with the cost of battery replacement. In order to achieve better efficiency, supercapacitors can be investigated to replace the conventional batteries. The use of fuzzy logic successfully facilitated the optimization of system operation conditions for best performance. In this study, fuzzy logic and calculated data were used as an optimization tool. Future work may be able to use fuzzy logic with experimental data to demonstrate feasibility of utilizing fuzzy logic systems to assess energy generation processes. Future investigations could also include investigation of other factors and methodologies, such as various types of batteries, supercapacitors, solar panels, and types of golf carts, together with different techniques of artificial intelligence to assess the optimum system specifications.

File: 3_extract_cems/abstract/2-s2.0-85115792062.txt
Stretchable and flexible electrodes are desirable for use in mobile and wearable devices. When one surface of a fabric is non-conductive and the other surface is electrochemically active, such a fabric could potentially be used as an electrode in an electrochemical application without a separator because the non-conductive surface would prevent short circuits between the electrodes. In this study, a stretchable fabric with a conductive surface that has been knitted using Ag-coated filaments was cycled in aqueous (alkaline, acidic, and neutral) and non-aqueous (ionic liquid) electrolytes to study their electrochemical behaviors for their usability as energy storage devices. After study via cyclic voltammetry, KOH solution was selected as the most appropriate electrolyte among the four considered because the fabric showed stable oxidation and reduction peaks in this electrolyte after repetitive cycling. The Ag-based fabric electrode was also found to evolve (became stable) in this electrolyte. Electrochemical (cyclic voltammogram) and non-electrochemical (X-ray diffraction, scanning electron microscope, energy dispersive X-ray spectroscopy) characterization of the electrode were carried out. The cycling of stretchable fabric was stopped at the oxidized and reduced potential in KOH electrolyte in order to characterize the crystalline, morphological, and compositional structure of the electrode as dependent on the applied potential. The capacitances of the electrode remained similar when the timescale was increased 40-fold, indicating that the electrode has a high power density. The reaction between the fabric and OH− electrolyte was found to proceed as a ‘mixture’ of a surface- and a diffusion-controlled mechanism. The areal and specific capacitances of the electrode were found to be 46 mF cm−2 and 36 F g−1, respectively. The stretchable fabric with Ag-coated filaments could potentially be used as an electrode in a hydroxide-based electrolyte for stretchable and flexible energy storage devices.
