Repository: tikam24/supercapacitor_database

# supercapacitor_database
 Supercapacitor database generated from scientific literature

File: 3_extract_cems/abstract/2-s2.0-85116021281.txt
Universal solid waste management and its hazardous effects on the ecology, ecosystem, and the global human health index are some of the major issues that are currently threatening our future. The overproduction of solid waste materials is mainly the consequence of human population explosion and extraordinary increase in global economy along with global productivity. Due to the rapid growth in global population and the related demands, the production of solid waste materials is increasing day by day. In order to have a better solution to solid waste management, the best ethical way is to convert solid waste materials into valuable carbon-based nanomaterials (CNMs) such as CNT, graphene, and carbon quantum dots (CQDs), which can further work as precursors in energy storage devices. This critical review summarizes the recent progress in the structural forms and current situational analysis of universal solid waste based CNMs. It also includes broadly discussed issues, starting with the current waste situation analysis of global energy crisis and the production of graphene, including its counterparts, as the precursors for supercapacitor applications. A paradigm study of various solid waste derived CNMs with their significance, which, in particular, depends upon the types of CNMs and the classification of solid waste derived CNMs on the basis of different types of pore size and pore distribution, has been carried out. The various structural modifications and their effects on the electrochemical properties have been discussed thoroughly for supercapacitor applications including their future possibilities and scope. The review outlines the crucial mechanism followed during the charge storage of different kinds of supercapacitors and various electrochemical calculations involved during the performance testing of the fabricated device. We hope that the target audience, belonging to the energy or material science field, may acquire relevant information from this review, which may further help them to design futuristic studies in the field. This journal is

File: 3_extract_cems/abstract/2-s2.0-85116404248.txt
As the key parts of the electrode, materials and structure design are the most important factors to determine the properties of supercapacitors. The structure design of the electrode plays a critical role in deciding its reaction kinetics, ion transportation, and consequently the electrochemical performance of energy storage system. Graphene, as a building block of sp2 carbon materials, is characterized by large surface area, excellent electron transfer and great chemical stability, allowing it as the most promising material for energy storage and the results from many laboratories confirm its potential to change today's energy-storage landscape. Typically, graphene-based materials are randomly oriented with respect to the current collectors in a conventional stacked geometry in supercapacitors. However, increasing the mass loading or film thickness seriously declines the charge storage capability, including specific capacitance and rate capability. This is mainly due to the moderate electrical conductivity, slow ion diffusion, and poor mechanical stability. Control of structure and morphology is key for carbonbased electrodes to allow the effective permeation of the electrolyte to establish electrical double layers in supercapacitors. Three-dimensional vertically aligned graphene (3DVAG) on the current collector is believed to provide an ideal structure for supercapacitors electrode capable of high energy density. 3DVAG electrodes have attracted much research interest owing to their excellent reaction kinetics and mass-transfer capability. The unique properties such as large surface area, vertical open channels and low pore tortuosity, can enhance the ion/electron transfer and increase mass loading of active materials, and thereby ultimately improves the rate capability and energy density of the electrode material. Compared with the traditional graphene-based electrode, 3DVAG electrode has short ion diffusion pathways, better electrochemical performance and also inherits the excellent cycle stability of graphene-based electrodes. At present, the main preparation methods of 3DVAG include directional freezing, plasma-enhanced chemical vapor deposition, KOH assisted hydrothermal and others (e.g., rolling and cutting rGO, electric field deposition, magnetic field alignment). Through manipulating the preparation processes, 3DVAG materials with highly ordered microstructure, tight pore density and high conductivity will be obtained. In this contribution, we review the ongoing research progress in preparation of 3DVAG and its applications in supercapacitors. Firstly, the main preparation methods, the mechanism and the influence of process parameters on the texture of 3DVAG are emphasized. Secondly, the application of 3DVAG materials in the field of supercapacitors including double electric layer capacitors (EDLCs), the related composites for pseudocapacitors (SCs) and hybrid supercapacitors (HSCs) are highlighted. Finally, the challenges and opportunities of further development and application of 3DVAG materials are discussed. The purpose of this review is to introduce a new type of graphene structure with vertically aligned microtexture, providing ideas for the effective utilization of graphene, and with its good vertical channels, it provides a feasible solution for development of high mass loading and high energy density electrode materials.

File: 3_extract_cems/abstract/2-s2.0-85116903628.txt
Metal halide perovskites (MHPs) are the most exciting class of next generation energy storage materials owing to their high ionic as well as electronic conductivity. There has been tremendous progress in perovskite solar cells as well as perovskite light emitting diodes in last decade, however the use of halide perovskites is limited in energy storage application. Moreover, the device performance of MHP based supercapacitors is still inferior due to the lack of fundamental understanding of charge storage in perovskite supercapacitor. Here, we have fabricated methylammonium lead tri-bromide perovskite-based electrode by spin-coating as well as from the single crystal for electrolyte-based supercapacitors and demonstrated that the device performance strongly dependent on the electrode morphology. Our experimental results show that the modified electrode from the MHP single crystal has 500-time higher volumetric capacitance (∼ 429.1 F cm−3 @ 5 mV s−1) compared to the spin-coated thin-film based capacitors (∼ 0.8 F cm−3 @ 5 mV s−1) having same electrolyte and device structure. The modified electrode exhibits much higher ionic diffusion coefficient of 5.61 × 10−13 m2 s−1, and a very low charge transfer resistance (CTR) of ∼ 62.5 Ω cm−2 compared to thin film-based electrodes (Dion = 1.41 × 10−16 m2 s−1, CTR ∼ 4.4 kΩ cm−2) due to highly porous isotropic structure with high degree of micro-strain. Moreover, MHPs based supercapacitor exhibits a very quick energy deliver response time of 5 – 13 ms. We have got energy density ∼12.75 W h kg–1 at a power density of ∼225 W kg–1 which shows significant improvement in metal halide perovskite-based energy storage devices. We have found that the major contribution in powder electrode-based capacitor is diffusion limited capacitance while thin-film based devices show mainly electric double layer capacitance. Our modified powder electrode-based supercapacitors show significant improvement in terms of cyclic stability over 97% as well as coulombic efficiency over 91% after 1500 cycles of operation.

File: 3_extract_cems/abstract/2-s2.0-85118278112.txt
To address the present situation pertaining to the energy crisis spreading across the world and an increasing level of environmental pollution, time has come to focus more on renewable energy sources like solar, wind, tidal, etc. Clean energy generated from these sources has the potential to mitigate the crisis. However, the intermittent nature of these sources makes them unsuitable for day-to-day applications. To overcome the issue, an efficient energy storage device has to be developed which can store and supply energy generated from these sources as and when required mode. Presently, many such devices, for example, capacitor, battery, fuel cell, etc., are used as energy storage devices. Additionally, a new technology, i.e., supercapacitor, has immerged as one of the promising energy storage devices. Supercapacitor possesses a relatively higher energy density compared to the conventional capacitors and higher power density than the batteries, or fuel cells. Commercial supercapacitor utilizes activated carbon as an electrode. Unfortunately, owing to the physical storage mechanism, these carbon-based devices do not demonstrate high energy density. On the contrary, different transition metal oxides and few conducting polymer-based electrodes store charges faradically and thus demonstrate very high energy density. However, because of the repeated oxidation and reduction cycles, these electrodes degrade over time. Thus, constant research is going on to improve the stability of such devices. To increase the specific capacitance, i.e., the capacitance per unit mass of the active material, it is always useful to fabricate the electrode in thin-film form. In this method, the material utilization of the active material also decreases, which is beneficial for commercial applications. In this chapter, different classes of supercapacitors, their storage mechanisms, and techniques to characterize electrode materials are discussed. In addition, different thin-film deposition techniques for the fabrication of supercapacitor electrodes are also discussed.

File: 3_extract_cems/abstract/2-s2.0-85122200625.txt
Activated carbons (AC) from lignocellulosic biomass feedstocks are used in a broad range of applications, especially for electrochemical devices such as supercapacitor electrodes. Limited studies of environmental and economic impacts for AC supercapacitor production have been con-ducted. Thus, this paper evaluated the environmental and economic impacts of AC produced from lignocellulosic biomass for energy-storage purposes. The life cycle assessment (LCA) was employed to quantify the potential environmental impacts associated with AC production via the proposed processes including feedstock establishment, harvest, transport, storage, and in-plant production. A techno-economic model was constructed to analyze the economic feasibility of AC production, which included the processes in the proposed technology, as well as the required facility installation and management. A base case, together with two alternative scenarios of KOH-reuse and steam processes for carbon activation, were evaluated for both environmental and economic impacts, while the uncertainty of the net present value (NPV) of the AC production was examined with seven economic indicators. Our results indicated that overall “in-plant production” process presented the highest environmental impacts. Normalized results of the life-cycle impact assessment showed that the AC production had environmental impacts mainly on the carcinogenics, ecotoxicity, and non-carcinogenics categories. We then further focused on life cycle analysis from raw biomass delivery to plant gate, the results showed that “feedstock establishment” had the most significant environmental impact, ranging from 50.3% to 85.2%. For an activated carbon plant producing 3000 kg AC per day in the base case, the capital cost would be USD 6.66 million, and annual operation cost was found to be USD 15.46 million. The required selling price (RSP) of AC was USD 16.79 per kg, with the discounted payback period (DPB) of 9.98 years. Alternative cases of KOH-reuse and steam processes had GHG emissions of 15.4 kg CO2 eq and 10.2 kg CO2 eq for every 1 kg of activated carbon, respectively. Monte Carlo simulation showed 49.96% of the probability for an investment to be profitable in activated carbon production from lignocellulosic biomass for supercapacitor electrodes.

File: 3_extract_cems/abstract/2-s2.0-85123677765.txt
In Rechargeable Battery, anode electrode plays a crucial role as it directly influences the electrochemical performance (High power and energy). This leads to synthesize a novel anode electrode material. Manganese oxide is one of the prominent transition metal oxides. Hence in the present work Dimanganese trioxide (Mn2O3) nanoparticles are synthesized using Green combustion synthesis process. Manganese (II) nitrate tetrahydrate is used as precursor and Tamarind seed powder is used as fuel in the synthesis process. Precursor weight is kept constant and fuel concentration is varied as 0.1 g, 0.2 g and 0.3 g. The precursor and fuel are mixed and calcinated at 700 °C to produce Mn2O3 nanoparticles. The Structural, Electrical and Electrochemical properties of the synthesized Mn2O3 nanoparticles are studied using XRD (X-ray diffraction), FTIR (Fourier Transform Infrared), SEM (Scanning Electron microscopy) and TEM (Transmission Electron Microscopy), UVDRS (Ultraviolet Differential Reflectance Spectroscopy), EIS (Electrochemical Impedance Spectroscopy) and BET (Brunauer-Emmett-Teller). XRD result confirms that the synthesized Mn2O3 nanoparticles are highly crystalline with cubic structure. The FTIR spectrum is drawn from (400 to 4000)cm-1. The FTIR peaks in the range of (490 to 600cm-1) correlates to Mn-O bending vibrations. The study of SEM images of synthesized Mn2O3 nanoparticles depicts the porous material. Interplanar distance is analyzed using TEM images and is found to be 0.21 nm for sample with 0.2 g fuel concentration. The study of UVDRS analysis gives the band gap ranging from 1.30 eV to 1.36 eV. EIS of the synthesized Mn2O3 nanoparticles gives the impedance in the range from 274.6 X to 323.8 X. The BET results confirm the sample Mn200 is of Type-II isotherm with the specific surface area about 2.4862 m2 /g. The Mn2O3 nanoparticles prepared using 0.2 g fuel concentration exhibit improved Structural, Electrical and Electrochemical properties. Hence these nanoparticles may be used as electrode material in rechargeable batteries.

File: 3_extract_cems/abstract/2-s2.0-85123805971.txt
Flower-like Ni(OH)2 nanostructures were electrochemically grown on nickel foam (NF) in an alkaline GO solution without adding nickel salts. The electrochemical deposition process was carried out using two modes of potentiostatic and galvanostatic to investigate the influences of the applied potential regime on the physicochemical and electrochemical properties of the resulting Ni(OH)2 nanostructures. Furthermore, to validate the promoting effect of GO on the electrochemical growth of Ni(OH)2, the same synthesis processes were performed in the absence of GO, using both the electrochemical modes. The chemical composition and morphological features of the electrodes, and the role of GO in the electrolyte greatly changed by altering the applied electrochemical mode. When a constant negative potential was applied, GO nanosheets were not reduced or deposited on the NF, and only flower-like Ni(OH)2 nanostructures were formed on the NF. Due to its hierarchical porous structure, this sample exhibited a significantly higher electrochemical performance compared to the samples prepared in the absence of GO and the sample prepared in the presence of GO by applying a constant cathodic current. Co-electrodeposition of reduced GO (rGO) nanosheets along with the Ni(OH)2 nanostructures occurred as a constant cathodic current was applied, leading to the formation of highly-packed rGO/Ni(OH)2 composite layer providing a considerably lower electrochemical performance. The electrode prepared by applying a constant potential to the NF in the alkaline solution containing GO exhibited specific capacitances of 2667.2 and 1586.8 mF cm-2 at the current densities of 4 and 40 mA cm-2, respectively. This electrode also showed a good rate capability with capacitance retention of 78% after 1000 charge/discharge cycles at the high current density of 40 mA cm-2. The assembled asymmetric supercapacitor device of Ni(OH)2/NF//AC/NF showed a high specific capacitance of 543.6 mF cm-2 at 2 mA cm-2, and the capacitance retention of 73.1% after 2000 cycles of charge/discharge at 16 mA cm-2. It also provided the highest energy density of 143 μWh cm-2 at power density of 1400 μW cm-2.

File: 3_extract_cems/abstract/2-s2.0-85123957772.txt
Reinforcement learning has been gaining attention in energy management of hybrid power systems for its low computation cost and great energy saving performance. However, the potential of reinforcement learning (RL) has not been fully explored in electric vehicle (EV) applications because most studies on RL only focused on single design targets. This paper studied on online optimization of the supervisory control system of an EV (powered by battery and ultracapacitor) with two design targets, maximizing energy efficiency and battery life. Based on a widely used reinforcement learning method, Q-learning, a hierarchical learning network is proposed. Within the hierarchical Q-learning network, two independent Q tables, Q1 and Q2, are allocated in two control layers. In addition to the baseline power-split layer, which determines the power split ratio between battery and ultracapacitor based on the knowledge stored in Q1, an upper layer is developed to trigger the engagement of the ultracapacitor based on Q2. In the learning process, Q1 and Q2 are updated during the real driving using the measured signals of states, actions, and rewards. The hierarchical Q-learning network is developed and evaluated following a full propulsion system model. By introducing the single-layer Q-learning based method and the rule-based method as two baselines, performance of the EV with the three control methods (i.e., two baseline and one proposed) are simulated under different driving cycles. The results show that the addition of an ultracapacitor in the electric vehicle reduces the battery capacity loss by 12%. The proposed hierarchical Q-learning network is shown superior to the two baseline methods by reducing 8% battery capacity loss. The vehicle range is slightly extended along with the battery life extension. Moreover, the proposed strategy is validated by considering different driving cycle and measurement noise. The proposed hierarchical strategy can be adapted and applied to reinforcement learning based energy management in different hybrid power systems.

File: 3_extract_cems/abstract/2-s2.0-85125339126.txt
The automobile industry and technology are putting a great significance in improving vehicles to become more fuel economical, but with incremental costs relative to conventional vehicle technologies; these new vehicles are electric vehicles (EV), plug-in hybrid electric vehicles (PHEV), and hybrid electric vehicles (HEV). However, their significant capabilities to reduce petroleum consumption and achieve efficiency over their life cycles offer economic benefits for customers, indus-try, carmakers, and policymakers. In this paper, an HEV concept based on renewable energy resources (RERs) is proposed. The proposed HEV design utilizes solar PV energy, wind energy, fuel cell, and a supercapacitor (PV + WE + FC + SC) which generates electrical energy via a proton exchange membrane (PEM) and an SC to cater for strong torque requirements. The vehicle incorpo-rates a battery pack in conjunction with an SC for the power demands and an FC as the backup energy supply. An alternator connected to turbine blades runs by wind energy while the car is mov-ing forward, which produces electricity through the alternator to charge the battery. The design aims to ensure zero carbon emission and improved energy efficiency, is lightweight, and incorpo-rates in-wheel motors to eliminate the mechanical transmissions. Modeling and simulation were carried out for each subsystem using MATLAB® and Simulink® packages. ANSYS Fluent simulation was used to analyze wind energy. The standard analysis, e.g., pressure, velocity, and vector contour, were also considered while designing the final model. To regulate the power supply and demand, the selection of energy sources was controlled by a rule-based supervisory controller following a logical sequence that prioritizes energy sources with the SC as a source in-vehicle stop-and-go situ-ations while the battery acts as the primary source, FC as a backup supply, and wind and solar power to recharge the battery. Solar charging is switched on automatically once the vehicle is parked, and the controller controls the energy flow from the alternator during that period.

File: 3_extract_cems/abstract/2-s2.0-85125580141.txt
In order to reduce greenhouse gas emissions, low emission or zero-emission technologies have been applied to light and heavyduty vehicles by adopting electric propulsion systems and battery energy storage. Hybrid cable yarders and electrical slack-pulling carriages could represent an opportunity to increase the energy efficiency of forestry operations leading to lower impact timber harvesting and economic savings thanks to reduced fuel consumption. However, given the limited experience with hybrid-electric systems applied to cable yarding operations, these assumptions remain uncertain. This study assessed an uphill cable yarding operation using a hybrid cable yarder and an active slack-pulling electric power carriage over thirty working days. A total of 915 work cycles on four different cable lines were analysed. Longterm monitoring using Can-BUS data and direct field observations were used to evaluate the total energy efficiency, total energy efficiency (%), and fuel consumption per unit of timber extracted (L/m3). The use of the electric-hybrid system with a 700 V supercapacitor to store the recovered energy made it possible to reduce the running time of the engine by about 38% of the total working time. However, only 35% to 41% of the Diesel-based mechanical energy was consumed by the mainline and haulback winches. Indeed, the remaining energy was consumed by the other winches of the cable line system (skyline, strawline winches and carriage recharging or breaking during outhaul) or dissipated by the system (e.g., by the haulback blocks). With reference to all work cycles, the highest net energy consumption occurred during the inhaulunload work element with a maximum of 1.15 kWh, consuming 70% of total net energy consumption to complete a work cycle. In contrast, lower energy consumption was recorded for lateral skid and outhaul, recording a maximum of 23% and 32% of the total net energy consumption, respectively. The estimated recovered energy, on average between the four cable lines, was 2.56 kWh. Therefore, the reduced fuel need was assessed to be approximately 730 L of fuel in the 212.5 PMH15 of observation, for a total emissions reduction of 1907 kg CO2 eq, 2.08 kg CO2 eq for each work cycle.

File: 3_extract_cems/abstract/2-s2.0-85125705277.txt
Recently, hydrogel flexible sensors have attracted wide attention in the field of wearable electronic devices. However, they need an external solid-state power supply to output stable signals. The huge modulus difference between solid-state power supplies and hydrogel flexible sensors is not conducive to the integration, portability, and application of hydrogel flexible sensors. Therefore, it is necessary to design power supplies with a similar modulus to those of flexible sensors and assemble them with flexible sensors to develop self-powered flexible sensing systems, which is important to facilitate the integration, portability, and application of flexible sensors. In this work, polyvinyl alcohol (PVA), sodium chloride (NaCl), and N-hydroxyethyl acrylamide (HEAA) were used to synthesize a fully physically crosslinked double network hydrogel (PNH DN hydrogel) with excellent mechanical performance (tensile stress/strain of 3.76 MPa/872.15%), high ionic conductivity (1.3 S m-1), and rapid self-recovery (energy dissipation/peak stress recovery efficiency of 57.08%/99.06% after a rest time of 10 min). Based on PNH DN hydrogels, a hydrogel strain sensor and a flexible solid-state supercapacitor were prepared, respectively. The hydrogel strain sensor based on the PNH DN hydrogel showed good sensitivity (gauge factor = 1.74), a wide detection range (0-735%), and a negligible response delay time (0.06 s), which are helpful for timely and reliable detection of various mechanical deformations. Meanwhile, the supercapacitor based on the PNH DN hydrogel exhibited an areal capacitance of 2.9 mF cm-2, a high cycle stability (areal capacitance retention rate of 85.71% after 2000 galvanostatic charge-discharge cycles at a current density of 0.5 mA cm-2), and mechanical stability (cyclic voltammetry curves were almost overlapped under 0°, 45°, 90°, 135°, and 180° bending). Finally, the hydrogel strain sensor and supercapacitor were integrated into a self-powered flexible sensing system, which could stably and effectively detect human motions, such as finger bending, neck bending, and frowning. Overall, this work provides a new idea to improve the integration, portability, and application of hydrogel flexible sensors and can broaden the application of hydrogels in the field of new energy.

File: 3_extract_cems/abstract/2-s2.0-85125744258.txt
Due to increased attentions on diabetes mellitus, flexible and multifunctional electrodes toward glucose detection have been desired for the construction of a wearable glucose self-monitoring system (WGSS). Herein, bifunctional Ni-Co-S materials for energy storage and glucose detection were in situ synthesized on flexible carbon fabric (CF) by a novel one-pot solvothermal tactic with binary sulphur sources. It is found that a lotus-leaf-like nanostructure can be realized under the binary synergism of sulphur sources. Moreover, the composition, crystal phase, and deposition amount are affected by the molar ratio of the two sulphur sources. Under the optimum ratio of two sulphur sources, a dense coating composing of hierarchical Ni7S6/CoNi2S4 hybrid can be fabricated on CF. Such hierarchical and dense nanostructures of Ni7S6/CoNi2S4 on CF can provide rich reaction sites and strong support, making it an excellent flexible free-standing electrode for both the non-enzymatic glucose sensor (NEGS) and supercapacitor (SC). When served for NEGS, Ni7S6/CoNi2S4@CF reached the outstanding electrocatalytic activity toward glucose oxidation with a satisfactory sensitivity of 2053 μA mM-1 cm-2 and a quite broad linear range response from 0.0001 to 7.08 mM. Besides, in the case of SC, the electrode exhibited super electrochemical properties with high areal specific capacity of 3.90 F cm-2 at 1 mA cm-2. More than that, the remarkable rate capability (2.84 F cm-2 even at the high current density of 20 mA cm-2) and excellent cycle performance (capacitance retention of 100% at 30 mA cm-2 after 5000 cycles) were attained at the same time, which is attributed to the special hierarchical morphology and dense nanostructures. When compared to the reported SC-NEGS bifunctional electrodes, Ni7S6/CoNi2S4@CF showed comprehensive high performance. Such great electrocatalytic performance demonstrated that Ni7S6/CoNi2S4 hierarchical nanostructure presents great potential for future use as flexible multifunctional electronic devices toward NEGS and SC.

File: 3_extract_cems/abstract/2-s2.0-85127323395.txt
Supercapacitors that can withstand extremely low temperatures have become desirable in applications including portable electronic devices, hybrid electric vehicles, and renewable energy conversion systems. Graphene is considered as a promising electrode material for supercapacitors owing to its high specific surface area (up to 2675 m2·g−1 ) and electrical conductivity (approximately 2 × 102 S·m−1 ). However, the restacking of graphene sheets decreases the accessible surface area, reduces the ion diffusion rate and prolongs the ion transport pathways, thereby limiting the energy storage performance at low temperatures (typically < 100 F·g−1 at sub-zero temperatures). Herein, we fabricate a supercapacitor based on holey graphene and mixed-solvent organic electrolyte for ultra-low-temperature applications (e.g., −60 °C). Reduced holey graphene oxide (rHGO) was synthesized as the electrode material via an oxidative-etching process with H2O2. Methyl formate was mixed with propylene carbonate to improve the electrolyte conductivity at temperatures ranging from −60 to 25 °C. The as-fabricated supercapacitor showed a high room-temperature capacitance of 150.5 F·g−1 at 1 A·g−1, which was almost 1.5 times greater than that of the supercapacitor using untreated reduced graphene oxide (rGO; 101.4 F·g−1 ). The improved capacitance could be attributed to the increased accessible surface rendered by the abundant mesopores and macropores on the holey surface. As the temperature decreased to −60 °C, the rHGO supercapacitor still delivered a high capacitance of 106.2 F·g−1 with a retention of 70.6%, which was superior to other state-of-the-art graphene-based supercapacitors. Electrochemical impedance spectra tests revealed that the ion diffusion resistance in rHGO was significantly smaller than that in rGO and less influenced by temperature with a lower activation energy. This was because the holey morphology can provide transport pathways for ions and reduce the ion diffusion length during charging/discharging, consequently diminishing the diffusion resistance at low temperatures. Specifically, at −60 °C, the energy density of supercapacitor reached up to 26.9 Wh·kg−1 at 1 A·g−1 with a maximum power density of 18.7 kW·kg−1 at 20 A·g−1, surpassing the low-temperature performance of conventional carbon-based supercapacitors. Moreover, after 10000 cycles at −60 °C with a current density of 5 A·g−1, 89.1% of capacitance was retained, suggesting the stable and reliable power output of the current supercapacitor at extremely low temperatures.

File: 3_extract_cems/abstract/2-s2.0-85127673196.txt
With the rapid development of economy and technology, huge energy consumption has brought potential pressure to the world. Efficient conversion and storage of energy is the key problem urgent to be solved. Novel energy conversion and storage devices, therefore, attract a lot of attention. The polymer electrolytes based on polymers as the matrix material exhibit high strength and flexibility, making secondary batteries and supercapacitors have great potential application in the field of flexible wearable devices. Polyurethane is composed of a two-phase structure of incompatible soft segment-hard segment. The soft segment is in a rubbery state, which endows the material with good flexibility, while the hard segment formed by polar groups in a glass state can act as the physical cross-linking point. The polyurethane with excellent molecular designability exhibits a wide range of properties from rigid plastic to elastic rubber, so that it can be regarded as one of the important matrix materials of polymer electrolytes. Polyurethane can enhance the comprehensive performance of polymer electrolyte by means of molecular design, plasticizing modification and composite modification. The molecular structure design and modification methods of polyurethane are emerging and gradually deepening, which improves the comprehensive properties of polyurethane-based polymer electrolytes. Therefore, the polyurethane has been widely investigated in flexible energy storage devices such as lithium-ion batteries and solid-state supercapacitors. In this paper, the research progress of polyurethane-based polymer electrolytes applied in electrochemical devices is reviewed and classified according to the composition structures of polyurethane-based electrolytes. Polyether-type polyurethane electrolytes, polycarbonate-type polyurethane electrolytes, copolymerizing modified (polysiloxane modified and acrylate modified) polyurethane-based polymer electrolytes and composite modified polyurethane-based polymer electrolytes are introduced emphatically. Meanwhile, the development trend of polyurethane-based polymer electrolyte in the field of electrochemical energy storages is prospected.

File: 3_extract_cems/abstract/2-s2.0-85128544159.txt
The high aspect ratio and mechanical flexibility of these atomically 2D nanosheets provides a unique environment for the assembly of thin film structures required for the fabrication of flexible supercapacitors. Self-stacking of these 2D nanosheets, owing to the strong van der Waals interaction between adjacent nanosheets, can be effectively alleviated by creating new compositions with other nanomaterials or by forming novel three-dimensional (3D) porous structures. Currently significant advances have been made for the fabrication of flexible and lightweight supercapacitors using 2D materials. However, some challenges still remain if we are to produce flexible robust supercapacitors with high energy density, high power density, excellent cycling stability, and low cost. For example, control of the quality of 2D nanosheets produced via wet-chemistry approaches remains a challenge. Strong and stable interaction between electrolyte and electrode, in particular during the long-term deformation process, is critical to high-performance flexible supercapacitors. With the creation of 3D porous structures to enable high energy and power density, the volumetric capacitance and mechanical flexibility are often compromised. Apart from novel electrode materials, safe electrolytes with a wide electrochemical window such as ionic liquid are highly desirable for achieving high energy density. In addition, to achieve energy autonomy (i.e., self-powered integrated circuits or microelectromechanical systems) the integration of supercapacitors with solar, thermal, or mechanical energy harvesting systems is to be pursued. A supercapacitor is an energy storage component to compensate for the intermittency generated by those renewable sources, and provide consistent power to deployed devices. The downscaling of electronic devices and power sources to microscale is the current direction, which may be achieved by 3D printing, a layer-by-layer technology. It has emerged as an innovative approach to fabricate energy storage devices from the macroscale down to the nanoscale. It provides freedom and accurate control over the device geometry and architecture, which will greatly promote the development of microscaled supercapacitors and their integration with energy generators. We must continue to consider the whole pipeline from source to processing of 2D materials, fabrication approaches to final products if practical devices are to be realized.

File: 3_extract_cems/abstract/2-s2.0-85129195784.txt
Purpose: Non-linear power–voltage characteristics of solar cell and frequently changing output due to variation in solar irradiance caused by movement of clouds are the major issues need to be considered in photovoltaic (PV) penetration to maintain the power quality of the grid. It is important for a PV module to always function at its maximum available power point to increase the efficiency and to maintain the grid stability. A possible solution to mitigate these generation fluctuations is the use of an electric double-layer capacitor or supercapacitor energy storage device, which is an efficient storage device for power smoothing applications. This study aims to propose a power smoothing control approach to smoothen out the output power variations of a solar PV system using a supercapacitor energy storage device. Design/methodology/approach: To extract the maximum possible power from a PV panel, there are several maximum power points tracking (MPPT) algorithms developed in literature. Fuzzy logic controller-MPPT method is used in this work as it is a very efficient and popular technique which responds quickly under varying ecological conditions, reduced computational complexity and does not depend on any system constraints. Fuzzy logic-based MPPT controller by Boost DC–DC converter is developed for operating the PV panels at available maximum power point. Fuzzy logic-proportional integral (PI) charge controller is implemented by Buck–Boost converter to provide the constant current and suitable voltage for supercapacitor and to achieve better power smoothing. PI charge controller is preferred in this work as it offers better outcomes and is very easy to implement. Findings: Simulation results conclude that the proposed power smoothing control approach can efficiently smooth out the power variations under variable irradiance and temperature situations. To confirm the accurateness of the proposed system, it is validated for poly-crystalline PV module and comparison of results is done by using different case study with and without the use of an energy storage system under change in irradiance condition. The proposed system is developed and examined on MATLAB/Simulink environment. Originality/value: The performance comparison between PV power output with and without the use of a supercapacitor energy storage device under different Case Studies shows that the improved performance in smoothing of power output was achieved with the use of a supercapacitor energy storage device.

File: 3_extract_cems/abstract/2-s2.0-85129443398.txt
Porous carbon, derived from biomass, has a high specific surface area and is one of the most attractive electrode materials for supercapacitors. Nonetheless, it is difficult to find a simple and efficient method to process inexpensive raw materials, which is also suitable for large-scale manufacture. This paper proposes a facile and scalable ball-milling combined with KOH chemical activation strategy to prepare the honeycomb-like porous carbon framework with high micropores and small dimensional mesopores from the peony seed shells (PS). Ball-milling technology was used to generate the necessary mechanical force to break the bulk biochar coming from the carbonization of PS into small pieces and increase the accessible surface area for the activation process. In addition, more ordered structures are transformed from sp3-hybridized carbon to sp2-hybridized carbon, which enhances the degree of graphitization for the obtained porous carbon. Furthermore, during the ball-milling and chemical activation process, the incorporation of oxygen atoms into the carbon base of as-prepared materials increases its hydrophilicity which facilitates a better interfacial contact between the hydrated electrolyte ions and the electrode surface in the process of charge and discharge. As a result, an as-fabricated supercapacitor, which is made of this highly porous carbon material, can reach a high specific capacitance (339 F g−1) at a current density of 1 A g−1. The other obtained key parameters for capacitors are also excellent: rate performance (260 F g−1 at 20 A g−1), cycling stability (95.2% capacitance retention after 10,000 cycles at a current density of 1 A g−1). In addition, a high energy density (29.6 Wh kg−1 at 180 W kg−1) can be achieved when the material is used in a 1.6 V Na2SO4 aqueous symmetrical supercapacitor. These results confirm that ball-milling (together with chemical activation) can successfully produce honeycomb-like porous carbon from peony seed shells. The developed electrode material has great potential to be applied in practical high-performance supercapacitors.
