Repository: tikam24/supercapacitor_database

# supercapacitor_database
 Supercapacitor database generated from scientific literature

File: 3_extract_cems/abstract/2-s2.0-85129947025.txt
The rapid depletion of fossil fuel resources, along with rising energy consumption, has prompted the development of renewable energy storage systems. More focus must be placed on renewable and sustainable energy sources in order to reduce the reliance on fossil fuels for energy production. Because of their tremendous energy and great power density, batteries and supercapacitors are being intensively researched in renewable energy storage systems. In this work. We used a one-step simple hydrothermal approach to synthesize silver sulfide, cobalt sulfide, and their binary compound silver cobalt sulfide with a 50/50 weight ratio. X-ray diffraction (XRD) and scanning electron microscopy (SEM) examined the materials' crystallinity and surface morphology. Electrochemical behavior of silver sulfide AgS (S1) cobalt sulfide CoS (S2), and silver cobalt sulfide (AgCoS) was investigated in the three-electrode assembly. Cyclic voltammetry (CV) and galvanostatic charge-discharge (GCD) have been carried out to explore its electrochemical characteristics. The electrochemical analysis reveals that silver sulfide AgS (S1) provides a specific of 402 C/g at 3 mV/s while cobalt sulfide CoS (S2) provides the specific capacity of 289C/g at 3 mV/s. when combined silver sulfide and cobalt sulfide in a 50/50 weight ratio specific capacity achieved with silver cobalt sulfide AgCoS (S3) is 701.01C/g at a low scan rate of 3 mV/s. An asymmetric device (AgCoS//AC) was developed by employing activated carbon as the negative electrode and the best silver cobalt sulfide as the positive electrode. This asymmetric supercapacitor has been investigated through CV, GCD, and stability tests for 1000 consecutive cycles. The device delivered a high energy density of 22.34 Wh/kg in parallel to the high power density of 899.2 W/kg. After 1000 consecutive cycles, the columbic efficiency of this device increases to 105% while maintaining capacity retention of 82%. This study indicates that silver cobalt can be an efficient electrode material for supercapattery devices.

File: 3_extract_cems/abstract/2-s2.0-85131402076.txt
The issues of variability and uncertainty of tidal speed result in severe challenges for standalone microgrid (as island grids for examples) operators. Indeed, to maintain the system power balance, existing classical generators which are associated with tidal power units must be able to frequently change their operating point, either up or down, to respond to the fast fluctuations of tidal power and consumption and sometimes exceed their maximal ramp capability. This in turn accelerates aging process and results in serious damage. The switching to a safer and more reliable system seems to be a promising and long-term solution. This paper proposes to associate a supercapacitor-based Energy Storage System (SC-ESS) to a tidal turbine to smooth the fast power production fluctuations. The association of this SC-ESS with the tidal turbine unit aims to meet requirements on the variation of injected tidal power in an islanded microgrid. An original smart power management strategy is proposed for the use of the ESS. Taking into account this strategy, an optimal design methodology based on simulations on the more severe encountered day cases is proposed. This methodology allows to determine a minimal sizing of the ESS to fulfil the grid requirements. The paper also proposes a complete modeling of the whole system behavior. The Energetic Macroscopic Representation (EMR) tool is used to realize the system model where the inversion-based control principle is then used to deduce the control schemes. This global methodology is applied to a test tidal turbine which is based on a real 1 MW prototype setup to the islanded grid of Ushant in France. Using real measured data, it is shown that a relatively small and low cost SCs pack is sufficient to accommodate the high tidal power fluctuations. A comparison is performed between the existing configuration where a resistor bank is used to shave the excessive power variation and the considered case where SCs pack is used. For one tidal cycle, it is shown that a reduction in energy loss of 18.2% is achieved, which presents a non-negligible gain for Ushant's Island microgrid.

File: 3_extract_cems/abstract/2-s2.0-85131437083.txt
Graphene halides (graphene derivatives with covalently bonded halogens) are promising two-dimensional structures with intriguing physical and chemical features. Herein we demonstrate the properties of energy storage electrode devices, iodine intercalation onto graphene oxide (I-GO) by utilizing eco-friendly oxidizing agent of NaIO4. The reaction simultaneously executes the effective oxidation and iodine intercalation onto GO using non-metallic approach by sodium metaperiodate at room temperature. We newly introduced an efficient post oxidizing agent of mCPBA here to enrich the epoxide content on graphite surface. The formation of I-GO material characterized by powder X-ray diffraction (PXRD), high resolution transmission electron microscope (HR-TEM) and Fourier transform infra-red spectroscopy (FT-IR). Besides, the chemical composition moieties, structural defects and stability of material further confirmed by X-ray photoelectron spectroscopy (XPS), Raman spectrum and thermogravimetric analysis (TGA). The favourable approach for the surface intercalation of graphite was occurred by iodine and epoxide groups onto the surface graphite. Also, the potential properties of I-GO electrode material investigated by CV, EIS and GCD studies by using 1 M H2SO4 solution as an electrolyte. From above analysis results, I-GO electrode material showed a pseudo capacitance ability. The iodinated graphene had an iodine content of 4.1 wt%. In particular, I-GO electrode material exhibited high specific capacitance of 398.4 F g−1 to three electrode system with the current density of 1 A g−1 and good cycling stability (low capacitance degradation of 6% was up to 3000 cycles). The enhanced specific capacitance is attributed to high ions mobility of iodine and oxygen content in surface of GO. The methodology route offers a facile, toxic less, high producibility and good efficiency within one-pot synthesis process of iodinated graphene oxide towards mainly in supercapacitor applications for lithium-ion batteries.

File: 3_extract_cems/abstract/2-s2.0-85131927266.txt
Polylactic acid (PLA) has promising potentials for transient electronic applications due to its biodegradability and biocompatibility, which is expected to help alleviate electronic waste disposal problems. Recently, PLA has been used as the polymer substrate to fabricate green and flexible supercapacitors (SCs). However, the intrinsic fracture textile and limited electroactive materials deposited on the PLA substrate resulting in poor energy storage performance still remain challenging. Herein, a facile approach has been proposed to prepare flexible, yet robust electrodes of polyaniline coated on foamed PLA (PANI-fo-PLA). Aniline monomers were directly polymerized on the porous foamed PLA (fo-PLA) which was prepared via a simple nonsolvent-induced-phase-separation (NIPS) method. The fo-PLA endows the PANI-fo-PLA electrode with superior flexibility (a fracture strain of 34.70%) and high mechanical strength (a fracture strength of 77.80 MPa) which are significantly higher than those values of solvent-cast PLA films; meanwhile, the porous structure provides rich sites for the growth of PANI, which thus significantly increases the loadings of electroactive materials, and facilitates the ion transportation during the energy storage process. Employing PVA/H2SO4 as the gel electrolyte, the symmetric PANI-fo-PLA//PANI-fo-PLA SC delivers a high areal capacitance of 27.73 mF cm−2 (@0.05 mA cm−2), which is more than one hundred times higher than that of the SC based on electrodes of PANI grown on non-porous PLA film. The SC retains 66.29% of its original capacitance even bent at 90°, demonstrating its great potentials for flexible wearable electronics. Moreover, the PANI-PLA can be readily degraded in alkaline solutions within 2 h under sonication. This work paves the way to fabricate flexible, transient, and high performance energy storage devices from PLA. Graphical abstract: A flexible, robust, and degradable PANI-fo-PLA electrode with high electrochemical energy storage performance has been prepared via a both time- and energy- saving approach. [Figure not available: see fulltext.]

File: 3_extract_cems/abstract/2-s2.0-85132579499.txt
Nanostructured TiO2 has been extensively used for environmental and energy storage applications because of its high chemical stability, economical, non-toxic, and significant charge density. However, the poor electrical conductivity of TiO2 restricts its widespread practical application for high-performance supercapacitors. Hereby, in the present work, we investigated the influence of rare-earth/transition metal ions dual doping on electrochemical performance of TiO2 by synthesizing Ti0.90La0.05M0.05O2 (M = Y, Nd, V) nanostructures via facile sol–gel method. The effect of dual doping on the prepared TiO2-based nanostructures was studied for structural, electrical, and morphological characteristics by using XRD, FTIR, IV, and FESEM measurements. The XRD and FTIR results confirmed the successful dual doping with tetragonal phase formation of TiO2, and FESEM images revealed the formation of interconnected nanosphere type morphology by La/V doping. The CV, GCD, LSV, and EIS were performed to assess the electrochemical behavior of grown TiO2-based nanostructures for supercapacitor application. The electrochemical results exhibited the Faradic charge storage mechanism in all the fabricated nanostructures with pseudocapacitive nature. The CV results showed the highest specific capacitance (1070 F/g) for TiLaVO2 nanostructure than other grown samples. TiLaVO2 electrode also exhibited superior specific capacitance (803 F/g), energy density (28 Wh/kg), and power density (0.3 KW/kg), at a current density of 1 A/g in 1 M KOH electrolyte with better cycling stability 93% retention after 1000th cycle. The superior performance of TiLaVO2 electrodes was attributed to the formation of nanospheres that offer more electroactive sites for ion/electron transportation, higher electrical conductivity (IV results), higher current density (LSV results), and lower resistance and fast charge transfer (EIS results). The dual doping of different ions provoked size tunability, electrical conductivity improvement, and superior electrochemical characteristics of TiO2. Moreover, the facile strategy (dual doping) discussed in the present findings would provide insights for enhancing the electrochemical properties of TiO2 for use as supercapacitor electrode material. Graphical abstract: [Figure not available: see fulltext.]

File: 3_extract_cems/abstract/2-s2.0-85132735072.txt
In the era of miniaturization, low-cost, high mechanical stability and lightweight are the pre-requisites for the commercialization of smart-wearable supercapacitors (SCs). For this purpose, light-weight, binder-free, sustainable cellulose based thin-films with conductive polymers such as polypyrrole (PPy) have attained considerable attention. However, the delamination of the conductive materials in sandwich-type structures of SCs, particularly during the cyclic bending process at high current densities, is a great challenge for wearable SCs. To circumvent the problem of delamination of conductive materials, multi-layer forming concept that consists of three sequential steps (forming, pressing and drying) in papermaking technology has inspired us to prepare mechanically ultra-stable paper electrodes towards for wearable SCs. For this reason, we firstly adopted the multi-layer concept to design all-in-one paper flexible SCs by integrating PPy-modified cellulose fibers as electrodes, and un-modified cellulose paper as a separator. More importantly, a cocklebur like structure of PPy-modified cellulose fiber has been attained by the virtue of the strong inter-molecular hydrogen bonding between free hydroxyl groups on the surface cellulose fibers and PPy, resulting in increased PPy loading, and thus enhancing the electrochemical properties of the all-in-one paper supercapacitor. Furthermore, these hydroxyl groups facilitate the inter-layer bonding of the paper structure in the subsequent pressing and drying processes, favoring the integration of the electrodes and separator. Benefiting from the multi-layer forming concept and suitable morphology of PPy- modified cellulose, we have prepared an ultra-thin (150 μm) all-in-one paper SC with high areal specific capacitance (up to 562 mF cm−2), high energy density (up to 3.1 mWh cm−3) and high-power density (up to 414.9 mW cm−3). Moreover, the all-in-one paper SC shows excellent flexibility, with negligible specific capacitance loss by bending at 0° to 180° angles after repeating 1000 times. The proposed concept and supercapacitor fabrication process is scalable and can be readily implemented in a modern paper industry.

File: 3_extract_cems/abstract/2-s2.0-85133145443.txt
Reduced graphene oxide (RGO) is a member of the family of graphene materials. RGO is characterized by a larger number of structural defects compared to graphene. The slightly lower conductivity is compensated by fascinating chemical flexibility enabling numerous possibilities of chemical modification. Reduction of graphene oxide can be carried out by chemical or electrochemical methods. Reduction of graphene oxide increases its electric conductivity, but it removes oxygen functional groups, which are useful for example for binding of biomolecules. Removing the oxygen functionalities also changes the hydrophobic/hydrophilic characteristics of the surface, which in turn influences the orientation of adsorbing species. The orientation of biomolecules is particularly important for construction of enzymatic electrodes, since the orientation with the active site toward the surface enables the direct electron transfer between the enzyme and the electrode. It has also been shown that phenolic groups of graphene oxide can be oxidized with the help of redox enzymes-like laccase or horseradish peroxidase. The surface groups can thus play a role of the mediator in reactions catalyzed by immobilized enzymes. Complete reduction of graphene oxide might be thus disadvantageous. Electrochemical reduction of graphene oxide enables a relatively easy way to control the surface composition. In case of the chemical reduction, the choice of the reducing agent and the reaction conditions are the manner of optimizing of reduced graphene oxide for bioelectronic applications. In this chapter, we are going to survey the methods of synthesis of reduced graphene oxide and methods of the characterization of the product. The infrared and Raman spectra of reduced graphene oxide will be discussed. The goal of the discussion is to emphasize the relation between the method of the graphene oxide reduction and the properties of the resulting material. Finally we are going to discuss the role of graphene oxide in immobilization of enzymes and other biologically important molecules, nanoparticles for sensors, biofuel cell, and supercapacitor applications. We will also address applications of reduced graphene oxide for drug delivery and tissue engineering.

File: 3_extract_cems/abstract/2-s2.0-85133147020.txt
Supercapacitors, which are also called electrochemical capacitors or ultracapacitors, store energy by using either electrostatic adsorption and desorption (electrochemical double-layer capacitor, EDLC) or fast and reversible redox reactions with the electrolyte (pseudocapacitors). We first described a graphene and single-walled carbon nanotube (SWCNT) composite film for supercapacitors. The specific capacitance of single electrode of 290.6 F/g and 201 F/g has been obtained in aqueous and organic electrolytes, respectively. The SWCNTs acted as a conductive additive, spacer, and binder in the graphene/CNT supercapacitors. Graphene is explored as a platform for energy storage device by decorating graphene with flower-like MnO2 nanostructures by using electrodeposition method. The specific capacitance after the MnO2 deposition is 328 F/g at the charging current of 1 mA. Graphene and single-walled carbon nanotube (CNT) composites are also explored further as electrodes for supercapacitors by coating polyaniline (PANI) nanocones. Electro-etched carbon fiber cloth is explored as an electrode for supercapacitors by coating polyaniline nanowires. The polyaniline nanowires can reach a mass-normalized specific capacitance of 673 F/g and an area-normalized specific capacitance of 3.5 F/cm2. Nanostructured Co(OH)2 flakes are produced by electrodeposition, and they are coated onto electro-etched carbon fiber cloth and graphene/CNTs composite materials to use as the electrode materials for supercapacitor. An ultrahigh specific capacitance of 3404.8 F/g and an area-normalized specific capacitance of 3.3 F/cm2 have been obtained from carbon fiber cloth and Co(OH)2 electrodes. We also reported a porous graphene sponge additive for both anode and cathode materials for better rate performance. The charge capacity retention improved from 56% to 77% at 6C and from 7% to 45% at 10C with 0.5 wt% added to the anode, while the discharge capacity retention at the 6C rate improved from 43% to 76% and the 10C rate discharge improved from 16% to 40% with the same amount of MG added to the cathode. These results demonstrate the suitability of MG for use with LiB additives to ensure better rate capability and high rate cyclability.

File: 3_extract_cems/abstract/2-s2.0-85133391088.txt
Nature is all powerful we can only bargain it sometimes with the help of science. For research community racking up high power density and energy density in a single energy storage device is a major expostulation. From micro to nano and the mega to giga, the developments of technologies that are either diminishingly small or increasingly large are major trends. Supercapacitors also known as ultra-capacitors, electric double layer capacitors use static electricity delivers charge much faster than the batteries. It contains two electrodes and are separated by an ion-permeable membrane, an electrolyte ionically connecting both electrodes. Oxides of transition metals alone or in combination generate strong faradaic electron–redox transferring reactions combined with low resistance according to the energy system used. In this project, we focused on sol–gel method for the synthesis of manganese oxide nanomaterials and carbon compounds such as CNT's and activated carbon which significantly enhance the energy density of the supercapacitor. These improvements were expected to reduce maintenance costs and expand the utility to become the leader in the growing global wireless power supply market. Transition metals are mostly used as electrode materials for having high electrical conductivity, stability and to increase power and energy density with carbon materials having high surface area and porosity. Sol-gel method is used to synthesize Mn3O4/CNT and Mn3O4/AC as electrode material for supercapacitor applications. Structural and morphological features of prepared samples were characterized by analytical techniques such as XRD, FESEM, FTIR, and UV–Vis spectroscopy. In this work active electrode materials were developed with Mn3O4/CNT, Mn3O4/AC, and Mn3O4 and their electrochemical performance were tested using cyclic voltammetry, galvanostatic charge/discharge and electrochemical impedance spectroscopy using 6 M KOH supporting electrolyte. Mn3O4/CNT and Mn3O4/AC delivered specific capacitance of 59 Fg−1 and 49 Fg−1 at a current density of 1 Ag−1 with high energy density of 18.2 Whkg−1 and 14.5Whkg−1 whereas Mn3O4 delivers specific capacitance of 45 Fg−1 with energy density of 6 Whkg−1 respectively.

File: 3_extract_cems/abstract/2-s2.0-85134492623.txt
The double ion-buffering reservoirs of asymmetric supercapacitors (ASC) have drawn enormous interest due to their excellent electrochemical performance. Herein, we have prepared the hierarchical porous sandwich-like Co3O4-rGO-CNT > N-PEGm (Co3O4-RGOC, in which rGO was short for reduced graphene oxide and CNT > N-PEGm was modified with methoxypolyethylene glycol by nitrene chemistry) ternary composites via a solvothermal method. Remarkably, the Co3O4-RGOC composites exhibited unique structural features of the opened honeycomb-like structures as “ion-buffering reservoirs.” Moreover, in Co3O4-RGOC composites, both the intermediate sandwich layers of rGO sheets and the interpenetrating CNT > N-PEGms can form double conductive networks as express electron transport channels to improve the electronic conductivity by synergistic effect. The promising Co3O4-RGOC composites can be summarized as capacity of 138.5 mAh g−1 (capacitance of 1420.5 F g−1) at 0.5 A g−1. Furthermore, the 3D rGO-PANI (PANI, polyaniline) aerogels as negative electrode materials also have been prepared by facile in situ polymerization and chemical reduction process. The 3D rGO-PANI presented excellent electrochemical performance of 218.8 F g−1 (capacity of 60.8 mAh g−1) at 0.5 A g−1 due to the hierarchical interconnected porous network structures. Finally, the corresponding asymmetric supercapacitors of Co3O4-RGOC//3D rGO-PANI devices exhibited a high energy density of 41.3 Wh kg−1 at power densities of 775 Wk g−1 with excellent electrochemical performance and long cycle performance. Our work can present a new concept to design the innovative asymmetric supercapacitors with double ion-buffering reservoirs as a combinatorial strategy for useful energy storage and conversion. Graphical abstract: [Figure not available: see fulltext.] The novel double “ion-buffering reservoir” asymmetricsupercapacitors are fabricated with the double conductive networks ofbattery-type Co3O4-RGOC ternary composites as positiveelectrode and 3D rGO-PANI aerogels as negative electrode for energy storage-conversion application.

File: 3_extract_cems/abstract/2-s2.0-85134492950.txt
The utilization of manganese oxides/oxyhydroxides as efficient supercapacitor electrode materials is limited by their cyclic stability and thus restricted for practical applications. One attractive approach for improving their stable electrochemical performance is to form a hybrid with suitable support materials. Herein, we describe the fabrication of manganese oxide/oxyhydroxide nanoparticle (MONP)-embedded deoxyribonucleic acid (DNA) scaffolds using a simple magnetic stirring and drop-casting method. The physical and chemical property measurements provided information regarding the interactions of the MONPs with the DNA in the scaffolds. Further, these materials' electrical properties were studied by looking at the MONP concentration-dependent current characteristics. Our testing shows a monotonic increase in current with increasing MONP concentration. The supercapacitance activity of MONP-embedded DNA scaffolds with various MONP concentrations was explored using cyclic voltammetry (CV) and galvanostatic charge-discharge (GCD) measurements. From the electrochemical studies conducted, it was found that the supercapacitance values achieved while using scaffolds decreased up to a certain concentration of MONPs and then increased thereafter. The DNA scaffolds with a 0.5 weight percentage (wt %) of MONPs achieved ∼60% of the specific capacitance value of pristine MONPs. Long-term cyclic stability studies showed that using pristine MONPs, DNA, and MONP-embedded DNA scaffolds led to the supercapacitor samples retaining 71.9, 104.6, and 108.8%, respectively, of their initial specific capacitance values after 10 »000 cycles at a current density of 5 A g-1. The excellent cyclic stability of the devices with DNA-based scaffolds proves that DNA acts as a strong support material and helps to solve one of the major drawbacks of manganese-based supercapacitance electrode materials. This unique approach of utilizing DNA as a stable support material can be extended to numerous other materials to achieve better cyclic stability and can be used for a wide range of electrochemical applications.

File: 3_extract_cems/abstract/2-s2.0-85134757238.txt
Demand for electric vehicles (EVs) are increased because of flexible, easy to handle, and more powerful energy storage (ES) systems. In electric vehicles, the driving motor would run by energy storage systems. It is necessary to recognize energy storage technologies' battery lifetime, power density, temperature tolerance, and flexible electrochemical behavior. Supercapacitor's have increased attention due to their exclusive structures such as high capacitance, working efficiency, temperature tolerance, and eco-friendly nature. Additionally, hybrid energy storage systems significantly influence advanced electric vehicles applicable power utilization. A battery management system (BMS) requires a reliable and highly efficient power source from the storage technology for electric vehicles applications. Electrochemical energy storage systems are affected by overcharge/over-discharge, temperature or cell unbalancing. The key factor in a battery management system is cell balancing between cells in a string that prolongs the energy storage device's lifecycle and performance. This paper highlights a comprehensive study and evaluations focusing on different types of batteries, Supercapacitor's, and balancing circuits applicable in BMS on electric vehicles and renewable energy storage systems. This rigorous study presents different electrochemical batteries chemistry, anode, cathodes, electrolyte, charging and discharging lifecycle, advantages, and disadvantages. For the Supercapacitor, different types of electrode materials, electrolyte interface, energy storage function, and available Supercapacitor's capacitance in the market, cell, and module voltage are presented. Also, this study shows the different types of cell balancing circuit's components number, control complicity, voltage and current stress, overall balancing circuit efficiency, power loss, circuit size and cost, advantages and disadvantages. This manuscript highlights all the insights that will lead to choosing the required and appropriate battery, Supercapacitor or blanching circuit for future applications on electric vehicles systems.

File: 3_extract_cems/abstract/2-s2.0-85137534494.txt
In this work, we report a direct preparation of a few-walled carbon nanotube (FWCNTs) and NiMgAl composites namely FWCNT-NiMgAl by pyrolysis of waste high-density polyethylene (HDPE) plastic at 800 °C with NiMgAl-layered double hydroxide (LDH) as catalysts. The composite formation is carried out in a single step using our lab-developed pyrolysis reactor. The NiMgAl-LDH catalyst was prepared by co-precipitation method and the FWCNTs were grown on the NiMgAl-LDH catalyst with FWCNT yield of 10% and FWCNT-NiMgAl composite yield of 55% whose quality is determined by Raman ID/IG ratio of 2.57. The average outer and inner diameter of the FWCNT are found to be 5.5 nm and 2.9 nm, respectively, from TEM and 2.92 nm from the outer RBM (radial breathing mode) band, which indicates the formation of a few-walled CNTs. FWCNT-NiMgAl is used for the fabrication of flexible supercapacitor electrodes on a polyethylene terephthalate (PET) sheet which achieved a specific capacitance of 432 Fg−1 in a wide potential range (ΔV = 2) at a scan rate of 5 mV s−1 in 2 M KOH electrolyte with a high energy density of 240 Wh kg−1, whereas NiMgAl displayed a capacitance of 200 Fg−1 with an energy density of 111 Wh kg−1. The diffusion-type charge storage mechanism (pseudocapacitance) is found to be dominant with contributions of 73.2% and 69.75% for NiMgAl and FWCNT-NiMgAl, respectively. The highest specific capacitance and energy density are obtained for NiMgAl in 2 M KCl and for FWCNT-NiMgAl in 2 M NaOH electrolytes. However, the largest potential window is observed in KOH electrolyte for both NiMgAl and FWCNT-NiMgAl with value of ΔV = 2 V. The electrode material shows good stability in acidic electrolytes and also shows good capacitive stability at high frequencies maintaining a phase angle of 70°. The present work is a novel approach to fabricate low-cost multifunctional carbon composite nanomaterials and will contribute to the research on low-cost waste-derived CNT composite preparation and its application in flexible energy storage devices. Graphical abstract: [Figure not available: see fulltext.]

File: 3_extract_cems/abstract/2-s2.0-85138038588.txt
One-dimensional (1D) nanostructures are extremely important due to better charge transport capabilities. The ability to anchor 1D semiconductor nanostructures on graphene may give advantages in electrochemical charge storage applications. In this study, the authors explored the synthesis, growth mechanism, and insertion-type pseudocapacitive properties of 1D hexagonal (h) phase-WO3 (h-WO3) nanopillars and h-WO3/rGO nanocomposite. The nanocomposite is composed of h-WO3 nanopillars uniformly grown on a reduced graphene oxide (rGO) matrix and the resulting h-WO3/rGO nanocomposite shows the hexagonal structure and, 3D networks gathered during a hydrothermal process. XRD confirms the phase purity and crystalline nature, SEM confirms the hexagonal bundled nanopillar morphology of h-WO3 and its graphene composites, and rGO offered crumpled two-dimensional sheet-like morphologies. HRTEM and SAED analysis confirmed the highly oriented growth of h-WO3 nanowire along the [001] zone axis. XPS analysis confirms the presence of tungsten in +6 and + 5 oxidation states, indicating the formation of the oxygen-deficient h-WO3-x structure. The electrochemical characterizations are performed using cyclic voltammetry (CV), galvanostatic charge-discharge (GCD), electrochemical impedance spectroscopy (EIS), and stability tests. From the CV measurements, the outperformed exceptional h-WO3 and h-WO3/rGO nanocomposites exhibit specific capacitance (Csp) of ∼545 Fg−1 and ∼926 Fg−1, respectively, at a 5 mVs−1 scan rate, and from GCD measurements Csp found to be ∼504 Fg−1 and ∼991 Fg−1, respectively at 0.1 Ag−1 current density. Supercapacitor capacitances with carbon and metal oxide electrodes are typically related to the accessible surface areas. However, this work indicates that proton insertion, a rare capacitive charge storage mechanism, may significantly increase the capacitance of metal oxides with a limited surface area but a particular structure. Nonetheless, using the proton insertion process, scientists have shown that the electrodes made from an assembly structure of h-WO3 nanopillars have enhanced charge storage performance. According to detailed investigations, the electrochemical behavior of h-WO3 is dominated by the proton insertion mechanism and is critical in achieving high capacitance by eliminating alternative mechanisms. This research work presents a novel method for attaining extraordinary charge storage contribution into the ordered tunnels in crystalline metal oxides due to efficient proton insertion, which is especially significant for the construction of high-performance electrochemical energy storage systems: batteries and supercapacitors.

File: 3_extract_cems/abstract/2-s2.0-85138738286.txt
Incorporation of novel 2D materials with conducting polymers have attracted increasing attention in the supercapacitor applications owing to their unique properties. In the present work, novel polycarbazole (PCz)/porous boron carbon nitride (BCN) nanocomposites were prepared in different ratio (30, 50, and 70 wt%) via facile in situ chemical oxidative polymerization method. The PCz-BCN nanocomposites was synthesized at room temperature using an easy and inexpensive chemical oxidative method. The structure and formation of nanocomposites were analysed by X-ray diffraction (XRD), Fourier Transform Infra-Red (FT-IR), Raman Spectroscopy, and X-ray Photoelectron Spectroscopy (XPS) characterization techniques. Furthermore, the structural morphology of the PCz-BCN nanocomposite-50 wt% was analysed by Field Emission-Scanning Electron Microscopy (FE-SEM) and High-Resolution Transmission Electron Microscopy (HR-TEM). The thermal behaviour of the as-prepared sample was analysed using Thermo Gravimetric Analysis (TGA) technique. Cyclic Voltammetry (CV), Galvanostatic Charge–Discharge (GCD), and Electrochemical Impedance Spectroscopy (EIS) studies were used to evaluate the electrochemical specific capacitive performance of the prepared electrode material at different scan rates and current density in the various potential windows. It was found that the orthorhombic crystalline nature of the polycarbazole incorporated well with the stacking layer of the sp2-hybridized graphitic BCN aromatic ring structure via the Van der Waals interaction. The PCz/BCN-50 wt% nanocomposite electrode material exhibits specific capacitance 134 F g−1 at current density of 3 mA g−1 in aqueous electrolyte 3 M KOH compared to the pure PCz and BCN. Furthermore, even after 800 cycles, the PCz-BCN nanocomposite electrode demonstrated excellent cyclic stability, because the improved enhancement of the specific capacitance of the conductive network of the PCz-BCN composite, as well as the synergistic effect of pure PCz and BCN, makes it a promising material for supercapacitor application. Hence, the facile in situ oxidative polymerization method of the synthesis of the porous PCZ-BCN nanocomposite is a promising route for producing electrode materials so as to fabricate high-performance supercapacitors in a cost-effective way.

File: 3_extract_cems/abstract/2-s2.0-85138846335.txt
International Energy Agency reported the net-zero carbon target by 2050 in its recent annual report. The global energy landscape is expected to anticipate an energy transition with an increase in renewable energy share from 12% to 35% for electricity sector by 2050. Most of the countries in the world had pledged to be become net-zero or carbon neutral countries by 2050. Solar photovoltaic (PV) and wind energy will contribute 50% of energy mix in this context. Solar PV and wind energy are intermittent resources that highly depending on the weather and climate conditions. The intermittency issues caused mismatch between electricity generation and demand profiles. This will greatly affect the requirement of meeting the daily load profile, satisfying the peak demand and resulting in generation of surplus, and so on. Energy storages play a vital role in this scenario by allowing this excess energy to be stored and used to meet the demand during low energy production. Previous literature evaluated the feasibility of utilizing battery energy storage in large-scale solar PV plant in Malaysia using load following dispatch strategy, which can be further enhanced by utilizing a hybrid energy storage system. This study aims to develop an optimized hybrid energy storage system utilizing battery and supercapacitors to complement a large-scale solar PV system. This study also evaluates two dispatch strategies that are load following and cycle charging for three different power system configurations. Subsequently, a market leading battery is modelled with parameters such as nominal voltage, capacity, round-trip efficiency, minimum and maximum state of charge, and maximum and minimum charge and discharge current in four different scenarios utilizing two dispatch strategies. These studies are conducted using power system and energy storage modelling tools with localized energy data for the Malaysia context. The proposed hybrid energy storage system demonstrates an improvement of about 30% in annual throughput under the load following dispatch strategy. The hybrid power system also increases the renewable energy fraction by 5% in the system. This study creates an optimized framework in the development of energy storage for grid integration that permits high level of solar PV penetration in the transmission and distribution network.

File: 3_extract_cems/abstract/2-s2.0-85139342193.txt
Environmentally friendly and pollution-free hydrogen cell, battery and supercapacitor hybrid power system has taken the attention of scientists in recent years. Several notable advancements in energy storage mechanisms with hybrid power systems have been made during the last decade, influencing innovation, research, and the possible direction for improving energy storage technologies. This paper represents a quantitative analysis of all knowledge carriers with mathematical and statistical methods of hydrogen energy storage to establish a hybrid power system. For selecting the top cited papers in this topic, related articles on energy storage mechanisms for hybrid power systems were searched in the Scopus database under specified predetermined parameters. The selection technique of the most cited paper was based on filtered keywords in the hybrid hydrogen energy storage-based hybrid power system and related research during 2008–2021. About 48% of all articles have been published between 2016 and 2019; 21% will have originated from China; and 29% of the papers have used batteries as a form of energy storage in the application of electric vehicles. Most of the articles contain experimental work (25.11%) followed by simulation analysis (25%) and systematic and nonsystematic review (18.75%). Related publications with the most citations were published in 35 different impactful journals from different publishers and nations. This research found that integrating hydrogen energy storage with battery and supercapacitor to establish a hybrid power system has provided valuable insights into the field's progress and development. Moreover, it is a thriving and expanding subject of study. Bibliometric analysis was used to identify the most significant research publications on the subject of hybrid energy storage, mapping the multidisciplinary character, illustrating nature and trends, and outlining areas for further research. The process of collecting, selecting, and analyzing the most cited articles is expected to contribute to a methodical foundation for future developments of hydrogen energy storage systems and provide viable research paths toward attaining a hybrid power system.

File: 3_extract_cems/abstract/2-s2.0-85139373612.txt
The combination of lithium-ion batteries and supercapacitors makes lithium-ion capacitors (LICs) the ideal energy storage device for commercial applications. However, the high performance of LICs is restricted due to various shortcomings such as low electrode specific capacity and sluggish reaction kinetics. Additionally, the undesirable ‘polysulfide-diffusion’ effect in the cost-effective metal sulfide-based electrodes results in high capacity degradation. Therefore, developing novel strategies to surmount these drawbacks is of prime importance for the development of high-performance LICs. Herein, a novel composite material with the unique architecture of graphene oxide (GO) encapsulation on the chalcopyrite (CuFeS2) microspheres is fabricated as an anode for LIC. Compared to the traditional binder-based approach for electrode fabrication, the anode is fabricated using a ‘binder-free’ approach to enable the exposure of high-density electroactive sites. As a result, the fabrication of a ‘self-standing’ flexible electrode is obtained that finds numerous applications in wearable technology systems. Detailed electrochemical analysis reveals the enhanced reaction kinetics of the composite electrode along with the improved specific capacities and rate capabilities. The unique architecture of the GO encapsulation not only prevents the structural collapse of the chalcopyrite microspheres but also suppresses the polysulfide diffusion, resulting in higher cyclic stability. The role of such carbon encapsulation is studied in detail using experimental studies and is strongly supported by theoretical calculations based on density functional theory (DFT) for the first time. The calculated binding energy and charge transfer confirmed the improved interactive features of Li ions with the composite electrode in terms of enhanced binding energy and higher valence charge transfer. Additionally, the favorable binding energy of Li2S and Li2S4 polysulfides to the composite electrode than the pristine CFS electrode reflects restricted polysulfide diffusion, resulting in outstanding cyclic stability. The assembled LIC device based on the composite electrode displays a large energy density of 192.33 Wh/kg, a high power density of 14,280 W/kg, and excellent cyclic stability of >90 % for 10,000 cycles, outperforming most of the reported metal sulfide-based LICs.
