Repository: tikam24/supercapacitor_database

# supercapacitor_database
 Supercapacitor database generated from scientific literature

File: 3_extract_cems/abstract/2-s2.0-85139595207.txt
Sustainability concerns in the electrochemical charge storage realm revitalized research on the electrochemical capacitors (ECs), or synonymously, supercapacitors (SCs), because of the renewability of their electrode materials and environmental benignity thereby, longer life cycle to improve materials circularity, and their inherent superior rate charging/discharging than batteries. As SCs store energy via the reversible adsorption of electrolyte ions on the electrode pores, maximizing the number of pores to accommodate the ions is the most desired way to improve the charge storability. In this regard, we report herewith a simple and facile approach for engineering the porosity of commercial activated carbon by refluxing it in nitric acid as a function of time; the BET surface area of the 72 h refluxed samples increased by 75 %. Charge storage properties of the modified electrodes are evaluated in a three-electrode system configuration in 1 M Na2SO4 electrolyte; a 75 % increase in the surface area led to an increase in specific capacitance over 110 % following a significant reduction in Warburg impedance. Besides, symmetric SC full cells were fabricated by varying the electrode mass between 3 and 14 mg·cm−2 in five steps. All the fabricated devices achieved a potential window of 1.8 V in 1 M Na2SO4. The highest mass loaded (∼14 mg·cm−2) device fabricated using the prepared material has delivered a maximum capacitance of ∼990 mF, the maximum areal capacitance of ∼494 mF·cm−2, an energy density of ∼13 mWh·cm−3, and a maximum power density of ∼2189 mW·cm−3. The device also maintained ∼97 % retention in capacitance with a remarkable coulombic efficiency of ∼97 % after 5000 cycles. The performance of the device is comparable with the commercial SCs used for low voltage DC hold-up applications such as embedded microprocessor systems. The procedure developed herewith supports easy recycling and reusing of the activation agent, and thereby reduces the release of toxic chemicals into the environment.

File: 3_extract_cems/abstract/2-s2.0-85140137111.txt
The researchers used the oxidative chemical polymerization of aniline to prepare the polyaniline/polyvinyl alcohol (PANI/PVA) blend and its nanocomposites loaded with cadmium sulfide and Titanium dioxide nanoparticles (CdS-NPs & TiO2-NPs) were synthesized by aniline oxidative chemical polymerization. CdS and TiO2 were incorporated into the prepared nanocomposite to reinforce the mechanical and electrical energy storage performance. XRD revealed the presence of CdS NPs & TiO2 NPs in the polymer matrix; meanwhile, SEM confirms they are well dispersion in the polymer matrix and are dispersed well on the superficies of the synthesized nanocomposites. The presence of characteristic peaks in the Fourier transforms infrared proved the compatibility of the investigated nanocomposite. This study demonstrates how stable the synthesized samples are, with residual material for TiO2/PANI/PVA exceeding 60% even at 800 °C and for CdS/PANI/PVA exceeding 33% at 800 °C. The capacitance of CdS/PVA/PANI nanocomposites (492.29 F.g-1) at 1 A.g-1. The CdS/PVA/PANI and TiO2/PVA/PANI nanocomposites possesses the maximum Es of 2343.65 Wh.kg-1 and 373.17 Wh.kg-1. The CdS/PVA/PANI nanocomposites had the highest energy storage and power density among these binary hybrids. A broadband dielectric spectroscopy was used to examine the electrical and dielectric properties of the prepared samples over a broad range of frequencies and at four selected temperatures. The growth in dc caused by the rise in temperature from 25 to 150 °C (from 10-12 to 10-7 S cm-1) was around five decades as well as the second nanocomposite, TiO2/PANI/PVA, has slightly higher conductivity. The study shows that the blend behaves similarly to its two nanocomposites in the activation plot. However, the blend has higher dc-conductivity by about four orders of magnitude, and an electrode polarization is developed accompanied by apparently colossal ϵ′ values. This makes it very promising for applications in many fields of advanced microelectronics.

File: 3_extract_cems/abstract/2-s2.0-85140325188.txt
This article focuses on understanding the link between the morphologies and specific surfaces of well-known birnessites with electrochemical performance by studying the surface reactivity of each material. Our study is especially dedicated to show the impact of the material's surface on the faradaic and pseudocapacitive mechanisms involved in the energy storage of the supercapacitors. For this purpose, a multiscale study was carried out on three birnessites, nonprotonated (Na-MnO2, K-MnO2 and HT-MnO2) and protonated (HNa-MnO2, HK-MnO2 and HHT-MnO2), to ensure the investigation of the surface reactivity on birnessites for each step of the nanocomposite conception based on birnessite. Scanning electron microscopy (SEM) was used to characterize the morphology of the materials. Coupling X-ray photoemission spectroscopy (XPS) and SO2 gas probe adsorption are especially devoted to determine the nature of active sites and the electronic structure of the material's surface. Thus, we provide evidence that the surface properties, such as specific surface area and surface active sites, are linked to the electrochemical mechanism (faradaic or pseudocapacitive) of storage depending on the scan rate. We show that the site concentration determined by XPS can be directly linked to the contribution of the pseudocapacitive mechanism observed at low and moderate scan rates. As the capacitive mechanism is discriminated at a high scan rate, its contribution is related to the Brunauer-Emmett-Teller (BET) surface. The largest specific surface is obtained for HK-MnO2 with its eroded veils (85 m2/g). Redox reactivity was evaluated from XPS quantification comparing the S/M values, i.e., atom % of S/atom % of Mn. HT-MnO2, its protonated derivative HHT-MnO2, and Na-MnO2 exhibit the largest redox reactivity, with, respectively, S/M values of 0.49, 0.46, and 0.31, according to their smooth platelet morphology. Except for the high temperature birnessite, the change of morphology after protonation decreases the concentration of redox active sites while the BET surface increases. This work shows that HK-MnO2 presents the best performance, 46.6 F/g at 100 mV/s, to be used as an electrode material in supercapacitor storage systems.

File: 3_extract_cems/abstract/2-s2.0-85140468841.txt
Excessive use of fossil fuels and emission of greenhouse gases into the environment has become one of the major challenges nowadays. Clean renewable energy and how to use renewable energy safely, conveniently and more efficiently are the key to solve this problem, in which, supercapacitors, as one of the major categories of energy storage devices other than rechargeable batteries, play an important role. Because of its exceptional electrochemical properties, MXenes, the two-dimensional transition metal carbides/nitrides, hold great potential as energy storage materials. In this work, Ti3C2Tx MXene was mixed with another two-dimensional material, reduced graphene oxide (rGO), through a simple mixing, freeze drying and heat treatment fabrication process, and formed sponge-like composite materials with different rGO ratios. Pristine rGO sponge material exhibited transparent, layered structure. With increasing MXene content, the structure became opaque and showed "long strip" morphology. There was no obvious change of morphology before and after the heat treatment. One thing to note that, there were some white dots observed on the carbonized samples, mainly because of Ti element in MXene oxidized to TiO2. The oxidation was confirmed by transmission electron microscope (TEM) test, X-ray diffraction (XRD) and Raman spectrum results showed the oxidation level was too low to be detected which should not interfere with the following electrochemical measurements. The as-prepared composite materials then were assembled into supercapacitors, all with two different organic electrolytes with the same solute, tetraethylammonium tetrafluoroborate (TEABF4) but different solvents, acetonitrile (AN) and propylene carbonate (PC). All supercapacitors exhibited long cycle life (90% to 110% capacitance retention and nearly 100% coulombic efficiency over 1×104 cycles at a current density of 1 A·g-1). With adding rGO, the specific capacitance increased from 54.2 to 80 F·g-1 in 1 mol·L-1 TEABF4-AN, while from 29.8 to 34.3 F·g-1 in 1 mol·L-1 TEABF4-PC, respectively, at a scan rate of 2 mV·s-1. Moreover, the optimum capacitance was obtained when the ratio of MXene/rGO was 9:1, despite the fact that the interlayer spacing as well as the surface area/pore volume increased with increasing rGO ratio (pristine Ti3C2Tx sponge material had the smallest lattice spacing (d-spacing) of 1.33 nm and lowest specific surface area of 71.9 m2·g-1, the composite materials with the 9:1 MXene/rGO ratio had a d-spacing of 1.43 nm and specific surface area of 212.2 m2·g-1 while the composite materials with the 7:3 MXene/rGO ratio admitted the largest d-spacing of 1.57 nm and and highest specific surface area of 259.9 m2·g-1). Further electrochemical analysis revealed that charge transfer resistance also increased as increasing rGO ratio, meaning that with increasing rGO ratio, the diffusion of electrolytic ions to the electrode/electrolyte interface and the charge transfer on the interface should be retarded. For instance, the charge transfer resistance of the composite in 1 mol·L-1 TEABF4 (AN) increased from 2.1 to 37 Ω when the MXene/rGO ratio decreased from 10:0 to 7:3. Based on the above experimental results, the underlying mechanism of how rGO ratio to affect the electrochemical performance of MXene/rGO composite materials was uncovered, which was the competition result of specific surface area, d-spacing together with the ability to transfer charge. In addition, the time constant (τ) related to the diffusion of electrolytic ions was calculated from EIS data at low frequency, which also confirmed MXene/rGO with the composition of 9:1 showed the lowest value of time constant, indicating the best ionic diffusion and charge transfer performance. There was another interesting phenomenon that for MXene/rGO with the ratio of 7:3, in 1 mol·L-1 TEABF4 (PC), after cycling 1×104 cycles at 1 A·g-1, its capacitance retention was as high as 211.9%. To explain this interesting phenomenon, it is critical to consider the unique structural changes of our composite with different rGO ratios together with the properties of the electrolyte itself. As known, the viscosity of PC was higher than AN, leading to slower movement of electrolytic ions. For MXene/rGO in the AN-based electrolyte, ion diffusion was fast and complete, while that was slow and incomplete at the beginning of the cycling for MXene/rGO in the PC-based electrolyte, which could also be confirmed by the time constant results, that supercapacitors with AN-based electrolyte admitted lower time constant. As mentioned above, MXene/rGO with the ratio 10:0 and 9:1, though with considerable specific surface area, their interlayer spacing were smaller, limiting the diffusion of electrolytic ions into the deeper sites within the structure, as the cycling went on, more electrolytic ions gradually reached to the deeper sites, leading to this increase of energy retention. In summary, this work presented the fundamental analysis between electrode structures and the electrochemical performance, and the effects of rGO content on the electrochemical performance of MXene/rGO based supercapacitors were systematically studied, that upon changing the rGO ratio, d-spacing, specific surface area and charge transfer resistance changed as well, and the final electrochemical performance was the competition results of them.

File: 3_extract_cems/abstract/2-s2.0-85142112344.txt
With the continuous development of urbanization and industrialization, the model of "high energy consumption, high pollution, and high waste" has triggered increasing environmental concerns. It is necessary to explore novel green alternatives to eliminate these negative risks. Recently, the strong demand of supercapacitors is sharply increasing due to their excellent energy storage performance, which would be efficient to solve kind of renewable sources depletion problem. Meanwhile, the aquatic environment is seriously threatened by the occurrence of emerging water contaminants. For example, antibiotics in water, even at very low concentrations, can result in a long-term adverse effect on ecological sustainability. As the only phenolic penicillin based on β-lactam ring structure, amoxicillin (AMX) is identified as one of the top ten most frequently consumed drugs used for the treatment of bacterial infections. Referred to the report, an oral intake of 500 mg of AMX results in the excretion of 86%±8% through urine after two hours of consumption. Thus, the widespread application of AMX and their subsequent release in natural water bodies have attracted the attention of the scientific community. Fortunately, biomass-derived porous carbon materials have demonstrated advantages in dealing with these challenges. Over the years, the valorization of waste biomass is attractive in energy storage and environmental restoration. As an abundant, eco-friendly material with high-oxygen content (favorable for improving pseudocapacitance), biomass is a global leading topic in green chemistry, especially as a promising carbon source forthe porous carbons. Owing to the poor performance of pristine porous carbons, engineered porous carbonshave emerged, which are derived from physical, chemical, and biological modifications to improve their surface properties and thus adsorption capacity. The physico-chemical characteristics (e.g. low cost, high surface area and volume, excellent conductivity and physicochemical stability) of porous carbon strongly impact their applications such as energy storage and wastewater treatment. Teawaste biomass is one of such sources that has shown significant prospective forbiochar fabrication. Tea is the most popular and widely consumed beverage that is consumed around the world. China is a leading tea producer and consumer, with anannual tea production of more than 2 million tons. It is quite evident that large amounts of tea waste being generated brings about solid wasteproblems associated with their improper disposal. Tea waste contains a large number of usefulcomponents, including cellulose, hemicellulose, lignin, poly-phenols, proteins, amino acids, vitamins, major elements, andtrace elements, which contribute to its potential as a proper precursor material for the production of activated carbon. Hierarchically porous carbon materials have great potential in both capacitive energy storage and contaminant sorption applications.In this work, the Wuyi rock tea waste (rock tea waste)-derived hierarchically porous carbon (TWBC750) had been prepared via the convenient KOH-activation method at 750 ℃. Their electrochemical performance as a symmetric supercapacitor electrode and the removal of AMX as an adsorbent were systematically studied, respectively. The physio-chemical properties of TWBC750 were characterized by scanning electron microscopy (SEM), transmission electron microscope (TEM), Brunauer Emmett Teller (BET) with pore size distribution, X-ray diffraction (XRD), Raman spectroscopy, Fourier transform infrared spectroscopy (FTIR) and X-ray photoelectron spectroscopy (XPS) techniques. TWBC750 possessed a high degree of graphitization and an abundant porous structure with a pore volume of 0.50 cm3•g-1 and a high specific surface area of 1014.54 m2•g-1. As an electrode, TWBC750 exhibited a maximum specific capacitance of up to 150 F•g-1 at 1 A•g-1 and excellent cycling stability with 94% retention over 10000 cycles at 10 A•g-1. Notably, TWBC750 based on symmetric supercapacitor achieved a maximum energy density of 9.73 Wh•kg-1 at the power density of 700 W•kg-1, with a long-term cycle lifespan (91.75% capacitance retention at 5 A•g-1 after 10000 cycles). The excellent electrochemical performance of the TWBC750 electrode would be mainly attributed to three factors: (1) The large surface area and large pore volume with hierarchical pores were beneficial for rapid ion penetration and transportation, boosting its high capacitance and rate capability. (2) The abundant functional groups provided extra faradaic pseudo capacitance. (3) The hollow-hole structure alleviated the volume expansion of the electrode in the charging and discharging process, and its high graphitization degree increased the conductivity of the material and jointly improved the cyclic stability of the electrode. As adsorbents, the adsorption equilibrium and adsorption kinetics results evidenced the fitted Langmuir and pseudo-second order models.Langmuir isotherm suggested a high adsorption capacity of 129.249 mg•g-1 at 45 ℃. Thermodynamic parameters indicated that the removal of AMX by TWBC750 was a nonspontaneous, entropy-decreasing and endothermic process. Furthermore, TWBC750 was used to remove AMX from wastewaters and the results showed 98.68% and 90.23% removal of AMX at 1.06 and 7.68 mg•L-1, respectively. This work showcased recyclable utilization of tea waste as a cost-effective and efficient porous carbon for energy storage and environmental remediation.

File: 3_extract_cems/abstract/2-s2.0-85142139206.txt
Energy is the driver of technology, life, and society. Renewable energy (RE) is sustainable and is expected to be part of the future energy mix. This has created the necessity for low-cost, safe, and reliable energy storage to secure a continuous energy supply by intermittent RE sources. The rich chemistry of manganese dioxide (MnO2) and its advantageous characteristics of being low cost, environmentally friendly, stable redox couple, and nontoxic have attracted wide applications. Among the different forms of MnO2, electrolytic manganese dioxide (EMD, γ-MnO2) is a well-known electrode material in the battery energy storage community. Depending on the synthesis method, the MnO2 material can have diverse crystallographic forms, and each form takes its own morphology, surface, and pore properties influencing the electrochemical properties. Therefore, in this review, the status of electrochemically synthesized MnO2 and its physical and electrochemical properties are comprehensively discussed along with the charge-storage mechanism of different Mn oxides and their aging factors. Here, the anodic oxidation technique to convert Mn2+ to its higher oxidation state, Mn4+, by electrolysis and revealing the reaction mechanisms has been extensively reviewed. However, the limitations, such as available lower capacitance, its retention, and cyclability of EMD in comparison with other transition metal oxides such as iron, cobalt, and nickel oxides, have hindered its practical applications in supercapacitors. Therefore, to obtain a high-quality bulk EMD material, we have extended our measures to map novel additives in the electrolytic bath, such as biopolymer alginates, and examined the effect of varying surfactants to improve the morphology of EMD powder along with optimization strategies on the synthesis methods are summarized. Recent material progress indicated the challenge and importance of the delicate tailoring of the EMD characteristics to make it an advanced electrode for supercapacitors. The pristine EMD modified by electrodepositing the MnO2 using surfactant or biopolymer-mediated electrolyte solutions led to a high-quality product with enhanced specific capacitance. The biopolymer interacted with the ions in the electrolyte solution, while the surfactants affected the nucleation at the anode surface, helping to improve the EMD properties. Subsequently, a review of the valorization of biomass waste was carried out by converting the waste into activated carbon (AC) for capacitor electrodes. Finally, the electrochemical performance of the hybrid capacitor fabricated using high-quality EMD cathode and biomass waste such as Mango Seed Husk and Winery Residues-derived AC anode in aqueous electrolyte showed excellent storage properties proving its potential development in commercial applications is discussed.

File: 3_extract_cems/abstract/2-s2.0-85143977064.txt
Oxidative layer-by-layer multilayers, consisting of polyphosphate (PP), Ce(IV), and graphene oxide, are a general platform for the electrodeless, spatially resolved deposition of redox-active and capacitive films of conducting polymers and melanin-type materials. However, the film formation process has not been closely examined. We show that PP plays a crucial role in the structure, stability, and function of the multilayers. Random P-O-P bond cleavage in PP at low pH rapidly decreases the effective chain length and, together with the lower complexing capacity of the Ce(III) species, leads to the dissolution of the oxidative multilayer during the polymer film deposition. The multilayer dissolution takes place during, e.g., poly(3,4-ethylenedioxythiophene) (PEDOT) film formation, and produces a homogeneous polymer film on the substrate. On the other hand, polymerization of 5,6-dihydroxyindole (DHI), an analogue of polydopamine, is carried out at higher pH, and the DHI-melanin film forms only on the outer surface, leaving the bulk of the multilayer intact. This leads to a poor electrical contact between the substrate electrode and the redox-active polymer film. Low pH and long deposition times are, therefore, beneficial for the formation of good-quality redox-active polymer films. PEDOT films prepared using oxidative multilayers have good specific volume and mass capacitance, and good retention of their capacitance. Capacitance spectroscopy revealed the contribution of different dynamic processes and showed that the redox processes limit their capacitance in the 100 ms timescale, restricting the power density of the film. The capacitance of the DHI-melanin films decreases drastically in the same timescale while the capacitance and charge storage capacity values remain higher than those of the PEDOT films. Improving the electrical connection to the substrate using alternative deposition techniques and increasing the film conductivity will make the DHI-melanin films promising components for biodegradable supercapacitors.

File: 3_extract_cems/abstract/2-s2.0-85145434678.txt
Uplifting of the Electrical vehicle technology allow drastic change toward the green energy system and make environment pollution free, although nowadays government taking many initiatives toward development of the Electric Vehicle (EV) technology and by 2030's electric vehicle should occupy all of the space of the Internal Combustion Engine (ICEs). EVs allow to move toward sustainability and also make environment free from carbon emission. As fossil fuel consumption is directly proportional to the amount of carbon emit into the environment. EVs work with the principle of the Electric system which can be directly link to the resources used in the generation of the electricity if the resources used to generate electricity could be renewable energy, then sustainability toward development of the environment pollution free can be attain 100 %. While discussing EVs give direct highlight on the Energy Storage and the type of energy storage using in the EVs. Generally, Lithium-Ion batteries increasing extensively in the EVs market due to their excellent performance. On the other hand, supercharge capacitor or ultra-capacitor also creating significant impact toward growth of the electric mobility market. As Ultra capacitor characteristic provide criteria to fit into the Electric mobility market such as high Efficiency, High Temperature stability, instantly charge and discharge without dropping in the performance. Generally, batteries have low specific power but high specific storage system can be attained with the implementation of the ultracapacitor to the Energy storage System and allow to develop the Hybrid topology of the Energy system which can be used to reduce the jerk load /power utilization in the vehicle in the terms of acceleration/deceleration and also flow of energy in the regeneration process. This paper provides an extensive implementation of the hybrid energy storage System (Battery along with Ultra capacitors)with regeneration of the energy toward energy storage.

File: 3_extract_cems/abstract/2-s2.0-85145552860.txt
Transition metal-based supercapacitors have attracted wide consideration as supercapacitors application owing to their higher electrical conductivity, rich redox chemistry, and cost effectiveness. However electrochemical energy storage capability of bimetallic alloys can be improved by generating porosity in their structure. In this work, we demonstrate the inverse Leidenfrost method that is low cost, benign, and scalable for the synthesis of porous Cu64Ni36 alloy. The powder X-ray diffraction results verify the formation of single-phase Cu, Ni, and Cu64Ni36 alloy having face-centered cubic structure. The porosity and surface area are determined by scanning electron microscopy and Brunauer-Emmett-Teller (BET) method, respectively. The surface area of Cu64Ni36 alloy is calculated to be 16 m2 g−1, BET also confirming the mesoporous nature of prepared Cu, Ni, and Cu64Ni36 alloy. Further, Temperature programmed reduction (TPR) and Temperature programmed oxidation (TPO) analysis describes that the prepared porous Cu64Ni36 alloy is stable towards oxidation up to 568 °C. The prepared porous were evaluated electrochemically as electrode materials for supercapacitor application. The cyclic voltammetry (CV) measurements show that all prepared porous materials show a pseudocapacitive mechanism for electrochemical energy storage. The porous Cu64Ni36 alloy electrode exhibits desirable specific capacitance (SC) value of 610 F g−1 at 1 A g−1 with 70.2% of retention after 5000 cycles at 20 A g−1. The solution and charge transfer resistance are measured to be 3.38 Ω and 0.16118 Ω, respectively using electrochemical impedance spectroscopy. The improved electrochemical energy storage behavior is attributed to the porosity and high conductivities of Cu64Ni36 alloy. Additionally, this work also offers a new direction for porous bimetallic alloys to study as supercapacitors. It demonstrates the promising behavior of mesoporous Cu64Ni36 alloy as an electrode material for supercapacitor application.

File: 3_extract_cems/abstract/2-s2.0-85145981037.txt
Existing electric vehicles are mainly powered by batteries, which have short driving miles, inconvenient charging, still a large proportion of charging electricity from fossil-fuel power plant, and still not solving the pollution problem from the source and other defects. Connecting solar power to electric vehicles to form a complex energy system can help solve these problems. A bi-directional four port converter consisting of one BOOST and three SEPIC/ZETA circuits is presented to control the composite energy system consisting of photovoltaic panels, battery and super capacitor. BOOST circuit enables maximum power tracking of the solar panels and delivers energy to the DC bus. The first bi-directional SEPIC/ZETA circuit enables the bi-directional flow of energy between the battery and the DC bus during discharge and charging. The second bi-directional SEPIC/ZETA circuit enables the bi-directional flow of energy between the super capacitor and the DC bus during discharge and charging. The third bi-directional SEPIC/ZETA circuit converts the DC bus voltage to a suitable load voltage or feeds the load braking energy back to the DC bus. The bi-directional four-port converter enables multiple modes of operation for complex energy systems, such as maximum power tracking of the photovoltaic panel, battery power to the load, high power density output from the super capacitor, return of braking energy from the load, power supply from the photovoltaic panel to the load, and charging of the photovoltaic panel to the battery and super capacitor, and so on. Simulations and experiments demonstrate that the proposed bi-directional four-port converter can manage multiple operating modes of the complex energy system well and ensure the stability of voltage and power during mode switching. It also proves that the addition of solar energy can effectively reduce the consumption of battery energy, thus improving the driving miles and battery life and contributing to the pure green operation of electric vehicles.

File: 3_extract_cems/abstract/2-s2.0-85146591793.txt
Fabric-based micro-supercapacitors have a great potential in the field of wearable flexible energy storage devices because of the controllable volume, changeable structure, intrinsic stretchability/bendability/foldability, easy integration and washability resistance. The design and construction of energy storage devices with complex structure and function of different dimensions have great influence on the flexible energy storage mechanism and electrochemical performance. One-dimensional MSCs with the advantage of good formability, small size, high flexiblity and easy capability of multi-device integration are useful to increase energy density. However, they cannot be used alone due to their limited loading of electroactive materials. In addition, their spinnability and mechanical strength need to be improved to achieve large-scale forming and manufacturing. Two-dimensional MSCs with short ion diffusion distances, improved in-plane charge transport kinetics and tunable surface/interlayer structures tend to enhance reactivity. However, the high aspect ratio of two-dimensional structure and excessive loading of pseudocapacitive materials weaken surface mass transfer and electron transport, reducing the material utilization and overall multiplicity of characteristics. Three-dimensional MSCs take into account the joint improvement of loading per unit area, conductivity and electrochemical activity of pseudo capacitive materials to combine energy/power enhancement and achieve rapid/high electrical energy storage. Also, the difficult conformal deposition of active substances and complex manufacturing process limit their wearable application. The energy storage mechanisms, construction methods, electrochemical properties and low-cost/scale-up preparation strategies for 1D/2D/3D micro-supercapacitors from the perspective of textiles aimed at their structural types and parameters are reviewed here and the key issues and promising research directions for the development of fabric-based micro-supercapacitors are proposed.

File: 3_extract_cems/abstract/2-s2.0-85147595812.txt
Novel phase Q-carbon thin films exhibit some intriguing features and have been explored for various potential applications. Herein, we report the growth of different Q-carbon structures (i.e., filaments, clusters, and microdots) by varying the laser energy density from 0.5 to 1.0 J/cm2 during pulsed laser annealing of amorphous diamond-like carbon films with different sp3-sp2 carbon compositions. These unique nano- and microstructures of Q-carbon demonstrate exceptionally stable electrochemical performance by cyclic voltammetry, galvanostatic charging-discharging, and electrochemical impedance spectroscopy for energy applications. The temperature-dependent magnetic studies (magnetization vs magnetic field and temperature) reveal the ferromagnetic nature of the Q-carbon microdots. The saturation magnetization and coercive field values decrease from 132 to 14 emu/cc and 155 to 92 Oe by increasing the temperature from 2 to 300 K, respectively. The electrochemical performances of Q-carbon filament, cluster, and microdot thin-film supercapacitors were investigated by two-electrode configurations, and the highest areal specific capacitance of ∼156 mF/cm2 was observed at a current density of 0.15 mA/cm2 in the Q-carbon microdot thin film. The Q-carbon microdot electrodes demonstrate an exceptional capacitance retention performance of ∼97.2% and Coulombic efficiency of ∼96.5% after 3000 cycles due to their expectational reversibility in the charging-discharging process. The kinetic feature of the ion diffusion associated with the charge storage property is also investigated, and small changes in equivalent series resistance of ∼9.5% and contact resistance of ∼9.1% confirm outstanding stability with active charge kinetics during the stability test. A high areal power density of ∼5.84 W/cm2 was obtained at an areal energy density of ∼0.058 W h/cm2 for the Q-carbon microdot structure. The theoretical quantum capacitance was obtained at ∼400 mF/cm2 by density functional theory calculation, which gives an idea about the overall capacitance value. The obtained areal specific capacitance, power density, and impressive long-term cyclic stability of Q-carbon thin-film microdot electrodes endorse substantial promise in high-performance supercapacitor applications.

File: 3_extract_cems/abstract/2-s2.0-85149496225.txt
Instead of storing the energy produced by photovoltaic panels in batteries for later use to power electric loads, green hydrogen can also be produced and used in transportation, heating, and as a natural gas alternative. Green hydrogen is produced in a process called electrolysis. Generally, the electrolyser can generate hydrogen from a fluctuating power supply such as renewables. However, due to the startup time of the electrolyser and electrolyser degradation accelerated by multiple shutdowns, an idle mode is required. When in idle mode, the electrolyser uses 10% of the rated electrolyser load. An energy management system (EMS) shall be applied, where a storage technology such as a lithium-ion capacitor or lithium-ion battery is used. This paper uses a state-machine EMS of PV microgrid for green hydrogen production and energy storage to manage the hydrogen production during the morning from solar power and in the night using the stored energy in the energy storage, which is sized for different scenarios using a lithium-ion capacitor and lithium-ion battery. The mission profile and life expectancy of the lithium-ion capacitor and lithium-ion battery are evaluated considering the system’s local irradiance and temperature conditions in the Australian climate. A tradeoff between storage size and cutoffs of hydrogen production as variables of the cost function is evaluated for different scenarios. The lithium-ion capacitor and lithium-ion battery are compared for each tested scenario for an optimum lifetime. It was found that a lithium-ion battery on average is 140% oversized compared to a lithium-ion capacitor, but a lithium-ion capacitor has a smaller remaining capacity of 80.2% after ten years of operation due to its higher calendar aging, while LiB has 86%. It was also noticed that LiB is more affected by cycling aging while LiC is affected by calendar aging. However, the average internal resistance after 10 years for the lithium-ion capacitor is 264% of the initial internal resistance, while for lithium-ion battery is 346%, making lithium-ion capacitor a better candidate for energy storage if it is used for grid regulation, as it requires maintaining a lower internal resistance over the lifetime of the storage.

File: 3_extract_cems/abstract/2-s2.0-85149964067.txt
Development of high-performance energy storage devices with exceptional and consistent performance is of immense significance due to ecological concerns to meet the growing demands for high-performance energy conversion and storage. V2O5 materials have attracted particular attention for energy storage owing to their excellent Faradaic performance, several oxidation valences, inexpensive, ease of synthesis, and non-toxic, all of which make them favorable materials for both energy conversion and storage applications. In this investigation, an efforts has been made to synthesize the novel 2D S-doped V2O5 flakes via a facile hydrothermal procedure. The materials developed were utilized in photoelectrochemical (PEC) water oxidation as well as electrochemical energy storage supercapacitors. XRD analysis confirmed that V2O5 crystal structure is orthorhombic, and doping of the sulfur ions into V2O5 lattice, which has considerably narrowed the band gap from 2.17 eV to 2.02 eV. Nyquist plots revealed that the doped electrode showed reduced inner resistance (RS) and charge transmission resistance (RCT) compared to that of naked electrode. Density functional theory (DFT) calculations illustrate that sulfur-ion doping in the two-dimensional V2O5 monolayer remarkably enhances the electrical properties of the materials. Furthermore, the doping of S into the host matrix causes a positive influence on its structure, electrical conductivity and ion diffusion. Doped V2O5 2D flakes exhibited a specific capacitance of 749F/g at 1 A/g with excellent stability after 3000 cycles at 2.5 A/g compared to the undoped sample. Furthermore, 2D S-doped V2O5 flakes showed ∼ 4.7 folds improvement in photocurrent density and reduced charge resistance than the undoped sample, indicating that doped V2O5 has excellent photoelectrochemical (PEC) water oxidation properties. The fabricated 2D nanostructured materials can be the potential materials for constructing inexpensive and high-performance energy conversion (e.g., hydrogen production, green energy generation), and energy storage devices.

File: 3_extract_cems/abstract/2-s2.0-85150425468.txt
A recent approach to developing excellent electrode materials with high volumetric capacitance without sacrificing gravimetric capacitance is very challenging for biomass-based porous carbon materials in the practical applications of solid-state supercapacitors. This indicates that the effectiveness of micro-supercapacitors significantly depends on the behavior of 2D[sbnd]3D nanostructures, hydrophilicity, and packing density. Therefore, this research aims to boost the gravimetric-volumetric performances of supercapacitors by preparing biomass-based self-O-doped hierarchical porous carbon nanofiber-nanosheet. The carbon source is focused on the aromatic spices biomass from Indonesia's evergreen yellow mangosteen fruit. The strategy adopted was relatively benign, easy, and simple in the impregnation of ZnCl2 by integrated pyrolysis carbonization-physical activation. The micro-capacitors are designed in a coin compact free-binder synthetic electrode material at an optimum density. The porous carbon obtained possessed a neatly structured morphology in the combination of 3D hierarchical and 2D nanofiber-nanosheet. The results showed that precursor compact design density ranges from 0.991 to 1.41 g cm−3 with a high carbon fixed of 94 % at a functional self‑oxygen doped of 4.2–5.5 %. Furthermore, the optimized porous carbon exhibits a specific surface area of 858.945 m2 g−1 flooded with 89 % micropores. These features contribute to a high gravimetric capacitance of 217 F g−1 with a maximum enhanced volumetric capacitance of 307 F cm−3 at 1 A g−1. In a symmetric supercapacitor system, the gravimetric energy density is marked as 23.45 Wh kg−1 at the highest power density of 1.701 kW kg−1 with an excellent volumetric energy and power densities of 27.7 Wh L−1 and 2.6416 kW L−1, respectively in aqueous electrolyte 1 M H2SO4. These indicate that the yellow mangosteen fruit-based porous carbon with excellent behavior has great potential as a compact coin electrode source for applications in practical, green, and sustainable micro-supercapacitor.
