Repository: tikam24/supercapacitor_database

# supercapacitor_database
 Supercapacitor database generated from scientific literature

File: 3_extract_cems/abstract/2-s2.0-85150776230.txt
During the last decade, the scarcity of fossil fuels and the simultaneous increase of the greenhouse effect have stimulated intensive research on energy storage all around the world. Among the energy-storage devices available, supercapacitors (also called electrochemical capacitors) are the most efficient for high-power density applications. They are able to store and release energy in short time, being perfectly adapted for the quality of electricity required by hybrid and electric vehicles, tramways, diesel-engine starting, wind turbines, computers, lasers, and cranes. In the case of a hybrid vehicle, supercapacitors provide the peak power necessary during acceleration and recover the energy during deceleration and breaking. Fascinating carbons prepared by template processes have been extensively studied but their applications are limited because of the complicated production methods and relatively high cost. In this study, bamboo carbon, melamine and potassium carbonate were used as the precursor, nitrogen source and pre-activator, respectively, to successfully produce the nitrogen-doped bamboo porous carbon supercapacitor electrode materials through two-step activation processes. The morphology, structure, and chemical composition of the prepared electrode materials were characterized by scanning electron micrograph (SEM), transmission electron microscope (TEM), X-ray diffraction (XRD), Raman, Brunauer-Emmett-Teller (BET) and X-ray photoelectron spectroscopy (XPS). By adjusting the ratio of carbon and K2CO3, the electrochemical performance of the samples was optimized. The results showed that the optimized sample (NC-1) exhibited the clear mesopores and internal worm-like micropores, with 1 984.4 m2 / g BET surface area and 1.26 nm of average pore diameter. NC-1 had clear mesopores and internal worm-like micropores. The contents of nitrogen and oxygen in the carbon material were 2.20% and 4.65%, respectively, which was beneficial to increase the hydrophilicity and pseudocapacitance of the activated carbon surface, thereby improving its specific capacitance. According to the electrochemical performance test, the cyclic voltammetry (CV) curve of NC-1 had good symmetry and was approximately rectangular. Among them, a wide peak appeared in the low potential window, indicating that a redox reaction occurred, which was beneficial to the electric double layer effect of activated carbon by increasing the surface hydrophilicity and pseudocapacitance. The mass specific capacitance of this sample reached 224 F / g at 1 A / g, which was 86.7% higher than the control sample. The capacitance still remained 144 F / g as the current density increased to 50 A / g, and the capacitance retention of 93% over 5 000 cycles was also determined at 10 A / g, demonstrating the excellent electrochemical and stable cycle performance.

File: 3_extract_cems/abstract/2-s2.0-85150876701.txt
With the rapid development of nanotechnology, the study of nanocomposites as electrode materials has significantly enhanced the scope of research towards energy storage applications. Exploring electrode material with superior electrochemical properties is still a challenge for high-performance supercapacitors. In the present research article, the synthesis and characterization of a novel nanocomposite of RuO2 nanoparticles grown over supported matrix of polyaniline nanotube (PNT) is reported. The nanocomposite (PNT/RuO2) is structurally characterized by X-ray diffraction (XRD) which reveal that the formed nanocomposite is highly amorphous in nature which is beneficial for the permeation of electrolytic ions through the electrodic matrix. Thermograms suggest that 25% of RuO2 nanoparticles are adsorbed on PNT's surface, with PNT serving as the supporting matrix. The composition of PNT/RuO2 is found to be ∼ 3:1. TEM micrographs show that PNT is acting as a supporting matrix having length ∼2-4μm and diameter ∼125 nm for the growth of RuO2 nanoparticles in PNT/RuO2 nanocomposite. The globular shaped RuO2 nanoparticles with diameter ∼220 nm are formed which are highly interconnected with each other. The surface morphology is characterized by Scanning Electron Microscope (SEM) which shows that the PNT/RuO2 nanocomposite is of dense morphology and RuO2 nanoparticles has enfolded the PNT throughout due to which it is anaalysed that the interconnectivity between the chains of PNT has also increased. The electrochemical characterization carried out in three electrode cell shows that the PNT/RuO2 nanocomposite shows specific capacitance ∼1140 F/g at 5 mV/s. Further, the electrochemical characterizations are also carried out in redox additive electrolyte hydroquinone/H2SO4 where hydroquinone acts as redox additive. The result show that the specific capacitance of PNT/RuO2 nanocomposite is ∼ 828 F/g at 5 mV/s retaining good rate capability, ∼ 45 % decay has been observed as the scan rate increases from 5 to 100 mV/s. These characteristic suggest that it could be used as potential electrode material for supercapacitor.

File: 3_extract_cems/abstract/2-s2.0-85151274075.txt
In recent years, biomass⁃derived carbon materials received much attention as electrode materials due to their low cost, good chemical stability, high specific surface area and environmental friendliness. To date, they have shown great potential in electrical energy conversion and storage. However, their theoretical specific capacitance is limited. Be⁃ sides, the poor dispersion, poor refilling and multi⁃layer brittleness would hinder their actual applications in supercapaci⁃ tors. As a result, the supercapacitor devices based on the biomass⁃derived carbon materials usually suffer from low ener⁃ gy density. An effective way to solve this problem is to deposit the electrochemically active materials, such as MnO2, on biomass⁃derived carbon materials, including activated carbon, biochar, carbon aerogels and carbon fibers, etc. The biomass⁃derived carbon materials with abundant pore structures are excellent conductive substrate for the growth of MnO2 crystals. Due to the synergistic effect of biomass⁃derived carbon materials and MnO2, the composite materials have exhibited excellent conductivity, cyclic stability and electrochemical properties. The preparation methods of bio⁃ mass⁃derived carbon materials/MnO2 composite were reviewed and the structure and properties of MnO2were discussed. In addition, the research progress of biomass⁃derived carbon materials/MnO2 composites as electrode materials in super⁃ capacitors was also reviewed. Among them, the biomass⁃derived porous carbon/MnO2 composite showed high conduc⁃ tivity and large specific surface area. The biomass⁃derived biochar with inherited 3D pore structures and highly porous carbon aerogels are ideal conducive template to grow MnO2 nanocrystals and the obtained carbon/MnO2 composites showed high electrochemical performances. Besides, the flexible carbon fiber/MnO2 composite was considered as excel⁃ lent electrode materials in wearable supercapacitors. The current challenges in their potential applications were also dis⁃ cussed. Finally, it was put forward the focus and direction of future research of the biomass⁃derived carbon materials/MnO2 composite electrode materials, including the surface/interface modification of biomass carbon materials, the regu⁃ lation of MnO2 nanostructure and the optimization of supercapacitor's device structure.

File: 3_extract_cems/abstract/2-s2.0-85151746398.txt
Because of the advantages of fast charge and discharge speed,high power density and high energy density,flexible supercapacitors have become an ideal energy supply device for smart wearable devices. Good electrochemical performance and flexibility are considered as the key properties of the device for energy supply,and the electrode material is its core element. There are many methods to prepare the electrode materials,such as deposition method,spinning method,spraying method,coating method,3D printing method,etc. Among them,electrospinning is a simple process,and it’s feasible to control fiber morphology;meanwhile,electrospun nanofibers have a large specific surface area,high porosity and good flexibility,which can be directly used as an ideal electrode material for supercapacitors without binder after carbonization. In this article,we summarize the latest research progress of conventional and new electrospun flexible electrode materials in supercapacitors in recent years,classify the electrode materials,and then compare the preparation methods and post-treatment processes of different kinds of electrode materials. It is concluded that the carbonized electrospun nanofiber membrane as the electrode material has large specific surface area and high carbon content. The optimized pore structure of the material with post-treatment or the metal oxide loaded on the surface of the material can improve its electrochemical performance and realize its use efficiency. The flexibility of electrode materials is not only related to the precursor material, but also greatly affected by the uniformity of nanofiber morphology,pre-oxidation and carbonization temperature,and heating rate,as well as the pore structure formed through post-treatment such as activation. The classification of electrode materials and the introduction of new materials can provide a direction for researchers to develop and use new materials. Besides,the summary of the methods to improve the electrochemical performance of electrode materials and the causes of the flexibility of electrode materials can provide help for researchers to develop new and efficient flexible supercapacitors.

File: 3_extract_cems/abstract/2-s2.0-85151790298.txt
As an effective solution to limitations of vehicle-mounted single-battery energy storage system, the super-capacitor (SC)/battery hybrid energy storage system (HESS) is a research topic that is receiving more and more attention and emphasis from scientific research institutions in various countries. Despite its current widespread recognition in vehicle field, low energy utilization and low work efficiency under the variable working conditions of vehicle particularly limit its practical application and popularity. The power distribution optimization is critical to obtain a HESS with superior performance such as good reliability and high efficiency. This work presents a variable voltage SC/battery HESS configuration based on series-parallel switching technology of SCs, which can realize multiple working modes of the HESS to meet the needs of complex and variable working conditions of vehicle, and increase the power output range of the HESS. Taking the proposed HESS as application object, an energy efficiency model of the HESS is established, as well as an optimization model with energy efficiency maximization as the optimization goal. Power distribution optimization methods based on Genetic Algorithm (GA) and Gray Wolf Algorithm (GWA) respectively are proposed, and compared to fixed rules-based and fuzzy-based control strategies. The optimization algorithms-based methods can almost obtain the highest energy efficiency (from 91% to 87%) within the entire power demand range (from 100 W to 500 W), have obvious advantages in comparison of several other methods. The efficiency in the whole New European Driving Cycle (NEDC) driving condition exceeds 85%, and in the most periods of this driving condition exceeds 90%. The results clearly demonstrate validity and reliability of the power distribution optimization methods proposed in this paper. This work aims to solve the problem concerning the optimal power distribution based on energy efficiency maximization of HESS, and provide solution for improving the power output capacity and energy utilization of HESS. We firmly believe that this work has considerable theoretical significance and engineering application value for the promotion of HESS.

File: 3_extract_cems/abstract/2-s2.0-85152745132.txt
Multifunctional hydrogels, particularly with superior mechanical properties and using green/sustainable approaches, have attracted increasing attention because of their many applications and consistency with the green chemistry principle; unfortunately, their effective fabrication process is challenging. In this work, inspired by unique functions in plant-derived components, a multifunctional polyacrylic acid (PAA) hydrogel was innovatively developed using ZnCl2 and biomass-derived materials. Ingeniously, ZnCl2 has multiple functions, in combination with cellulose, lignin, and citric acid (CA), delivering intriguing properties to the hydrogel system. As a solvent system, the ZnCl2 solution has extraordinary H-bonding-donating ability, dissolving cellulose macromolecular chains; subsequently, solubilized cellulose as green reinforced-fillers are added to hydrogel, improving the strength properties, with compression strength of ∼ 4.1 MPa, tensile strength of ∼ 795.4 kPa, and elongation at break of ∼ 620 %. The lignin-ZnCl2 catalysis system imparts a fast PAA gelation process, and the resultant hydrogel has strong/long-lasting/repeatable adhesive strength of 25.5 kPa (on Zn-carbon cloth) in 28 days. Additionally, ZnCl2 can form reversible ionic/electrostatic interactions with both lignin and CA, further improving the adhesive and mechanical properties. As anti-freezing agents, water-retaining agents and conducting medium, ZnCl2 also endows the hydrogel with desirable environmental compatibility and good conductivity (14.2 mS·cm−1). Furthermore, the presence of plant-based components endows the hydrogel with ultraviolet (UV) blocking, biocompatibility and antibacterial attribute. Significantly, the as-prepared hydrogels are suited for such diverse applications as flexible wearable strain sensors, bio-electrodes and zinc-ion hybrid capacitors (ZHCs), even can efficiently work at −65 °C. This study provides a new strategy of engineering multifunctional hydrogels using plant-based functional components, and these hydrogels show promising applications in many emerging areas including electronic skin sensors, health monitoring and energy storage devices.

File: 3_extract_cems/abstract/2-s2.0-85153390740.txt
Ionic liquid (IL) electrolyte-based supercapacitors (SCs) have advantages of high operating voltage window, high energy density and nonflammability, as compared to conventional acetonitrile-based organic electrolyte SCs, and are typically suitable for the large-scale energy storage in the era of carbon neutrality full of renewable, but unstable electricity. However, current efforts were concentrated on the study with coin-cell type of IL-SCs, and less has been reported on the pouch type of IL-SCs for a long cycling time yet. To fabricate a reliable SC for the life time test or for the accelerated aging test under high temperature, one should concern the excellent contact in the current collector/electrode interface to minimize the charge transfer resistance. In the present work, the carbon-Al interfacial effect was studied in the new SC system with Al foam as a current collector coated or painted by different carbon layers. Uniform amorphous carbon layer on Al foam was obtained from carbonization of epoxy resin film, giving a strong interaction of Al and carbon phase, as compared to that of the Al foam adhered with graphene by PVDF. In addition, to fully explore the potential of ILs electrolyte with large ion size, mesoporous carbon electrode was adopted here for a rapid ion diffusion across mesopores. Thus, the new structure SCs pouch consisting of mesoporous carbon electrode, ILs electrolyte and carbon coated-3D Al foam current collector was for the first time fabricated in the present work. Based on the as-made different pouches with capacity of 37 F, their time dependent electrochemical properties, including cyclic voltammetric (CV) response, galvanostatic charge and discharge behaviors, capacitance, contact resistance, and electrochemical impedance spectroscopic (EIS) characteristics were studied by accelerating aging test at 65 oC for 500 h at 3 V. The former pouch of Al foam coated with amorphous carbon layer exhibited far higher capacitance retention as compared to the pouch of Al foam adhered with graphene layer. Detailed fitting of ESR was made, and the contact resistance, charge transfer resistance, and Warburg resistance were analyzed thoroughly, providing deep insight into the strong C-Al interface effect on the high and stable performance of SCs with high energy density. Characterization of electrode sheet before and after 500 h aging test confirmed the above results. The high temperature and high voltage condition made the graphene-pasted Al foam unreliable. But the in situ coated carbon layer on Al foam exhibited relatively strong interaction and a reliable structure for the stable operation of the SCs pouch during the aging test. These solid data provide sufficient information for the further optimization of the high voltage SCs toward high energy density, high power density and long cycling time.

File: 3_extract_cems/abstract/2-s2.0-85154046053.txt
Recently, the appeal of Hybrid Energy Storage Systems (HESSs) has been growing in multiple application fields, such as charging stations, grid services, and microgrids. HESSs consist of an integration of two or more single Energy Storage Systems (ESSs) to combine the benefits of each ESS and improve the overall system performance, e.g., efficiency and lifespan. Most recent studies on HESS mainly focus on power management and coupling between the different ESSs without a particular interest in a specific type of ESS. Over the last decades, Redox-Flow Batteries (RFBs) have received significant attention due to their attractive features, especially for stationary storage applications, and hybridization can improve certain characteristics with respect to short-term duration and peak power availability. Presented in this paper is a comprehensive overview of the main concepts of HESSs based on RFBs. Starting with a brief description and a specification of the Key Performance Indicators (KPIs) of common electrochemical storage technologies suitable for hybridization with RFBs, HESS are classified based on battery-oriented and application-oriented KPIs. Furthermore, an optimal coupling architecture of HESS comprising the combination of an RFB and a Supercapacitor (SC) is proposed and evaluated via numerical simulation. Finally, an in-depth study of Energy Management Systems (EMS) is conducted. The general structure of an EMS as well as possible application scenarios are provided to identify commonly used control and optimization parameters. Therefore, the differentiation in system-oriented and application-oriented parameters is applied to literature data. Afterwards, state-of-the-art EMS optimization techniques are discussed. As an optimal EMS is characterized by the prediction of the system’s future behavior and the use of the suitable control technique, a detailed analysis of the previous implemented EMS prediction algorithms and control techniques is carried out. The study summarizes the key aspects and challenges of the electrical hybridization of RFBs and thus gives future perspectives on newly needed optimization and control algorithms for management systems.

File: 3_extract_cems/abstract/2-s2.0-85159549623.txt
The sharp increase in energy consumption in recent years has increased the demand for new energy storage systems or the improvement of existing ones. Supercapacitors are the answer to this great challenge needed by any industrialized society. In this work, to improve the storage system of these supercapacitors, the composition of carbon-based electrodes has been modified by adding carbon carbonaceous materials and the influence of porous texture (porosity and porosity distribution) on carbonaceous electrodes. Thus, a commercial activated carbon-based electrode PCO-1000 was modified by adding structured carbons TEG, TEG-B92, and carbon black V3. For this purpose, three PCO-1000 (commercial activated carbon) base electrodes were prepared, to which 5 % Teflon was added as a binder and 5 % TEG (structured carbon), TEG-B92 (92 h heat-treated structured carbon) and V3 (carbon black), to provide the electrodes with carbon porous structures, as well as graphitic structures with carbon separation between lamellar layers. The structured carbons (TEG and TEG-B92) have carbon structures formed by interlamellar layers at carbon spacing distances and micro, macroporous pore distributions versus V3 carbon black with meso-macroporous distributions. Furthermore, carbon black V3 was selected as it has a pore distribution (meso-macroporous) greater than 50 Å which is electrochemically accessible by aqueous solutions of H2SO4, in an organic medium large solvated ions are not accessible to small pores. The supercapacitor prepared on the PCO-1000 basis with V3 (E-V3), is the best performing, with capacity, power, and energy parameters far superior to the other samples. This seems to indicate that E-V3 supercapacitors with a varied pore structure perform better than those with a predominantly micropore distribution. It seems to be deduced that it is the wide mesopores present in V3 that favour the diffusion of ions inside the carbons. In conclusion, the resistance of the supercapacitor cell is strongly dependent on the resistance of the electrolyte used, the size of the electrolyte ions in which it diffuses, and the size of the electrode pores, so the characteristics of the electrode material and the electrolyte must be considered together and not separately. Finally, this study could be of great importance in the fabrication of electrodes with a certain porosity distribution and predominance of wide mesopores and macropores to achieve important energy storage capacities in this type of supercapacitors and their application to hybrid electric vehicles, computers, uninterruptible power supply systems (UPS), motor starters, etc.

File: 3_extract_cems/abstract/2-s2.0-85159965282.txt
Cellulose nanocrystals（CNC），phenolic resins，and KOH were used as templates，carbon sources，and activator，respectively，to prepare hierarchically porous carbon materials by high-temperature carbonization. The needle shaped CNC used was 20—40 nm wide and 200—500 nm long，and the carbon residue rate of which at 800 ℃ was only 5.18%（mass fraction）. The as prepared carbon materials were characterized by transmission electron microscopy（TEM），scanning electron microscopy（SEM），X-ray photoelectron spectra（XPS），etc. The results showed that the degradation of CNC in the precursor could form mesopores comparable to diameter of CNC in carbon materials，and KOH activation could result in a large number of micropores and macropores，as well as some smaller mesopores around 4 nm，leading to a typical hierarchical porous structure of the carbon materials. The presence of these pores is beneficial to shorten the electrolyte diffusion path and change the diffusion process of the electrolyte in the internal cavities of the material. The XPS spectra showed that the surface of the carbon material was rich in oxygen-containing functional groups，which help to improve the wetting ability of the carbon material surface in the electrolyte. The specific surface area and total pore volume of the carbon materials prepared using CNC as template and KOH as activator reached 554.7 m2/g and 0.323 cm3/g，respectively. This carbon material was further used as the electrode material，the specific capacitance of which could reach 202.8 F/g at a current density of 1.0 A/g，and the capacitance retention rate still reached 69% when the current density increased from 1.0 A/g to 40.0 A/g，indicating the excellent rate performance of the prepared carbon material. The electrode material was further assembled into a supercapacitor. After 10000 charge and discharge cycles，the capacitance retention rate of the supercapacitor was still over 95%，suggesting its good cycle stability. This study showed that using CNC as template can introduce specific-scale mesopores into carbon materials，thereby improving their electrochemical performance，which provide a new method for the preparation of hierarchically porous carbon materials.

File: 3_extract_cems/abstract/2-s2.0-85160755841.txt
The spellbound effect of two-dimensional (2D) materials over the industry of nanotechnology and opto-electronic devices is a trending topic during the past decade or so. Among the plethora of 2D materials, transition metal dichalcogenide (TMDs), MXenes and other graphene analogue materials have been frontiers in the research of energy storage application. To overcome the low energy density, long-standing restacking issues of these material-based supercapacitors, herein a facile in situ hydrothermal method has been reported for the synthesis of a ternary MoWS2@BCN@Ti3C2TX MXene as an electrode material for high performance and efficient all-solid-state supercapacitor device. The pristine, binary (MoWS2@BCN) and ternary (MoWS2@BCN@Ti3C2TX) electrodes are vividly characterized by various microscopy and spectroscopy techniques. The electrochemical studies revealed that the solid-state symmetric device exhibited an areal capacitance of 289 mF/cm2 at 0.6 mA/cm2 with the energy and power density of 19.73 μWh/cm2 and 538.09 μW/cm2 respectively. Further, device upheld a robust 91 % cyclic stability and 95 % coulombic efficiency over 5000 rhythmic charge-discharge cycles. The flexible all-solid-state device based on MoWS2@BCN@Ti3C2TX MXene ternary electrode can be a torch bearer for the real time application of efficient supercapacitors. Further to analyse the structural and electronic properties of binary and ternary electrodes, the first principle simulations are performed. We have presented the orbital interactions, charge transfer and quantum capacitance for binary and ternary hybrids. The estimated quantum capacitance has shown the improvement in an order which is in the same line as experimentally observed specific capacitance. The inter-layer interactions involve transfer of charge from the Mo 4d orbital of MoWS2 and C 2p orbital of BCN to the C 2p orbital of MXene which may be one of the basic driving forces behind the improvement charge transfer performance of ternary MoWS2@BCN@Ti3C2TX.

File: 3_extract_cems/abstract/2-s2.0-85161320859.txt
Wood is a green, renewable, and abundant natural polymer material on the earth, which exhibits unique functional advantages including lightweight, easy processing, beautiful texture, environmental friendliness, etc. Formed through long⁃term biological evolution, wood has been widely used for furniture, building, energy, loading, new materials, and green chemicals, which has played an important role in social and economic development and pro⁃ gress. Based on wood properties and utilization, wood cell wall structure and performance are the key to achieve effi⁃ cient utilization of wood. Recently, various functional wood materials have been developed based on the wood cell wall functional modification, showing great potential application in energy efficient building, environmental protection, bioengineering and energy storage devices, which further promote the in⁃depth understanding of wood cell wall microstructure and wood functional modification technology. With the continuous consumption of non⁃renewable fossil energy and the deterioration of the ecological environment, the development of green and sustainable energy conversion and storage technology has become an inevitable trend of social development. According to the “carbon neutral” target, developing the wood⁃based electrodes with high energy density for the energy storage devices and the high⁃efficiency wood electrodes toward water splitting is of great significance to realize the green and sustainable ener⁃ gy development. As the substrate of wood⁃based electrodes, the carbonized wood with unique 3D hierarchical porous structure possesses the continuous electrons transfer through the cell wall and ions transport along the nanopores in the wood channels. Based on the relationship of “preparation⁃structure⁃function” for the wood cell walls, the methods of structural depolymerization, activate pore creation, and functional modification of wood cell wall via physical, chemi⁃ cal, and biological reactions were summarized, and the correlation mechanism between the structural and electroche⁃ mical properties of carbonized wood electrode were demonstrated. Based on the porous structure and adaptive thickness of wood electrodes, the importance of bulk wood for the preparation of thick electrode for supercapacitor with high en⁃ ergy density and high⁃power density was discussed. Meanwhile, the innovation of high⁃performance lithium oxygen battery and lithium sulfur battery preparation using the hierarchical porous wood as carrier were analyzed. Finally, the synergistic effects and technical advantages of natural wood as the substrate for hydrogen evolution reaction in water splitting were discussed based on the chemical affinity between wood and metal catalyst. Based on the above discus⁃ sion, the opportunities and challenges faced by wood as energy storage materials as well as the research direction that needs to be paid attention in the future were prospected.

File: 3_extract_cems/abstract/2-s2.0-85162021950.txt
Taixi anthracite was used as a carbon source in this paper to obtain coal-based carbon quantum dots (CB-CQDs) through a chemical oxidation method. The impacts of mass concentration and drying method on the morphology of the resulting CB-CQDs were systematically explored. Furthermore, CB-CQDs with a mass concentration of 10 g/L were prepared in this paper using both freeze-drying and oven-drying methods, which were then carbonized at a high temperature to prepare the derived carbon used in supercapacitors. The findings demonstrate that, under freeze-drying conditions, the morphology of CB-CQDs follows a "point-line-surface" trend with increasing mass concentration, whereas when subjected to oven-drying, CB-CQDs with different mass concentrations all exhibit a three-dimensional massive structure. According to the characterization results, the morphology of carbon derived from CB-CQDs under freeze-drying conditions is a two-dimensional flake structure with a specific surface area of 268. 8 m"/g and porosity of 19. 1%. However, oven-drying can cause the agglomeration of CB-CQDs, which leads to the contraction of the derived carbon into dense blocks. This makes it difficult to remove oxygen-containing functional groups and then form pores, resulting in carbon derived from CB-CQDs with a lower specific surface area of 192. 5 irr/g, a mesopore rate of 8. 9%, and a high content of C^O and COOH. Meanwhile, the electrochemical performance test results show that the two-dimensional sheet structure and high porosity of the derived carbon under freeze-drying condition contribute to its favorable rate performance. Although the initial specific capacitance is only 115. 5 F/g, it has a capacity retention rate of 71. 5% at 20 A/g. On the other hand, the high content of oxygen-containing functional groups in the derived carbon under oven-dying condition leads to its higher pscudocapacitance, resulting in a higher specific capacitance of 132. 4 F/g at 0. 5 A/g current density and 90. 3 F/g at 20 A/g.

File: 3_extract_cems/abstract/2-s2.0-85162156970.txt
Environmental pollution due to irrepressible consumption of fossil fuel and thereby chaotic global temperature enforce the scientific community to search for alternative clean and green energy sources. Hydrogen is considered as a clean, green and alternative energy carrier that has the potential to overcome various environmental issues including the energy crisis. Hence, the present work focuses on the preparation of novel nanocomposite [PPy/JSAC/IMO (PJ-IMO)] comprise of conducting polymer namely polypyrrole (PPy), activated carbon from jack fruit seed (JSAC) and natural clay imogolite (IMO) nanotube where a facile ultrasonic method was adopted for the preparation of PJ-IMO nanocomposite. The structural, morphological and elemental composition of the prepared PJ-IMO nanocomposite reveals that the PPy and IMO were anchored at the surface of JSAC. A drastic increment in the specific surface area of PJ-IMO nanocomposite (1354 m2 g−1) was observed compared to PPy/JSAC (PJ) nanocomposite (892 m2 g−1) and pristine PPy (39 m2 g−1). The prepared PJ-IMO exhibits 7.4 wt% hydrogen storage capacity at 50 °C, desorption of stored hydrogen at 104 °C and very good cyclic stability even after 34 cycles. The calculated binding energy (0.33–0.50 eV) of stored hydrogen falls in the recommended range of US Department of Energy (DOE-2025) targets. The electrochemical hydrogenation studies show that a maximum hydrogen discharge capacity of 3820 mAh/g at 42nd cycle, columbic efficiency of 93.1 %, hydrogen retention rate of 73.8 % and corrosion resistance of 26.3 mA/cm2 respectively. The as-fabricated PJ-IMO||JSAC asymmetric supercapacitor (ASC) has an energy density of 203 Wh kg−1 at 0.5 Ag−1 and power density of 2398 W kg−1 at 2 A g−1. The prepared ASC could able to power blue LEDs for 10 min and motor fan for 7 min. Hence, these excellent characteristics proved that the prepared PJ-IMO nanocomposite may serve as an excellent weakly chemisorbed hydrogen storage material and electrode for electrochemical energy storage applications in the near future.

File: 3_extract_cems/abstract/2-s2.0-85163858102.txt
The preparation of Co3O4 nanostructures by a green method has been rapidly increasing owing to its promising aspects, such as facileness, atom economy, low cost, scale-up synthesis, environmental friendliness, and minimal use of hazardous chemicals. In this study, we report on the synthesis of Co3O4 nanostructures using the milky sap of Calotropis procera (CP) by a low-temperature aqueous chemical growth method. The milky sap of CP-mediated Co3O4 nanostructures were investigated for oxygen evolution reactions (OERs) and supercapacitor applications. The structure and shape characterizations were done by X-ray diffraction (XRD), scanning electron microscopy (SEM), energy-dispersive spectroscopy (EDS), and X-ray photoelectron spectroscopy (XPS) techniques. The prepared Co3O4 nanostructures showed a heterogeneous morphology consisting of nanoparticles and large micro clusters. A typical cubic phase and a spinel structure of Co3O4 nanostructures were also observed. The OER result was obtained at a low overpotential of 250 mV at 10 mA cm−2 and a low Tafel slope of 53 mV dec−1. In addition, the durability of 45 hours was also found at 20 mA cm−2. The newly prepared Co3O4 nanostructures using the milky sap of CP were also used to demonstrate a high specific capacitance of 700 F g−1 at a current density of 0.8 A g−1 and a power density of 30 W h kg−1. The enhanced electrochemical performance of Co3O4 nanostructures prepared using the milky sap of CP could be attributed to the surface oxygen vacancies, a relatively high amount of Co2+, the reduction in the optical band gap and the fast charge transfer rate. These surface, structural, and optical properties were induced by reducing, capping, and stabilizing agents from the milky sap of CP. The obtained results of OERs and supercapacitor applications strongly recommend the use of the milky sap of CP for the synthesis of diverse efficient nanostructured materials in a specific application, particularly in energy conversion and storage devices.
