Repository: tikam24/supercapacitor_database

# supercapacitor_database
 Supercapacitor database generated from scientific literature

File: 3_extract_relation/abstract/2-s2.0-0000066727.txt
Amorphous hydrous ruthenium oxide/active carbon (RuO2·xH2O/C) powders were prepared by a simple procedure based on the sol-gel process. The precursor was obtained by mixing an aqueous solution of RuCl3 and active carbon powders at pH 7. When annealing the precursor at 150°C for 7-9.5 h, the RuO2·xH2O/C powders obtained had the highest specific capacitance. Transmission electron microscopy photographs showed that the RuO2·xH2O primary particles were about 10-15 nm diam. They adhered to form large porous secondary particles. A modeling capacitor was made with electrodes comprised of RuO2·xH2O/C powder and 30% H2SO4 electrolyte. At 10-20 wt % ruthenium in the electrodes, the specific capacitance remained almost unchanged at 243 F/g, which included both the electric double-layer capacitance associated with the high surface area of active carbon and redox capacitance associated with ruthenium oxide. About 52% of the RuO2 in the RuO2·xH2O/C powders was utilized. More than 50% of the capacitance in the electrode with 12.1 % ruthenium was due to the formation of the double layer, but for the electrode with 21.1 % ruthenium, the capacitance attributed to the double layer dropped to 16.8% of the total capacitance. When the electrodes contained ruthenium from 35 wt % to pure RuO2·xH2O, the specific capacitance increased from 350 to 715 F/g. The specific capacitance was proportional to the mass of the ruthenium in the electrodes. This enabled the specific capacitance to be controlled by changing the mass ratio of RuCl3 to active carbon in the preparation. Physical properties of the material and electrochemical characteristics of electrodes are also reported along with the capacitor performance. © 2001 The Electrochemical Society. All rights reserved.

File: 3_extract_relation/abstract/2-s2.0-0005201381.txt
There is a rapidly increasing need for energy sources that are optimized to provide electrical energy at high power for short times. The terms "ultracapacitor" and "supercapacitor" are often used to describe some types of such devices. Applications include the requirement for very short pulses for digital electronic devices, the somewhat longer power pulse demands of heart defibrillators and other implantable medical devices, and the much larger transient power needs in connection with electric vehicle traction. The several mechanisms that can be used to store and provide pulse energy in electrochemical systems are reviewed. Their fundamental characteristics, as well as their applicability to the different types of pulse output requirements, are discussed. The use of spreadsheet techniques to model transient transport behavior in solids under various conditions, as well as the use of Laplace transform methods to convert information about the physical mechanisms and parameters of individual components into the dynamic response of an electrochemical system are demonstrated. © 1995 IfI - Institute for Ionics.

File: 3_extract_relation/abstract/2-s2.0-0017545206.txt
The building block for the new generalized immittance inverter is a 3‐port known as the active hybrid network. One of its ports is bidirectional, and matches a design admittance y0. The second port operates in the send, while the third port operates in the receive direction. The hybrid is constructed from an op‐amp and a 5‐port network composed of a few resistors and the design admittance y0. There are two versions of the hybrid: the voltage‐inverting (i.h.) and the noninverting hybrid (n.i.h.). The inverter consists of an i.h. and an n.i.h. connected at their unidirectional ports in a loop. The gyration admittances are actual driving‐point admittances in the circuit, namely the design admittances y0, y'0 of the two hybrids. Such an inverter, when terminated at its output port by a load admittance y, will give at its input port an input admittance yin = y0y'0/y. Expressions are derived for the y parameters of the inverter at higher frequencies, thus accounting for the finite bandwidth of the op‐amp. Two special cases are particularly treated, and experimental results are obtained for them. The first is the case of the resistive gyrator, for which y0 and y'0 are pure conductances. The second is the case of the capacitive gyrator, for which y0 and y'0 are pure capacitive susceptances. The capacitive gyrator is used to produce the supercapacitor, or f.d.n.r., and the results of measurements on a number of f.d.n.r. networks are given. Copyright © 1977 John Wiley & Sons, Ltd.

File: 3_extract_relation/abstract/2-s2.0-0022761507.txt
To extend time-of-use (TOU) load management from industrial to residential users, a low-cost meter with capabilities similar to industrial TOU meters is required. A design study uncovered many opportunities for reducing cost and adding capabilities. For example, efficient software allowed the use of a low-cost four-bit CMOS microcontroller, and the low-power CMOS circuits allowed the use of either a non-rechargeable 10-year life battery or a 'supercapacitor' for reserve power during outages. New capabilities included the recording of date and duration of the longest outage and a security scheme to foil tampering. Prototype residential TOU meters were developed and tested. In 1984, the cost of materials for the prototype was approximately U.S. $35 each for a quantity of 5000 and is expected to be significantly lower for production quantities. © 1986.

File: 3_extract_relation/abstract/2-s2.0-0026887995.txt
Solid state electrolyte generators (batteries as well as supercapacitors) can find several applications of major interest for electric utilities. Even if the electric vehicle is still the main goal, other needs for signalization, communications, standby power, substation powering, high quality voltage grids, can be fulfilled with the proposed characteristics of these generators. As far as electric traction is concerned, the first objective would be the realization and testing of a prototype in the range of 1 kWh which can be linked to the traction system for an electric scooter. The requirements and expectations of solid state batteries are described in relation with the application considered. © 1992.

File: 3_extract_relation/abstract/2-s2.0-0028733255.txt
The development of electric and hybrid vehicles is currently dependent on the improvement in the performance of electrochemical storage, which presently lacks the energy density, recharge power density, cycle life and storage efficiency needed in order that electric vehicles can match conventional vehicles in range and performance. A supercapacitor energy storage system is described, which could be used to enhance the performance of batteries, or, in the case of hybrid vehicles, replace batteries altogether. The ability of a capacitor to store energy is well known, showing high power density, cycle life and storage efficiency. While capacitors presently lack the energy density needed to meet the requirements of electric vehicles, supercapacitors are now being developed which may well meet the requirement of hybrid vehicles. Current progress in supercapacitor development is reviewed and an energy storage system suitable for hybrid vehicles described, comprising a capacitor bank and DC-DC converter. Its performance is predicted by computer simulation.

File: 3_extract_relation/abstract/2-s2.0-0029516148.txt
The electropolymerized polypyrrole films formed from micellar solution of anionic surfactants, viz., Dodecylbenzene sulfonate(DBS), showed potential-dependent anion and cation ion switching behavior and the peculiar columnar structure. The formation process and the redox of the polypyrrole was studied with the in situ atomic force microscopy (AFM) and electrochemical quartz crystal microbalance(EQCM) methods. In-situ AFM observation clearly indicated that such a columnar structure started to form around critical charge densities of 60-100 mC cm-2. The cyclic voltammogram for the PPy doped with DBS- film showed two redox couples, each of which corresponds to a cation and an anion exchange process. Thus, the film behaves as a dual-mode ion doping/undoping exchanger. As the PPy film was prepared in higher concentration of the surfactant dopant, where the micelles are formed in solution, the resulting film showed a considerably higher(ca. three orders of magnitude) diffusion coefficient compared to ordinary PPy films so far reported. Such an enhanced diffusivity of ions could be attributed to a peculiar structure of the polymer formed. The feasibility of such polypyrrole in use of supercapacitor material was discussed.

File: 3_extract_relation/abstract/2-s2.0-0030143777.txt
This work illustrates the characteristics and the performance of a laminated, solid-state redox supercapacitor based on a poly(pyrrole)-poly(aniline) electrode combination and on a highly ionically conducting membrane as the electrolyte separator.

File: 3_extract_relation/abstract/2-s2.0-0030414127.txt
Chemical Double Layer (CDL) and pseudocapacitor are supercapacitor technologies applied to electric propulsion and electric actuation in terms of energy density, power density, availability and cost. The development of CDL capacitors was brought about by the interface between a conductor and a liquid electrolyte. The key parameters for the double layer as an energy storage media are the value of the dielectric constant with the region in which the charge is stored, the thickness of the layer and the voltage at which the layer fails.

File: 3_extract_relation/abstract/2-s2.0-0033332253.txt
Comparisons are made between the material requirements for supercapacitor electrodes and the cathode of a lithium-ion battery. The performances of the battery cathodes Li1+xFe2(SO4)2(PO4) and Li1+xVMoO6 are compared to those for supercapacitor electrodes operating with 5.3 M H2SO4, Nafion 117, or 2 M KCl aqueous solution at pH 6.7. The use of a KCl aqueous electrolyte at mild pH allows stabilization of amorphous, hydrated electrode materials such as a-MnO2nH2O that are not stable in 5.3 M H2SO4 or with Nafion 117. However, the larger K+ ion appears to reduce by a factor of three the theoretical capacity attainable with H+ ions. ©1999 Materials Research Society.

File: 3_extract_relation/abstract/2-s2.0-0033681048.txt
The advancing technology of thin, lightweight, and high power ultracapacitor has been one of the most exciting and important developments in electronic components. The technology provides a new dimension for engineers and designers to manage the power and energy used in electronic products. The batteries will not have to be oversized to accommodate a peak power demand. A combination of battery and ultracapacitor (hybrid power system) can improve the battery capability for power peak and also extend battery lifetime. In this paper, author will present an ultra-thin hydra-amorphous ruthenium oxide ultracapacitor. The unique electrochemical characteristics of ultracapacitor are able to provide a much higher pulse current capability over the battery system. The ultracapacitor with 0.1cm thick, 14cm2 size, and 2.6g weight has the capability to deliver over 30W pulse peak. By combination of ultraeapacitor and battery, the pulse performance of traditional alkaline primary battery can be significantly improved. © 2000 The American Institute of Aeronautics and Astronautics, Inc. All rights reserved.

File: 3_extract_relation/abstract/2-s2.0-0033732039.txt
Transition metal nitrides and carbonitride materials were fabricated via sol-gel technology. The transition metal amides were sythesized by two methods: chemical route and electrolysis. The transition metal amides were then further polymerized, sintering to high temperature in an inert or reduced atmosphere. Transition metal nitrides and carbonitrides powders with surface area up to 160 rcf/g were obtained. The resultant electrode material showed high specific capacitance as crystalline ruthenium oxide. © 2000 Materials Research Society.

File: 3_extract_relation/abstract/2-s2.0-0034671313.txt
Nanostructured platinum films with an hexagonal array of uniform, regularly-sized pores were grown on platinum substrates by electrochemical plating from a liquid crystalline electrolyte. The films were characterised as models for nanoporous electrodes, first by cyclic voltammetry in dilute sulfuric acid, showing enhanced currents due to the internal area of the pore structure. Complex impedance spectroscopy was then used to determine the access time of the capacitance and pseudocapacitance in the double layer and hydrogen adsorption regions, respectively. The results were analysed in terms of a transmission line model, showing capacitance at low frequencies and diffusive behaviour above 1 kHz. Capacitance values were as expected from the internal surface area and in agreement with the cyclic voltammetry results. The pore resistance was higher than predicted from a straight pore model, and showed apparent tortuosity factors of about 10. Nevertheless, the nanostructured material gave a very impressive performance as a supercapacitor, with a volumetric capacitance of 110 F cm-3 and an effective diffusion coefficient of 5 × 10-5 cm2 s-1 in the double layer region.

File: 3_extract_relation/abstract/2-s2.0-0034902457.txt
A new graduate program has been established at Penn State University in the area of in-vehicle, high-power, energy storage systems. A curriculum supporting the educational focus of batteries, ultra-capacitors, and flywheels is described. The need for broad partnership is discussed. GATE Penn State benefits that are provided to a broad range of existing and potential partners, as depicted in Figure 1, are also discussed. Unique to this centre is a hybrid and electric vehicle educational continuum that has been established, spanning from early elementary to graduate school. The GATE Center was established with funding from the US Department of Energy.

File: 3_extract_relation/abstract/2-s2.0-0035890388.txt
Layered structures of cubic yttria-stabilized zirconia (YSZ) sandwiched between two layers of platinum/YSZ composites with the platinum concentration varying between 20 and 55 vol % were prepared. Large double-layer capacitances were obtained due to the presence of large three-dimensional electrode surface areas in the composite layers. The layers were subjected to image analysis obtained from scanning electron microscopy micrographs. The specific surface area of the platinum particles decreased from ∼ 17 × 103 to ∼ 13.5 × 103 cm2/cm3 with increasing Pt concentration. Image analyses obtained with an in-lens detector revealed that the effective surface area of the Pt particles that were part of a conducting percolative network increased with Pt concentration to ca. 11 × 103 cm2/cm3 at a Pt metal volume fraction of 0.50. Impedance spectroscopy measurements performed at 550°C demonstrated that the capacitance increased with increasing Pt concentration in the composite layer and optimal values as high as 4.3 ± 1.3 kF/m2 at 50 vol % Pt were recorded. The specific electrode surface area calculated from this data was in good agreement with the data obtained from image analysis. © 2001 American Institute of Physics.

File: 3_extract_relation/abstract/2-s2.0-0035976457.txt
The present paper compares the performance of an n/p-type polymer supercapacitor based on n- and p-doped poly(3-methylthiophene) (pMeT) and of a hybrid supercapacitor, based on p-doped pMeT as positive electrode and activated carbon as negative, with that of a double-layer activated carbon supercapacitor (DLCSs), which is representative of the current state of supercapacitor technology. The data on the n/p-type supercapacitor demonstrate that this device is not fully competitive with the DLCSs because of its lower discharge capacity, although all the charge is delivered at high potentials and this makes it suitable for high-voltage applications. The data on the hybrid supercapacitor demonstrate that this device outperforms DLCSs, delivering higher average and maximum specific powers and significantly higher specific energy in the potential region above 1.0V. © 2001 Elsevier Science B.V. All rights reserved.

File: 3_extract_relation/abstract/2-s2.0-0036354328.txt
Energy storage in secondary batteries and supercapacitors using various materials is of utmost importance from a technological point of view. However, the performance of secondary batteries and supercapacitors is insufficient for practical use and is limited by the efficiency of the electrode material. Secondary batteries and supercapacitors using carbon nanotubes (CNTs) as a novel type of active electrode material are introduced as candidates for large-capacitance and high-power electrochemical energy storage devices. We have investigated the relationship of the preparation conditions for CNT electrodes with the equivalent series resistance, specific capacitance, energy density, and power density and other nanocomposites with conducting polymers.

File: 3_extract_relation/abstract/2-s2.0-0036440970.txt
There are many loads that create current pulses yet require a small voltage droop. This can be very demanding on battery sources. The battery voltage and current can be filtered with a capacitor. The capacitor must have sufficient energy storage to deliver the current pulse for the required time, and its equivalent series resistance (ESR) must be small enough to minimise the voltage droop. Supercapacitors meet these requirements. This paper examines performance improvement when a supercapacitor is used with a battery.

File: 3_extract_relation/abstract/2-s2.0-0036644045.txt
Ultrafine ruthenium-vanadate particles possessing a rutile-type structure, Ru1-xVxO2, were prepared by a polymerizable-complex method and their electrochemical supercapacitor behavior was studied by cyclic voltammetry in an acidic solution. The solid solution exhibited enhanced supercapacitive properties compared to pure RuO2. The present electrode material possessed excellent cyclability and specific capacitance. Specific capacitance exceeding 1200 F g-1 of RuO2 was obtained for Ru0.35V0.65O2.

File: 3_extract_relation/abstract/2-s2.0-0036648274.txt
The properties and applications of nanocrystalline ruthenium supercapacitor materials were discussed. The factor improving the capacitance of ruthenium containing materials was the electrochemical behavior of the matrices used to dissolve the ruthenium. Ruthenium oxide has a very high charge storage capacity when used in aqueous solutions. The ruthenium material produced by ball milling had a specific surface area of only a few m2g-1 and could be agglomerated into larger grains so it can reduce the electro chemical surface area.

File: 3_extract_relation/abstract/2-s2.0-0037141975.txt
The aim of this work was the application of active carbon composites as electrode material for supercapacitors. We have produced and investigated composites from viscose cellulose fibers impregnated with novolak and resolic resins. Composition and porous structure of the composites were described and electrochemical properties determined by galvanostatic and potentiodynamic methods. Dependence of electrical capacitance on treatment procedure and some of the structural parameters was confirmed. The use of novolak resin for activation with carbon dioxide was more advantageous. Positive electrode revealed better performance in acidic conditions (185 F/g) while negative electrode in alkaline conditions (160 F/g). © 2002 Elsevier Science B.V. All rights reserved.

File: 3_extract_relation/abstract/2-s2.0-0038035349.txt
A supercapacitor electrode was synthesized by cyclic voltammetric plating of RuO2 onto a porous and highly conductive, Sb (6 mol %)-doped SnO2 particulate substrate that possessed a large surface area (75 m2/g). A specific capacitance of 930 F/g for the RuO2 component in 1 M H2SO4(aq) and an overall specific energy of ∼0.5 Wh/kg at a specific power ≥ 1.5 kW/kg were achieved by an optimized crystallization protocol (150°C). Comparative studies demonstrated that this composite electrode exhibited a far superior performance to electrodes having RuO2 similarly plated onto either smooth Ti or porous conductive carbon black.

File: 3_extract_relation/abstract/2-s2.0-0038559887.txt
The nanophase MnO2 was synthesized by solid-phase reaction as electrode material for electrochemical supercapacitor and the MnO2 electrode was tested by cyclic voltammetry(CV), electrochemical impedance spectrometry (EIS) and constant charge-discharge curves. The result shows that MnO2 electrode has good performance of faradic pseudocapacitance in lmol·L-1 KOH between -0. 1 and 0. 6 V(vs Hg/HgO). The electrode can provide a specific capacitance of 240. 25 to 325. 21 F·g-1 at different current densities. After 5000 cycles of constant charge-discharge the capacitance reduces no more than 10%.

File: 3_extract_relation/abstract/2-s2.0-0346962839.txt
Electrochemically prepared poly(methyl)thiophene is characterized by cyclic voltammetry and galvanometry with an activated carbon counter-electrode. It is then used as a cathode in a laminated plastic asymmetric hybrid electrochemical device with a nano-structured Li4Ti5O 12 anode. This device displays the specific power of a supercapacitor, with a higher specific energy of 10 Wh/kg, and better cycle-life than a Li-ion battery. The matching ratio of the active materials was found to strongly influence cycle-life. © 2003 Elsevier B.V. All rights reserved.

File: 3_extract_relation/abstract/2-s2.0-0942288918.txt
The electrochemical properties of composites prepared from an electrically conducting polymer poly(3,4-ethylenedioxythiophene), i.e. PEDOT and multiwalled carbon nanotubes (CNTs) have been investigated for supercapacitor application. The novel composite material was prepared by chemical or electrochemical polymerization of EDOT directly on the nanotubes or from a homogenous mixture of PEDOT and CNTs. Acetylene black (AB) has been also used as a composite component in order to evaluate whether nanotubes are giving improved properties or not. Electrodes prepared from such composites were used in supercapacitors operating in acidic (1 M H2SO4), alkaline (6M KOH) and organic (1 M TEABF4 in AN) electrolytic solutions. The capacitance values were estimated by galvanostatic, voltammetry and impedance spectroscopy techniques with two- or three-electrode cell configuration. Due to the open mesoporous network of nanotubes, the easily accessible electrode/electrolyte interface allows quick charge propagation in the composite material and an efficient reversible storage of energy in PEDOT during subsequent charging/discharging cycles. The composites with AB supply quite good capacitance results, however, nanotubes as electrode component gave definitively a more homogenous dispersion of PEDOT that should give a better charge propagation. The values of capacitance for PEDOT/carbon composites ranged from 60 to 160F/g and such material has a good cycling performance with a high stability in all the electrolytes. Organic medium is especially interesting because of higher energy stored. Another quite important advantage of this composite is its significant volumetric energy because of the high density of PEDOT. © 2003 Elsevier Ltd. All rights reserved.

File: 3_extract_relation/abstract/2-s2.0-0942294764.txt
Multiwalled nanotubes (MWNT's) composites with electrodeposited polypyrrole (PPy) have been proposed as electrode materials for supercapacitors. The total capacitance of the nanocomposite combines a pure electrostatic attraction of ions and the electrochemical redox reactions of the π-conjugated system of PPy. A synergy effect has been found between the two components of the nano-composite. The mesoporous network of the nanotubular material supplies very good transport conditions for ions, and PPy enhances its conducting properties. A high ability of charge accumulation in such volumetric capacitor was obtained with capacitance values of 165 F/g of material.

File: 3_extract_relation/abstract/2-s2.0-10044228338.txt
The fabrication and evaluation of solid-state supercapacitors based on a Nafion electrolyte in aqueous and nonaqueous systems are described. The Nafion membrane in a nonaqueous system is impregnated with 30% of phosphoric acid in ethylene glycol and characterized in a supercapacitor configuration by cyclic voltammetry and ac impedance spectroscopy. A high proton conductivity of 2.2 × 10-2 S cm-1 for the Nafion-based supercapacitor in the nonaqueous system was measured at room temperature and is about half that of the aqueous system. A capacitance of 90 F/g and an energy density of 7 Wh/kg for the nonaqueous supercapacitor was obtained. A stable capacitance performance was demonstrated for 2500 cycles in a potential range from 0 to 1.5 V. © 2004 The Electrochemical Society. All rights reserved.

File: 3_extract_relation/abstract/2-s2.0-10044277091.txt
Anhydrous mesoporous ruthenium oxide was synthesized by a simple non-ionic surfactant templating method using Pluronic 123 and tested as an active electrode material for an electrochemical supercapacitor. XRD studies showed the formation of the anhydrous phase of RuO2 for the material calcined at 400°C/5 h. Cyclic voltammetric studies were performed to estimate the capacitance of the synthesized material. There has been a strong dependence of the capacitance of the material on the voltage scan rates. The capacitance values showed a linear decrease with respect to the increase in the scan rate. The origin of capacitance was found to be from the pseudocapacitance in the RuO2 material and not from any double layer contribution as evidenced by the cyclic voltammetry (CV) studies at different molar concentrations of the electrolyte. The capacitance for anhydrous RuO 2 was found to be 58 F/g. The synthesis, structural and electrochemical properties of the mesoporous RuO2 are discussed in detail. © 2004 Elsevier B.V. All rights reserved.

File: 3_extract_relation/abstract/2-s2.0-10244275364.txt
A simulation model for a hybrid electric vehicle is developed. A permanent magnet synchronous motor is considered for the drive part of the hybrid electric vehicle which comprises three energy sources: (i) a fuel cell, (ii) a battery bank, and (iii) a supercapacitor. A rotor-oriented speed controller is designed, and also verified by simulation results, to achieve trajectory tracking requirements of the hybrid electric vehicle within the inverter voltage and current limits. © 1999 IEEE.

File: 3_extract_relation/abstract/2-s2.0-10444236534.txt
The applications of supercapacitors which ensures safety, reliability, and efficiency of cars and road vehicles, are discussed. The importance of having a secondary power source is visualized only when the vehicle is in an accident. As vehicles become more electronic and less mechanical, supercapacitors are being tested as a back-up power source for everything from the high-energy primary battery. One application of a supercapacitor back-up supply, actuates solenoids which would release electronically-tensioned seat belts after a car comes to rest following a collision. One of the safety concerns is the emergency or hazard lighting. Implementation of a supercapacitor as a secondary power source would eliminate hazard light failure.

File: 3_extract_relation/abstract/2-s2.0-11844306043.txt
A new sol-gel process for the preparation of ultrafine nickel hydroxide electrode materials was developed. The composite electrodes consisting of carbon nanotubes and Ni(OH)2 were developed by mixing the hydroxide and carbon nanotubes together in different mass ratios. In order to enhance energy density, a combined type pseudocapacitor/electric double layer capacitor was considered and its electrochemical properties were characterized by cyclic voltammetry and dc charge/discharge test. The combined capacitor shows excellent capacitor behavior with an operating voltage up to 1.6 V in KOH aqueous electrolyte. Stable charge/discharge behaviors were observed with much higher specific capacitance values of 24 F/g compared with that of EDLC (12 F/g) by introducing 60% Ni(OH)2 in the anode material. By using the modified anode of a Ni(OH)2/carbon nanotubes composite electrode, the specific capacitance of the cell was less sensitive to discharge current density compared with that of the capacitor employing pure nickel hydroxide as anode. The combined capacitor in this study exhibits high energy density and stable power characteristics.

File: 3_extract_relation/abstract/2-s2.0-15344346095.txt
Composite materials containing 20 wt.% of multiwalled carbon nanotubes (MWNTs) and 80 wt.% of chemically formed conducting polymers (ECP) as polyaniline (PANI) and polypyrrole (PPy) have been prepared and used for supercapacitor electrodes. The well conducting properties of MWNTs and their available mesoporosity allow a good charge propagation in the composites. Moreover, due to the good resiliency of MWNTs, an excellent stability of the supercapacitor electrodes is observed. It has been shown that the capacitance values for the composites strongly depend on the cell construction. In the case of three electrode cells, extremely high values can be found from 250 to 1100 F/g, however in the two electrode cell much smaller specific capacitance values of 190 F/g for PPy/MWNTs and 360 F/g for PANI/MWNTs have been measured. It highlights the fact that only two-electrode cells allow a good estimation of materials performance in electrochemical capacitors. The applied voltage was found to be the key factor influencing the specific capacitance of nanocomposites. For operating each electrode in its optimal potential range, asymmetric capacitors have been built with PPy/MWNTs as negative and PANI/MWNTs as positive electrodes giving capacitance values of 320 F/g per electrode material. © 2004 Elsevier Ltd. All rights reserved.

File: 3_extract_relation/abstract/2-s2.0-15344347054.txt
A new form of nanofibre web electrode has been fabricated for a supercapacitor using electrospun polybenzimidazol (PBI)-based activated carbon nanofibres. A PBI solution in dimethyl acetamide (DMAc) is electrospun to a fibre web that consists of 250 nm ultra-fine fibres. The web is successfully activated by steam of 30 vol.% and the specific surface area of the activated web is in the range of 500-1220 m2 g-1. The electrochemical properties of electrodes and the capacitive behaviour of the resulting capacitors are systematically studied using cyclic voltammetry, ac impedance and constant-current discharge tests. The specific capacitance ranges from 35 to 202 F g-1, depending on the activation temperature. The nanofibre web activated at 800 °C exhibits the largest specific surface area and results in the highest capacitance. The capacitance of the electrical double-layer capacitor is strongly dependent on the specific surface area, pore volume, and resistivity of the samples. © 2004 Elsevier B.V. All rights reserved.

File: 3_extract_relation/abstract/2-s2.0-15944372251.txt
Chromium doped Nano-MnO2 were synthesized by low temperature solid-state reaction. The characterization and performance of samples were studied by X-ray diffraction. The results show that the product is the mixture of α-MnO2 and γ-MnO2, the specific capacitances of pure MnO2 and chromium doped MnO2 are 95 F/g and 163 F/g. The results of the cyclic voltammograms and the constant current charge/discharge curves show that the ratio of chromium in samples has greater effect on the electrochemical capacity, the better discharge capacity can be obtained when the mole ratio of Mn to Cr is 100 and the discharge capacity of MnO2 electrodes is 70% higher.

File: 3_extract_relation/abstract/2-s2.0-16244394819.txt
This study reports a hybrid capacitor in H2SO4 aqueous electrolyte, which consists of polyaniline as a cathode and activated carbon as an anode. The electrochemical performance of the hybrid capacitor is characterized by cyclic voltammetry and a constant current charge/discharge test. The hybrid capacitor shows capacitor behavior with an extended operating voltage of 1.4 V. From integrating the cyclic voltammetry curve, specific capacitances of 420 F· g-1 and 160 F·g-1 are obtained for polyaniline and activated carbon, respectively. The cycling behavior of the hybrid electrochemical capacitor is examined in a two-electrode cell by means of cyclic voltammetry. From constant current charging and discharging test, the values for the specific energy and real specific power are 15.5 W·h·kg-1 and 2.4 W·g-1, respectively, in the cell voltage range between 0 and 1.4 V. The maximum specific power reach a value of 20.4 W·g-1. The self-discharge rate of this hybrid supercapacitor is much lower than the double layer capacitor composed of activated carbon electrodes.

File: 3_extract_relation/abstract/2-s2.0-17444363012.txt
Mesoporous carbons prepared by an inverse replica technique have been used as electrodes for electrochemical capacitors. Such well-sized carbons were prepared from mesostructured SBA-16 silica materials that served as templates whereas polyfurfuryl alcohol was the carbon precursor. Two highly mesoporous carbons characterized by 3 and 8 nm average pore diameter were tested in various electrolytic solutions (acidic, alkaline and aprotic). It can be concluded that templated mesoporous carbons with tailored pore size distribution are very promising materials to be used as electrodes in supercapacitors. The design of their pore size allows suiting the dimensions of electrolyte ions and efficient charging of the electrical double layer is achieved especially at high current load. Definitively better capacitance performance has been found for carbon with 3 nm pores range, however, cycling performance depends not only on the pore size. © 2004 Elsevier Ltd.

File: 3_extract_relation/abstract/2-s2.0-17644413548.txt
We have fabricated supercapacitor electrodes with nickel oxide (NiO)/carbon nanotubes (CNTs) nanocomposite formed by a simple chemical precipitation method. The presence of CNT network in the NiO significantly improved (i) the electrical conductivity of the host NiO by the formation of conducting network of CNTs and (ii) the active sites for the redox reaction of the metal oxide by increasing its specific surface area. This increased the specific capacitance by 34% at a percolation limit of 10 wt.% of CNTs. In addition, we also found that the power density and cycle life were improved. We will further show that the specific surface area of the composite is closely related to the specific capacitance. © 2005 Elsevier B.V. All rights reserved.

File: 3_extract_relation/abstract/2-s2.0-1842477842.txt
Interesting carbon materials with a highly ordered porous structure, including micro- and mesopores, were successfully prepared by a templating procedure using an organized mesoporous silica (type MCM-48) as template and various carbon precursors (propylene, sucrose or pitch). The carbon material is obtained by introducing the carbon precursor by means of two different routes (liquid or gas) into the porous structure of the silica matrix. After the removal of silica by acid treatment, a carbon material with an organized porosity and porous characteristics defined mainly by the nature of the carbon precursor is recovered. The as-synthesized carbon exhibits an interesting electrochemical double-layer capacitance behavior due to its original and particular nanostructure and especially its regular interconnected nanoporosity. The performance of the supercapacitors was investigated in acidic, alkaline and organic electrolytic solutions. High values of capacitance in aqueous and organic media were obtained. The cyclic voltammograms display a rectangular shape over a wide range of scan rates indicating a quick charge propagation. The possibility to synthesize well-tailored nanostructured carbon materials is of prime importance to further forecast the optimal porous characteristics of an electrode material used for capacitor applications. © 2003 Elsevier B.V. All rights reserved.

File: 3_extract_relation/abstract/2-s2.0-1842478421.txt
The current literature sources on the electrochemical capacitors, which are divided into the film (dielectric), electrolytic, and supercapacitors, are reviewed. The supercapacitors are in turn subdivided into the double-layer capacitors, which use the EDL recharge on a highly-developed interfacial surface of electrodes; pseudocapacitors, where the charge is stored in a faradaic pseudocapacitance of sufficiently reversible redox reactions and the EDL capacitance; and hybrid capacitors, which employ a variety of electrodes. A macrokinetic theory of operation of double-layer capacitors is considered. Effect of various factors on the properties of electrodes utilized in supercapacitors is analyzed. A novel type of hybrid capacitor, which has a negative electrode of activated carbon cloth and a PbSO4/PbO 2 positive electrode, is proposed. A theory of capillary equilibrium in hermetically sealed electrochemical capacitors is considered. Specific features of the application of voltammetric and impedance methods to studying electrochemical processes in supercapacitors are revealed. Characteristics of electrochemical capacitors and batteries are compared.

File: 3_extract_relation/abstract/2-s2.0-18944370006.txt
Single crystals of MnOOH and Mn3O4 were synthesized through a simple sol-gel route. From transmission electron microscopy. Fourier transform infrared. X-ray diffraction, and selected area electron diffraction analyses, manganese oxides prepared in this work are demonstrated to be a mixture consisting of MnOOH and Mn3O4 single crystals. The relative amount of MnOOH in the mixture gradually increased with increasing aspect ratio of the MnOOH nanorods. The aspect ratio controlled growth of MnOOH nanorods without using templates is predictable by an equation correlated with the preparation variables. Thick coatings of manganese oxides with this novel structure are demonstrated to show capacitive-like characteristics for the supercapacitor applications. © 2005 The Electrochemical Society. All rights reserved.

File: 3_extract_relation/abstract/2-s2.0-20844446497.txt
The high surface area porous nickel, obtained by template electrodeposition using a hexagonal liquid crystalline phase medium as a template was evaluated as a potential material for electrochemical capacitors using cyclic voltammetry (CV) and electrochemical impedance spectroscopy (EIS) studies in 6 M KOH. A single electrode double layer capacitance of 1.4 F/cm3 (at 2 mV/s scan rale) was obtained using CV, which corresponds to a specific capacitance of 473 F/g. EIS studies show the typical behavior of a porous electrode and the data were analyzed in terms of complex capacitance and complex power from which the relaxation time constant (τo) has been determined. Nickel oxide electrode, obtained by the electrochemical oxidation of porous Ni, shows a double layer capacitance value of 171 niF/cm2, which corresponds to a specific capacitance of 57 F/g. The relaxation time constants for the template dep-osited porous nickel and nickel oxide were determined to be 1.35 s and 33 ms, respectively. The values of double layer capacitance and specific capacitance of the porous nickel with fast response time are the highest values reported for nickel in the literature so far. © 2005 The Electrochemical Society. All rights reserved.

File: 3_extract_relation/abstract/2-s2.0-20844462572.txt
The fabrication of carbon nanotube containing fibers was presented. Surfactant (LDS)-assisted aqueous HiPco SWNT (Carbon Nanotechnologies, Inc.) dispersions were employed. The energy storage measurements on a fiber supercapacitor device were performed by coating two separate fibers with a gel electrolyte, leaving the ends of the fibers uncoated. It was observed that the area under the discharge curve was proportional to the energy density of the device.
