Repository: tikam24/supercapacitor_database

# supercapacitor_database
 Supercapacitor database generated from scientific literature

File: 3_extract_relation/abstract/2-s2.0-23244449465.txt
Manganese dioxide has been electrochemically deposited on a Ni substrate from a neutral electrolyte in the presence of a surface-active agent, namely, sodium lauryl sulfate (SLS), for supercapacitor application. The potentiodynamically prepared oxide provides higher capacitance than the potentiostatically and galvanostatically prepared oxides. Owing to adsorption of the surfactant molecules at the interface during electrodeposition, the manganese dioxide possesses higher specific surface area. Specific capacitance of 310 F g-1 obtained for the oxide prepared in the presence of SLS over an extended charge-discharge cycling is higher by about 25% in relation to the oxide prepared in the absence of SLS. © 2005 The Electrochemical Society. All rights reserved.

File: 3_extract_relation/abstract/2-s2.0-24744436016.txt
Copper/activated carbon composites were prepared from phenolic resins by a doped method. The porous structures of composites with different copper contents were investigated using nitrogen gas adsorption. The electrochemical properties of composite electrodes were compared with activated carbon without copper by constant current cycling (CCC) methods. The microstructure of composite electrode was studied by TEM and XRD method. It was shown that the specific surface and mesopore amount increased with increasing activation time, and the doped copper could improve the specific capacitance of the composite electrodes. The charge-discharge mechanism was also explored.

File: 3_extract_relation/abstract/2-s2.0-24744436433.txt
Spiral wound supercapacitor was fabricated by using activated carbon fibre cloth (ACFC) as the electrode materials and using 1mol/L Et4NBF4/PC as the electrolyte. BET was used to measure the pore structure of the ACFC. Performance of the ACFC supercapacitor was characterized by galvanostatic charge/discharge and leakage current measurement. The results show that supercapacitor based on the ACFC has a specific capacitance of 80F/g, a specific energy of 20.2 Wh/kg, excellent power performance, very low leakage current and therefore a splendid future for industrialization.

File: 3_extract_relation/abstract/2-s2.0-26844531782.txt
V2O5 sol was prepared by melting and quenching. Organic solvent exchange was used to get rid of the water from the wet gel coating on a macroporous nickel-foamed metal. The result shows the surface area of the gel is 36.67 m2/g. A supercapacitor device is constructed by using the prepared V2O5 gel as a positive electrode and lithium as a negative electrode, 1 mol/L LiPF6 organic solvent as the electrolyte. The specific energy and power of the supercapacitor are 10 kW/kg and 158 Wh/kg, which is compared with 10 kW/kg and 106 Wh/kg for the V2O5 gel without solvent exchange, assuming that the average working voltage of the device is 2.0V.

File: 3_extract_relation/abstract/2-s2.0-28844462438.txt
Interleaved monomers and polymers between the sheets of layered double hydroxide (LDH) (hydrotalcite-type) materials are considered as carbonaceous source. After a charring process constituted of a carbonisation and a subsequent demineralisation, carbonaceous materials of interesting textural properties were obtained. The initial preparation of the polymer LDH hybrid phase was found to strongly orientate the textural characteristics, microporous volume and creation of mesoporosity. Several methods to assess the microporosity, t-plot, αs and Dubinin-Astakhov, are compared. Specific surface area as high as 2300 m2/g measured by BET method and microporous volume of 1.07 mL/g were obtained. The carbonaceous materials tested as supercapacitor in acidic medium present capacitances in the range 60-120 F/g associated to a good behavior in cycling. © 2005 Materials Research Society.

File: 3_extract_relation/abstract/2-s2.0-29144460941.txt
To enhance its pseudocapacitance, ruthenium oxide must be formed with a hydrated amorphous and porous structure and a small size, because this structure provides a large surface area and forms conduction paths for protons to easily access even the inner part of the RuO2. In this study, we report that highly dispersed RuO2 nanoparticles could be obtained on carboxylated carbon nanotubes. This could be achieved by preventing agglomeration among RuO2 nanoparticles by bond formation between the RuO2 and the surface carboxyl groups of the carbon nanotubes. Highly dispersed RuO2 nanoparticles on carbon nanotubes showed an increased capacitance, which can be explained by the fact that with the decrease in size protons were able to access the inner part of RuO2, so that its utilization was increased. The high dispersion of RuO2 is therefore a key factor to increase the capacitance of nanocomposite electrode materials for supercapacitors. © The Royal Society of Chemistry 2005.

File: 3_extract_relation/abstract/2-s2.0-2942622501.txt
The electrochemical energy storage and delivery on the electrodes composed of hydrous ruthenium oxide (RuOx·nH2O) or activated carbon-hydrous ruthenium oxide (AC-RuOx) composites are found to strongly depend on the substrate employed. The contact resistance at the active material-graphite interface is much lower than that at the active material-stainless steel (SS) mesh interface. Thin films of gold plus RuO x·nH2O deposited on SS meshes (RuO x/Au/SS) are found to greatly improve the poor contact between SS meshes and electrode materials. The maximum specific capacitance (C S,RuOx) of RuOx·nH2O, 1580Fg-1 (measured at 1mVs-1), very close to the theoretic value, was obtained from an AC-RuOx/RuOx/Au/SS electrode with 10wt.% sol-gel-derived RuOx·nH2O annealed in air at 200°C for 2h. The highly electrochemical reversibility, high-power characteristics, good stability, and improved frequency response of this AC-RuOx/RuOx/Au/SS electrode demonstrate its promising application potential in supercapacitors. The ultrahigh specific capacitance of RuOx·nH2O probably results from the uniform size distribution of RuOx·nH2O nanoparticles, ranged from 1.5 to 3nm which is clearly observed from the high-resolution transmission electron microscopy (HRTEM). © 2004 Elsevier Ltd. All rights reserved.

File: 3_extract_relation/abstract/2-s2.0-2942687247.txt
Thin-film ruthenium oxide electrodes are prepared by cathodic electrodeposition on a titanium substrate. Different deposition periods are used to obtain different film thicknesses. The electrodes are used to form a supercapacitor with a 0.5M H2SO4 electrolyte. The specific capacitance and charge-discharge periods are found to be dependent on the electrode thickness. A maximum specific capacitance of 788Fg-1 is achieved with an electrode thickness of 0.0014gcm-2. These results are explained by considering the morphological changes that take place with increasing film thickness. © 2004 Elsevier B.V. All rights reserved.

File: 3_extract_relation/abstract/2-s2.0-30144444626.txt
This paper presents a test of a 500 W polymer electrolyte membrane (PEM) fuel cell connected with a power electronic converter. The aim of this device is to develop fuel cell dynamic models and to study converter structure and control to adapt fuel cell to an electrical power train. The design of the converter is first discussed before presenting different experimental results involving thermodynamic and mechanical phenomena of the PEM fuel cell. © 2005 Elsevier B.V. All rights reserved.

File: 3_extract_relation/abstract/2-s2.0-3042513703.txt
Nano-fibrous polyaniline (PANI) film was synthesized by pulse galvanostatic method (PGM) and the electrodes of the nano-fibrous PANI film were used to construct electrochemical capacitor in this paper. The scanning electron microscopy result shows that the nano-fibrous PANI has a diameter of about 100 nm and a length of several micrometers. The PANI electrochemical capacitor was characterized by cyclic voltammetry, galvanostatic charge/discharge and ac impedance in NaClO4 + HClO4 mixed electrolyte. The results show that, the supercapacitor constructed by nano-fibrous PANI contains larger capacitance than capacitors constructed by granular PANI, which is prepared by galvanostatic method (GM) with the same deposited charge as PGM. From charge/ discharge studies of nano-fibrous polyaniline capacitor, a specific capacitance of 699 F·g-1 and a specific energy density of 54.6 Wh·kg-1 have been obtained at discharge current density of 3.5 mA·cm-2. The PANI supercapacitor also shows little degradation of capacitance after long cycles. All results suggest that the nano-fibrous PANI is a prospect material for supercapacitor.

File: 3_extract_relation/abstract/2-s2.0-30444438750.txt
The performance of supercapacitors based on different materials with pseudocapacitive properties such as several conducting polymers (ECPs), amorphous manganese dioxide (a-MnO2), and activated carbon is reported. Composite electrodes of high resiliency and good electronic conductivity were obtained by mixing the active materials with carbon nanotubes. The various limitations of all the above-mentioned materials, when used as negative and positive electrodes in traditional symmetric systems, are shown. It is demonstrated that a successful application of ECPs and a-MnO2 in supercapacitor technologies is possible only in an asymmetric configuration, i.e. with electrodes of different nature for positive and negative polarizations. Several types of asymmetric capacitors were developed by combining ECPs, a-MnO2, and activated carbon and characterized in aqueous electrolyte by galvanostatic charge-discharge, cyclic voltammetry, and impedance spectroscopy. The best device considering the specific energy and power is the asymmetric supercapacitor using a-MnO2 and poly(3,4-ethylenedioxythiophene) (PEDOT) for the positive and negative electrodes, respectively. It has an operating voltage of 1.8 V, which is attributed to different operating potentials of both electrodes, and good electrochemical stability in neutral aqueous electrolyte. According to the voltage value, the energy density of the asymmetric capacitor at a current density of 250 mA/g is found to be 13.5 W∈h/kg, which is about ten times more than for a symmetric capacitor based on PEDOT in an aqueous medium. The asymmetric capacitor provides two times higher power than a symmetric capacitor based on activated carbon in organic electrolyte, and is thus extremely promising for the development of environmentally friendly systems.

File: 3_extract_relation/abstract/2-s2.0-30444453687.txt
In this paper, we wish to present an overview of the research carried out in our laboratories with low-cost transition metal oxides (manganese dioxide, iron oxide and vanadium oxide) as active electrode materials for aqueous electrochemical supercapacitors. More specifically, the paper focuses on the approaches that have been used to increase the capacitance of the metal oxides and the cell voltage of the supercapacitor. It is shown that the cell voltage of an electrochemical supercapacitor can be increased significantly with the use of hybrid systems. The most relevant associations are Fe3O 4 or activated carbon as the negative electrode and MnO2 as the positive. The cell voltage of the Fe3O4/MnO 2 device is 1.8 V and this value was increased to 2.2 V by using activated carbon instead of Fe3O4. These two systems have shown superior behavior compared to a symmetric MnO2/MnO2 device which only works within a 1 V potential window in aqueous K 2SO4. Furthermore, the activated carbon/MnO2 hybrid device exhibits a real power density of 605 W/kg (maximum power density =19.0 kW/kg) with an energy density of 17.3 Wh/kg. These values compete well with those of standard electrochemical double layer capacitors working in organic electrolytes.

File: 3_extract_relation/abstract/2-s2.0-30644477477.txt
Electrodes of hydrous ruthenium oxide were prepared by electrophoretic deposition (EPD) without binder and carbon additives. Through EPD and heat-treatment (250°C), a network of nanoparticles (ca. 10 nm) was developed with porous structure (packing density ca. 1.9 g cm3). As a result, high specific capacitance (734 Fg at 1 mVs and 608 Fg at 50 mVs) was obtained, where specific energy and power were as high as 25 Whkg (at 92 Wkg) and 21 kWkg (at 12 Whkg), with loading weight of 0.19 mg cm2. At higher loading weight (>0.4 mg cm2), specific capacitance decreased gradually. Also, volumetric energy was high because low-density additives, such as porous carbon and binder, were not used. From electrochemical impedance spectroscopy, specific energy and power were calculated, showing good agreement with values measured by CV. The decrease of rate capability with thicker electrode could be correlated by distribution of the time constant (τ), which was calculated from impedance spectra by using an equivalent circuit with multiple Warburg elements. © 2005 The Electrochemical Society. All rights reserved.

File: 3_extract_relation/abstract/2-s2.0-30644479064.txt
For supercapacitor electrode material, hydrous Ru O2 /carbon black nanocomposites were prepared by the novel incipient wetness method using a fumed silica nanoparticle. First, hydrous Ru O2 /fumed silica/Ketjen black (KB) was synthesized by the sol-gel-based method. After dissolving the fumed silica, the hydrous Ru O2 KB nanocomposite, which is composed of Ru O2 nanoparticles (20-60 nm) dispersed on the high-surface-area KB (1180 m2 g-1), was formed with 3D porous structure at high loading of 60 wt % Ru O2 (Ru content is 46 wt %). The hydrous Ru O2 KB nanocomposite electrode exhibited a specific capacitance of 647 F g-1 with high charge utilization of Ru O2 (72%), which is significantly higher than reported values by other workers at similar loading of Ru O2. The high capacitance and the high charge utilization were probably due to enhanced proton paths within the 3D porous structure of the nanocomposite materials. © 2005 The Electrochemical Society. All rights reserved.

File: 3_extract_relation/abstract/2-s2.0-31144447803.txt
Mesopore nickel-based mixed rare-earth oxide (NMRO) and activated carbon (AC) with rich oxygen-contained groups were prepared as electrode materials in a supercapacitor using room temperature ionic liquid (RTIL) electrolyte. These electrode materials were characterized by XPS, XRD, N2 adsorption, SEM as well as various electrochemical techniques, and showed good properties and operated well with RTIL electrolyte. A 3 V asymmetrical supercapacitor was fabricated, which delivered a real power density of 458 W kg-1 as well as a real energy density of 50 Wh kg-1, and during a 500-cycle galvanostatic charge/discharge measurement, no capacity decay was visible. Such promising energy-storage performance was to a large extent ascribed to nonvolatile RTIL electrolyte with wide electrochemical windows and high stable abilities worked with both electrode materials. © 2005 Elsevier Ltd. All rights reserved.

File: 3_extract_relation/abstract/2-s2.0-31144465512.txt
Ti1-xVxO2 was prepared by a sol-gel method. The structure, composition, surface area, and specific capacitance (μF cm-2) was characterized by X-ray diffraction, field-emission scanning electron microscopy, energy dispersive X-ray analysis, N2 adsorption/desorption measurements, and cyclic voltammetry. These analyses suggested that high specific capacitance could be attained with rutile type Ti1-xVxO2 with high vanadium content. A maximum specific capacitance of 330 μF cm2- at 1 mV s -1 was achieved, which is almost 1.5 times larger than that of nanocrystalline ruthenium oxide.

File: 3_extract_relation/abstract/2-s2.0-3142720235.txt
The electrochemical measurement of carbon aerogel electrods show that carbon aerogels exhibit excellent properties of high efficiency, good electrochemical behavior as electrode materials. Both surface area and pore volume of carbon aerogels determine their specific capacitance. High pore volume and wide pore distribution contribute to increasing the capacitance. Activated carbon mixed with different ratio of carbon aerogels increases the capacitance of the electrode, while the capacitance is the highest when the content of carbon aerogels in the composites is 15 percent.

File: 3_extract_relation/abstract/2-s2.0-31944434742.txt
In order to optimize the performance of supercapacitors, the capacitance of the carbon materials used as electrodes was strictly related to their pores size and also to their redox properties. Well-sized carbons have been elaborated through a template technique using mesoporous silica. For a series of template carbons, a perfect linear dependence has been found for the capacitance values versus the micropore volume determined by CO2 adsorption. The redox properties of carbons were enhanced by substituting nitrogen for carbon up to ca. 7 wt.%. For carbons with similar nanotextural characteristics, the electrochemical measurements showed a proportional increase of the specific capacitance with the nitrogen content in acidic electrolyte. For an activated carbon from polyacrylonitrile with a specific surface area of only 800 m 2 g-1, but with a nitrogen content of 7 wt.%, the capacitance reaches 160 F g-1, with very little fading during cycling. © 2005 Elsevier Ltd. All rights reserved.

File: 3_extract_relation/abstract/2-s2.0-32344453851.txt
The recent advances of high power low resistance for supercapacitor at home and abroad are reviewed. Supercapacitor is a new type of energy storage component, its properties are between conventional electrostatic capacitor and batteries, such as the high power density characterized by conventional capacitors, the high energy density characterized by batteries. Previous papers reported the development of researches on double layer capacitor with high power and low equal series resistance, analyzed different equivalent models of the double layer capacitor, and found that the most important factors are the choice of electrolyte, the manufacture of polarized electrode, the contact-resistance between polarized electrode and collector, and the packing techniques. This paper will enumerate the effective measures and methods to reduce the equal series resistance of double layer capacitor by the specialists and scholars of domestic and overseas.

File: 3_extract_relation/abstract/2-s2.0-33344476315.txt
The specific capacitance of polyaniline (PANI) deposited potentiodynamically on a stainless steel (SS) substrate, in the presence of p-toluene sulphonic acid (PTS) is estimated. Cyclic voltammetric experiments, galvanostatic charge-discharge studies and impedance analysis are carried out in order to investigate the applicability of the system as an electrochemical supercapacitor. Fourier transform infrared (FTIR), X-ray diffraction (XRD) and scanning electron microscopy (SEM) techniques are employed for characterization of the electrode. © 2006 Elsevier B.V. All rights reserved.

File: 3_extract_relation/abstract/2-s2.0-33644698967.txt
The influence of the addition of amorphous tantalum oxide (Ta 2O5) on electrochemical capacitor performance of molybdenum nitride(Mo2N) was investigated.γ-Mo 2N/Ta2O5 composite electrode materials have been synthesized using temperature-programmed reduction (TPR) the mixture of MoO3 and amorphous Ta2O5 with ammonia gas. The materials were physically and chemically characterized by X-ray diffraction (XRD), scanning electron microcopy (SEM), and cyclic voltammetry (CV). Typical CV characterization of the materials indicated fast kinetics for charge-discharge process as well as good kinetic reversibility. The addition of amorphous tantalum oxide not only increased the electrochemical capacitance value of the materials, but also widened its potential stability window. © 2005 Elsevier B.V. All rights reserved.

File: 3_extract_relation/abstract/2-s2.0-33644806327.txt
Ni (OH)2 multiwalled carbon nanotube (MWNT) nanocomposites were synthesized by in situ loading Ni (OH)2 on the carbon nanotubes in an alkaline solution. The effects of the added carbon nanotubes on the morphology and electrochemical capacitance of Ni (OH)2 were investigated in various loaded amounts of Ni (OH)2. The MWNT substrates can reduce the aggregation of Ni (OH)2 nanoparticles, inducing a good distribution of the nanosized Ni (OH)2 particles on the cross-linked, netlike structure MWNTs. As a result, the rate capability and utilization of Ni (OH)2 was greatly improved, and the composite electrode resistance was reduced. Under the optimal 70% mass load of Ni (OH)2 in the composite, the capacity of the composite is 190 mAhg at a current density of 0.4 Ag between 0 and 0.4 V vs SCE. The hybrid supercapacitor based on such Ni (OH)2 MWNT composite positive electrodes and activated carbon negative electrodes delivered a specific energy of 32 Whkg at a specific power of 1500 Wkg based on the total weight of the active electrode materials. It also exhibited good cycling performance and kept 90% of its initial capacity for over 2000 cycles. © 2006 The Electrochemical Society. All rights reserved.

File: 3_extract_relation/abstract/2-s2.0-33644999571.txt
The paper presents the development of a modelling tool for evaluation of the thermal and electrical behaviour of supercapacitors, using an artificial neural network (ANN). The principle consists of a black-box multiple-input single-output (MISO) model. The system inputs are temperature, current and supercapacitor values, and the output is the supercapacitor voltage. The relationship between inputs and output is established by the learning and the validation of the ANN model from experimental charge and discharge cycles of supercapacitors at different currents and different temperatures. Once the training parameters are known, the ANN simulator can predict different operational parameters of the supercapacitors. The update parameters of the ANN model are performed using the Levenberg-Marquardt method to minimise the error between the output of the system and the predicted output. This methodology using ANN networks may provide useful information on the transient behaviour of the supercapacitors taking into account thermal influences. Experimental results will also validate the simulation results.

File: 3_extract_relation/abstract/2-s2.0-33645549630.txt
Carbon nanofibers (CNF) were obtained by chemical vapour diposition (CVD), decomposing ethanol over finely dispersed Fe -Ni alloy catalyst at 500°C. Scanning electron microscope (SEM) image reveal that the nanofibers are densely packed. A supercapacitor of configuration "Pt/CNF//30% KOH/Pt" was developed by using purified CNF, a capacitance of 14 F/g (based on weight of active material) was obtained. Copyright © 2006 Taylor & Francis Group, LLC.

File: 3_extract_relation/abstract/2-s2.0-33645828655.txt
CAP-XX supercapacitors, with their high C (1 F or more)and low ESR (<100mΩ) are able to support the battery and provide the pulse power required by the LED, while their thin prismatic form-factor works in a space-constrained application such as camera phone. There are two places where supercapacitors can be placed, to provide enough LED flash power to eliminate dark and blurry photos from a lack of light. In one case the supercapacitorcan be placed at the output of a buck-boost converter while other uses a supercapacitor in series with the battery. The second case enables to achieve higher LED current for a given battery current than from using a current controlled boost converter to directly drive the flash LEDs like in solution 1.

File: 3_extract_relation/abstract/2-s2.0-33646165044.txt
Long cycle performance at a high charge-discharge current of 2 A/g for the amorphous MnO2 (a-MnO2) and single walled carbon nanotubes (SWNTs) composites have been studied for the first time. The a-MnO2 and SWNT composites have been successfully synthesized via a novel room temperature route starting with KMnO4, ethanol and commercial SWNTs. Homogeneity of the synthesized composites was established by electron microscopic studies. Electrochemical properties of the synthesized composites were elucidated by cyclic voltammetry, galvanostatic charge-discharge and electrochemical impedance spectroscopy. All the composites with different SWNT loads showed excellent cycling capability, even at the high current of 2 A/g, with the MnO2:20 wt% SWNT composite showing the best combination of coloumbic efficiency of 75% and specific capacitance of 110 F/g after 750 cycles. However, the composite with 5 wt% SWNTs showed the highest specific capacitance during initial cycles. © 2006 Elsevier B.V. All rights reserved.

File: 3_extract_relation/abstract/2-s2.0-33646434526.txt
We derive and implement analytic solutions for the description of cyclic voltammetry (CV) and constant-power operation of high-power-density supercapacitors based on carbon electrodes and nonaqueous solvents. An equivalent circuit, consisting of a resistor in series with a capacitor, is used to capture the supercapacitor behavior. A single dimensionless group governs the performance of the system during cyclic voltammetry; we vary the frequency of the cycle over the range of interest for hybrid-electric vehicle (HEV) applications, which gives rise to current and potential variations commensurate with HEV applications as well. Constant-power operation is of direct interest for vehicle integration: for energy management of HEVs, one wants to know the available energy and the energy efficiency as a function of the demanded power, and our analytic solutions for charge and discharge address this issue directly. For both CV and constant-power operation, closed-form analytic solutions are compared with experimental data. © 2006 The Electrochemical Society.

File: 3_extract_relation/abstract/2-s2.0-33646551470.txt
RuO2·xH2O/NiO composites having RuO2 contents in the range 0-100 wt.% have been prepared by a co-precipitation method. Structural, microstructural and textural transformations after heating the as-prepared composites at 200 and 600 °C have been followed by X-ray diffraction, scanning electron microscopy (SEM) and nitrogen adsorption/desorption isotherms. At 200 °C the composites are made of micrometric particles in which nanometric crystallites of the two oxides are aggregated. The composites show microporosity (0.02-0.10 cm3/g), mesoporosity (0.07-0.12 cm3/g) and relatively high specific surface area (62-309 m2/g). At 600 °C the composites are fully dehydrated and RuO2 has crystallized and segregated. Microporosity and mesoporosity as well as specific surface area are strongly decreased. Specific capacitance and specific surface area of the composites heated at 200 and 600 °C have been measured and discussed on the basis of the RuO2 content. For comparison the specific capacitance and specific surface area of mixtures of NiO and RuO2·xH2O (or RuO2) have been taken as references. The higher specific capacitance of the 200 °C-heated composites compared to the 600 °C-heated ones is due to the higher specific surface area of the former and the higher pseudocapacitance of RuO2·xH2O compared to RuO2. The discussion reported in this work can be applied to other composites such as RuO2·xH2O/carbon and RuO2·xH2O/other oxides. © 2006 Elsevier Ltd. All rights reserved.

File: 3_extract_relation/abstract/2-s2.0-33745611759.txt
A layered Co3O4 was obtained by thermal decomposition of Co2(OH)2CO3 precursor prepared via a hydrothermal process. The structure and morphology were examined by X-ray diffraction (XRD) and scanning electron microscopy (SEM). Electrochemical properties of Co3O4 electrode were preformed by cyclic voltammogram and galvanostatic charge/discharge measurements in 6 mol·L-1 KOH electrolyte with the potential range from -0.1 to 0.5 V (vs Ag/AgCl). The results demonstrated that the layered Co 3O4 obtained at 200 °C had a good stability and cyclic performance. Its specific capacitance as single electrode was up to 505 F·g-1.

File: 3_extract_relation/abstract/2-s2.0-33745649006.txt
We present here a novel hybrid nano-structured manganese dioxide/activated carbon supercapacitor with lithium hydroxide electrolyte, in which the MnO2 positive material was prepared using a solid-state reaction route. The electrochemical behaviors of MnO2 electrodes in 1 M LiOH and 1 M KOH electrolytes, respectively, were characterized by cyclic voltammetry and electrochemical impedance spectroscopy methods. The results indicated that the reaction mechanism of MnO2 electrode in LiOH electrolyte appears to be Li+ ion insertion/extraction in MnO2 solid, which is different with that electrode in KOH electrolyte. Charge/discharge experiments showed that the rate dischargeability of the MnO2/AC capacitor with 1 M LiOH electrolyte is excellent, and the cyclic stability of the MnO2/AC capacitor with 1 M LiOH electrolyte is much better than that with 1 M KOH electrolyte. © 2006 Elsevier B.V. All rights reserved.

File: 3_extract_relation/abstract/2-s2.0-33745753715.txt
A hybrid supercapacitor was fabricated with NiO and activated carbon as positive and negative electrode, PVA-KOH-H2O containing 5 M KOH as alkaline polymer gel electrolyte, respectively. Cyclic voltammetry, electrochemical impedance spectroscopy and galvanostatic charge-discharge measurements were applied to investigate the dependence of the hybrid supercapacitor on the temperatures from - 20 to 40 °C. The results demonstrated that the capacitive performance of the hybrid supercapacitor turned even better with the temperatures rising up from - 20 to 40 °C. The increase of temperature improved the conductivity of the alkaline polymer gel electrolyte, decreased the charge-transfer resistance and made the better contact at the interface between the electroactive materials and the alkaline gel electrolyte at higher operating temperature. The maximum of the specific capacitance and energy density of the hybrid supercapacitor were 73.4 F/g and 26.1 Wh/kg at the current density of 0.1 A/g and the operating temperature of 40 °C, respectively. © 2006.

File: 3_extract_relation/abstract/2-s2.0-33745899068.txt
Single wall carbon nanotubes (SWNT) act as a compatabilizer for polyacrylonitrile (PAN)/styrene-acrylonitrile (SAN) copolymer blends. Carbonization of PAN/SAN/SWNT blend films results in pore widths in the range of 1-200 nm, while carbonized PAN/SAN blend films resulted in pores with typical width of 1-10 μm. Electrochemical supercapacitor behavior of the carbonized PAN/SAN/SWNT films was characterized using 6 M KOH electrolyte. Surface area and pore size distribution were analyzed using nitrogen gas adsorption and the BET and DFT theories. Double layer capacity of the carbonized PAN/SAN/SWNT films was as high as 205 μF/cm2 based on the BET surface area. © 2006 Elsevier Ltd. All rights reserved.

File: 3_extract_relation/abstract/2-s2.0-33747022544.txt
Using the Nanostructured Origami™ 3D Fabrication and Assembly Process, 3D nanostructured devices can be made from exclusively 2D micro- and nanofabrication tools. The origami approach consists of first patterning large 2D membranes and then folding them along predefined regions to obtain the desired 3D configuration. State-of-the art nanopatterning tools can be integrated into the process, and batch-fabrication can be achieved via several actuation methods that allow automated, parallel manipulation of the 2D segments. This paper reports on the application of the origami method to the fabrication of a supercapacitor, a type of an electrochemical energy storage device. The advantages of utilizing the 3rd dimension and nanostructured surfaces in such devices will be discussed. ©2005 IEEE.

File: 3_extract_relation/abstract/2-s2.0-33748050141.txt
The structural, morphological and electrochemical properties of the hydrothermally prepared manganese oxide (MnO2) nanostructures are discussed in this paper. Interesting nanostructures of MnO2, mixture of nanostructured surface with a distinct plate-like morphology and nanorods, have been prepared by employing hydrothermal synthesis under mild conditions. The specific surface area of the prepared material was 132 m2 g-1. Electrochemical properties of the synthesized nanostructured material were studied using galvanostatic cycling and cyclic voltammetry in a mild aqueous electrolyte that showed a high specific capacitance of 168 Fg-1. In addition, the synthesized nanomaterial showed a good reversibility and cycling stability. © 2006 Elsevier B.V. All rights reserved.

File: 3_extract_relation/abstract/2-s2.0-33748114501.txt
We have investigated the oxidation effect of multi-walled carbon nanotubes (MWNT) as electrode materials on the performance of an aqueous electrochemical double layer capacitor (EDLC). Carboxyl groups showing hydrophilic properties were mainly introduced on the MWNT surface by oxidation with an extremely aggressive oxidizing agent such as mixed acid H2SO4/HNO3. The hydrophilicity of MWNT increased with oxidation time, promising increased capacitance due to a good wettability to the aqueous electrolyte. In contrast, the surface structure disruption resulting from excessive treatment leads to the simultaneous decrease in the conductivity of the MWNT electrode, causing deterioration in EDLC performance. The balance between hydrophilicity and conductivity is therefore a key factor when designing improved electrode materials for EDLC. In this study, we found that specific capacitance was increased with oxidation times within 60 min (dominant region of hydrophilicity increase), but decreased with times of more than 60 min (dominant region of conductivity decrease). These results were identified with several analyses, such as Fourier transform-infrared (FT-IR) spectrometry, Boehm titration, N2 adsorption, water vapor adsorption, transmission electron microscopy (TEM), Fourier transform-Raman (FT-Raman), 4-probe IV measurement, and cyclic voltammetry (CV). © 2005 Elsevier B.V. All rights reserved.

File: 3_extract_relation/abstract/2-s2.0-33748966654.txt
A mesoporous polymer/silica hybrid was fabricated by a surfactant-mediated sol-gel method. Under our experimental conditions, acrylonitrile (AN) monomer was located at the exterior of micelles and the sol-gel reaction of tetraethoxyorthosilicate (TEOS) proceeded concurrently with the polymerization reaction of the AN monomer. In other words, the micelle/polyacrylonitrile/silica precursor was synthesized through the radical polymerization accompanied with a hydrolysis/condensation single reaction in a reaction system. This is a unique characteristic of our methodology, which embraces the concept of 'micelle templating'. The pore diameter of the mesoporous polymer/silica hybrid could be tuned by varying the spacer length and concentration of surfactants. Furthermore, compared with conventional mesoporous carbons, the carbonized mesoporous polymer/silica hybrids displayed an enhanced electrical performance favorable for use as a supercapacitor. © 2006 Elsevier B.V. All rights reserved.

File: 3_extract_relation/abstract/2-s2.0-33749515113.txt
Fuel cells provide clean, safe and quiet power to the users; however, one main week point of the fuel cell is its very slow dynamics. To overcome this limitation, this paper presents a hybrid power supply system that consists of three individual sources with different power- density characteristics - fuel cell, battery, and supercapacitor - which are connected to the same voltage bus through appropriate dc-dc power converters and controls. The proposed hybrid power supply features high peak-power capacity and provides fast response to the load power change, with three energy components meeting the load power demands in hours, minutes and seconds respectively. The system can automatically adjust the fuel cell current to manage the battery state of charge, vary the battery current to regulate the bus voltage by delivering or adsorbing some amount of peak power, and, if necessary, trigger the super- capacitor to supply or accept excess peak power so as to limit the battery current. This concept is verified on by numerical simulation, and simulation results show that the proposed system can rapidly respond to the load power variations and adequately meet high peak power demand of the load. © 2006 IEEE.

File: 3_extract_relation/abstract/2-s2.0-33749661401.txt
A technique that combines Inductively Coupled Power Transfer (ICPT) and Super-Capacitor (SC) technologies to transfer power with dynamic isolation with in built protection for both common and differential modes transients, is described. The technique uses the ICPT technology to transfer power with no physical contacts and three or more banks of SCs to provide dynamic isolation with surge protection. To achieve dynamic isolation with surge protection, two different systems are investigated by computer simulation and the results are discussed. A prototype version of one such system is built and the experimental results obtained using a surge simulator are presented to show the validity of the proposed concept and its suitability for UPSs and emergency power supplies. © 2005 IEEE.

File: 3_extract_relation/abstract/2-s2.0-33750076706.txt
A novel type of composite electrode based on sheet like cobalt oxide particles has been used in supercapacitors. Cobalt oxide cathodically deposited from Co(NO3)2 solution with carbon nanotubes as matrix exhibited large pseudo-capacitance of 322 F·g-1 in 6 mol·L-1 KOH. A sol-gel process for the preparation of ultrafine RuO2 particles was developed to design electrodes with large surface area. The composite electrodes were developed by the deposition of RuO2 on the surface of carbon nanotubes. A specific capacitance of 785 F·g-1 can be achieved with the 20% carbon nanotubes loaded. To characterize the metal oxide nanocomposite electrode, a cyclic voltammetry and AC impedance test are executed. This study also reports a hybrid capacitor, which consists of cobalt oxide composite as a cathode and ruthenium oxide composite as an anode. The electrochemical performance of the hybrid capacitor is characterized by a dc charge/discharge test and cyclic voltammograms. The hybrid capacitor shows capacitor behavior with an extended operating voltage of 1.4 V. The maximum energy density and specific power density of the cell reach the value of 23.7 and 8.1 kW·g-1 respectively. The hybrid capacitor exhibits high-energy density and stable power characteristics. © 2006 SIOC, CAS, & Wiley-VCH Verlag GmbH & Co. KGaA.

File: 3_extract_relation/abstract/2-s2.0-33750212508.txt
Taking the nano-sized carbon black and aniline monomer as precursor and (NH4)2S2O6 as oxidant, the well coated C/polyaniline(C/PANI) composite materials were prepared by in situ polymerization of the aniline on the surface of well-dispersed nano-sized carbon black for supercapacitor. The microstructure of the C/PANI composite electrode materials were analyzed by SEM. The electrochemical properties of C/PANI and PANI composite electrode were characterized by means of the galvanostatic charge-discharge experiment, cyclic voltammetric measurement and impedance spectroscopy analysis. The results show that by adding the nano-sized carbon black in the process of chemical polymerization of the aniline, the polyaniline can be in situ polymerized and well-coated onto the carbon black particles, which may effectively improve the aggregation of particles and the electrolyte penetration. With PANI electrode, C/PANI electrode shows more desired capacitance characteristics, smaller internal resistance and better cycle performance.
