Repository: tikam24/supercapacitor_database

# supercapacitor_database
 Supercapacitor database generated from scientific literature

File: 3_extract_relation/abstract/2-s2.0-33750215679.txt
Taking the selection of coal-tar pitch as precursor and KOH as activated agent, the activated carbon electrode material was fabricated for supercapacitor. The surface area and the pore structure of activated carbon were analyzed by Nitro adsorption method. The electrochemical properties of activated carbon were determined using two-electrode capacitors in 6 mol/L KOH aqueous electrolytes. The influences of activated temperature and mass ratio of KOH to C on the pore structure and electrochemical properties of porous activated carbon were investigated. The reasons for the changes of pore structure and electrochemical performance of activated carbon prepared under different conditions were also discussed theoretically. The results indicate that the maximum specific capacitance of 240 F/g can be obtained in alkaline medium, and the surface area, the pore structure and the specific capacitance of activated carbon depend on the treatment methods; the capacitance variation of activated carbon cannot be interpreted only by the change of surface area and pore structure, the lattice order and the electrolyte wetting effect of activated carbon should also be taken into account.

File: 3_extract_relation/abstract/2-s2.0-33750936177.txt
The electrical double-layer (EDL) performance of three different TiC-derived nanoporous carbon materials was tested in prismatic capacitor assembly filled with 1.2 M triethylmethylammonium tetrafluoroborate (TEMA) acetonitrile solution. The electrical double-layer characteristics of supercapacitors were studied using the cyclic voltammetry (CV) and the electrochemical impedance spectroscopy (EIS) methods. Energy density versus power density, i.e. Ragone plots were constructed from the constant resistance and constant power (CP) charge/discharge data. The 1450F supercapacitor with novel nanoporous carbon made by halogen treatment of TiC/TiO2 composite demonstrated the energy density of more than 10 Wh dm-3 at the cell voltage of 2.7 V. © 2006 Elsevier B.V. All rights reserved.

File: 3_extract_relation/abstract/2-s2.0-33751216849.txt
PANI/SWCNT composites were prepared by electrochemical polymerisation of polyaniline onto SWCNTs and their capacitive performance was evaluated by means of cyclic voltammetry and charge-discharge cycling in 1 M H2SO4 electrolyte. The PANI/SWCNT composites single electrode showed much higher specific capacitance, specific energy and specific power than pure PANI and SWCNTs. The highest specific capacitance, specific power and specific energy values of 485 F/g, 228 W h/kg and 2250 W/kg were observed for 73 wt.% PANI deposited onto SWCNTs. PANI/SWCNT composites also showed long cyclic stability. Based upon the variations in the surface morphologies and specific capacitance of the composite, a mechanism is proposed to explain enhancement in the capacitive characteristics. The PANI/SWCNT composites have demonstrated the potential as excellent electrode materials for application in high performance supercapacitors. © 2006 Elsevier Ltd. All rights reserved.

File: 3_extract_relation/abstract/2-s2.0-33845654800.txt
Poly (3,4-ethylenedioxythiophene)/polypyrrole composite electrodes were prepared by electropolymerization of 3,4-ethylenedioxythiophene (EDOT) on the surface of polypyrrole (PPy) modified tantalum electrodes. The morphology observation of PPy and poly(3,4-ethylenedioxythiophene)/polypyrrole composite (PEDOT/PPy) was performed on Field Emission Scanning Electron Microscope (SEM). The electrochemical capacitance properties of the composite were investigated with cyclic voltammetry (CV), galvanostatic charge-discharge and electrochemical impedance spectroscopy (EIS) techniques in the two- or three-electrode cell system. The results show that the PEDOT/h-PPy (PPy with horn-like structure) composite films were characterized with highly porous structure, which leads to their specific capacitance as 230 Fg-1 in 1 M LiClO4 aqueous solutions and even 290 Fg-1 in 1 M KCl aqueous solutions. Moreover, the composite exhibits a rectangle-like shape of voltammetry characteristics even at scanning rate 100 mV s-1, a linear variation of the voltage with respect to time without a clear ohm-drop phenomenon in galvanostatic charge-discharge process and almost ideal capacitance behavior in low-frequency in 1 M KCl solutions. Furthermore, specific power of the composite would reach 13 kW kg-1 and it had good cycle stability. All of the above imply that the PEDOT/h-PPy composites were an ideal electrode material of supercapacitor. © 2006 Elsevier B.V. All rights reserved.

File: 3_extract_relation/abstract/2-s2.0-33845878809.txt
Experimental studies on some aspects of internal resistance of supercapacitor have been carried out. The results obtained in this course show that the electrode, collector and down-lead of a supercapacitor should employ the materials with high conductivity. The concentration of electrolyte with high conductivity should be in a proper value, for KOH, (6-8) mol/L is acceptable. And the content of the activated carbon electrode and the effect of separator on equivalent serial resistance have been obtained and presented in detail in this article. © 2005 IEEE.

File: 3_extract_relation/abstract/2-s2.0-33846020595.txt
Single wall carbon nanotubes (SWNTs) filled and doped with chromium oxide have been used as attractive electrodes for supercapacitors. Pseudocapacitance effects related to the presence of nanosized chromium oxide finely dispersed at the nanoscale together with high conducting properties of SWNTs allow building efficient electrodes from this hybrid material. Even if capacitance values are not very high (ca. 60 F g-1), however, extremely quick charge propagation was observed, doubtless due to the overall physical and textural properties of SWNT material. The positive effect - with respect to empty-SWNTs - brought by the presence of chromium oxide in and probably in-between the SWNTs indicates that chromium oxide is accessible to the electrolyte in spite of its encapsulated location, because of the numerous side entries created all along the SWNT walls during the filling step. © 2006 Elsevier B.V. All rights reserved.

File: 3_extract_relation/abstract/2-s2.0-33846104995.txt
The solvated ion size of electrolytes increases in the following order; SO42-(H2O)12 (0.53 nm) < (C2H5)4N+·7acetonitrile (Et4N+·7ACN, 1.30 nm) < (C2H5)4N+·4propylene carbonate (Et4N+·4PC, 1.35 nm). The size difference between the nanowindows of single-wall carbon nanohorns and the solvated ions of electrolytes should be an important factor in the accessibility of the ions to the internal spaces through the nanowindow. Copyright © 2006 American Chemical Society.

File: 3_extract_relation/abstract/2-s2.0-33846811589.txt
The Nanostructured Origami™ process is a novel fabrication and assembly method that is ideal for creating nanostructured devices with a three-dimensional (3D) geometry. In this paper, we describe the application of this new technique to the fabrication of an electrochemical energy storage device, namely a supercapacitor. The supercapacitor is ideal for origami fabrication because the incorporation of nanostructures and 3D geometry into its design will help improve its electrochemical performance. A first-generation supercapacitor with activated carbon electrodes has been successfully fabricated and tested. A capacitance of ∼1 μF has been obtained from a device with dimensions of approximately 1 mm × 1 mm × 0.1 mm. copyright The Electrochemical Society.

File: 3_extract_relation/abstract/2-s2.0-33847114381.txt
V2O5 was prepared by quenching method. The sample was characterized by FTIR and X-ray diffraction (XRD). The test results show that the sample is amorphous V2O5. The capacitive performance of V2O5 was measured by cyclic voltammetry (CV) and constant current charge/discharge method. Electrochemical reaction mechanism was also discussed. Electrochemical results indicate that the kinds of the aqueous electrolyte, potential limit, scan rate, current density have influence on V2O5 capacitive performance. In the range of -0.2-0.8 V (vs SCE), at 250 mA · g-1 constant current density, amorphous V2O5 exhibits a specific capacitance value of 185.1 F · g-1 with excellent cyclability in 1 mol · L -1 NaNO3 electrolyte.

File: 3_extract_relation/abstract/2-s2.0-33847178787.txt
We report findings related to a solid-state thin film supercapacitors (TFSCs) fabricated with ruthenium oxide electrodes and hydrogen doped tantalum oxide electrolyte in order to investigate a feasibility for solid oxide thin film electrolyte in all solid state micropower sources with hydrogen conducting electrolyte. The TFSCs in this study has a cell structure of RuO 2/Ta2O5/RuO2/Pt. Radio frequency, off-axis r.f. sputtering deposition of a Ta2O5 thin film was performed on the bottom amorphous RuO2 electrode which was deposited by an on-axis direct current reactive sputtering, within hydrogen atmosphere to enhance the concentration of mobile proton (H+) ions. Scanning electron microscopy (SEM) measurements reveal that the RuO 2/Ta2O5/RuO2 hetero-interfaces have no inter-diffusion problems. Room temperature charge-discharge measurements with constant current clearly reveal typical supercapacitor behavior. Also, owing to the fast diffusion of H+ ions within the Ta2O5 lattice without any structural deterioration, the capacitance per volume of RuO2/Ta2O5/RuO2/Pt TFSCs was maintained to be constant during above 800 cycles. This result indicated that the solid oxide thin film has possibility as the solid proton conducting electrolyte for all solid state micropower sources. © Springer Science + Business Media, LLC 2006.

File: 3_extract_relation/abstract/2-s2.0-33847255353.txt
Manganese oxide films for electrochemical supercapacitors were obtained by cathodic electrodeposition from aqueous KMnO4 solutions. The amount of the deposited material has been controlled by the variation of the deposition time at a constant current density. Obtained films were studied by scanning electron microscopy, energy dispersive spectroscopy, X-ray diffraction analysis, thermogravimetric and differential thermal analysis. It was shown that the deposition process resulted in the formation of the nanostructured manganese oxide KxMnO2+y(H2O)z (x = 0.35 ± 0.04). The films were porous with typical pore size of about 100-200 nm. Cyclic voltammetry and chronopotentiometry data for the films tested in the 0.1 M Na2SO4 solutions showed capacitive behavior in the voltage window of 0-1.0 V versus SCE. The highest specific capacitance (SC) of ∼353 F/g was obtained for 45 μg/cm2 film at a scan rate of 2 mV/s. The capacitance decreased with increasing scan rate and film thickness. Heat treatment at 200 °C resulted in the reduced porosity and improved crystallinity of the films. Compared to the as-prepared films, the films heat treated at 200 °C exhibited lower SC at scan rates below 10 mV/s and higher SC at scan rates above 10 mV/s. © 2007 Elsevier B.V. All rights reserved.

File: 3_extract_relation/abstract/2-s2.0-33847393686.txt
Nanocrystalline manganese oxide powders were synthesized by gas condensation technique. Nanocrystalline manganese oxide powders with various sizes, shapes and compositions could be prepared by controlling the processing parameters. The characteristics of the as-prepared nanocrystalline manganese oxide powders were investigated by transmission electron microscopy, X-ray diffraction, differential scanning calorimetry, and synchrotron in situ X-ray diffraction techniques.

File: 3_extract_relation/abstract/2-s2.0-33947521961.txt
A hybrid aqueous electrochemical supercapacitor technology was studied in which lithium-ion intercalated compound LiMn2O4 was used as an anode and active carbon as a cathode in a Li2SO4 aqueous electrolyte. The mechanism of this system is similar to that of lithium ion batteries. In essence, this is a special kind of lithium-ion battery. The ratio of anode mass to cathode mass were optimized according to the electrochemical performance of the supercapacitors with diferrent ratio of anode mass to cathode mass. The electrochemical performance in different current concentrations with different electrolyte concentrations was investigated. It was found that the high current performance of supercapacitor was obviously improved when electrolyte concentrations was increased. It was also noticed that the augmentation of polarization resistance will greatly reduce the discharge voltage flat. Experiment data indicate that this system exhibit high energy density and power density and maintain nice circulation performance.

File: 3_extract_relation/abstract/2-s2.0-33947545611.txt
Fibrous morphology and nano-crystalline nature of the anodically deposited manganese oxide were confirmed by a transmission electron microscope (TEM). The oxide electrode exhibited an ideal capacitive behavior as indicated by cyclic voltammetry (CV). In order to explore the energy storage mechanism, variation of electronic and structural aspects of the manganese oxide induced by changing the applied potential was studied in situ in aqueous 2 M KCl by Mn K-edge X-ray absorption spectroscopy (XAS). Position shift of the adsorption edge, toward higher energy during oxidation and backward lower energy during reduction, was clearly recognized. The experimental results directly proved for the first time that the pseudo-capacitance of the manganese oxide was attributed to its continuous and reversible faradic redox reaction during the charge-discharge process. © 2007 Elsevier B.V. All rights reserved.

File: 3_extract_relation/abstract/2-s2.0-34147147934.txt
A novel composite of Co(OH) 2 and TiO 2 nanotubes was synthesized by a chemical precipitation method. Co(OH) 2/TiO 2 nanotube composites and its microstructure were characterized by transmission electron microscopy (TEM), X-ray diffraction pattern (XRD). The electrochemical capacitance performance of this composite was investigated by cyclic voltammetry and charge-discharge tests with a three-electrode system in 6 M KOH solution. We synthesized different weight ratios of Co(OH) 2/TiO 2 nanotubes, a maximum specific capacitance of 229 F/g was obtained for the composite. Based on these tests, we propose that TiO 2 nanotubes provide the three-dimensional nanotube network structure for the composite and make the Co(OH) 2 dispersed. For these reasons, the TiO 2 nanotubes used as a framework for Co(OH) 2 improve the utilization of Co(OH) 2 greatly. © Springer-Verlag 2007.

File: 3_extract_relation/abstract/2-s2.0-34147162801.txt
The most commonly used electrode materials for electrochemical capacitors are activated carbons, because they are commercially available and cheap, and they can be produced with large specific surface area. However, only the electrochemically available surface area is useful for charging the electrical double layer (EDL). The EDL formation is especially efficient in carbon pores of size below 1 nm because of the lack of space charge and a good attraction of ions along the pore walls. The pore size should ideally match the size of the ions. However, for good dynamic charge propagation, some small mesopores are useful. An asymmetric configuration, where the positive and negative electrodes are constructed from different materials, e.g., activated carbon, transition metal oxide or conducting polymer, is of great interest because of an important extension of the operating voltage. In such a case, the energy as well as power is greatly increased. It appears that nanotubes are a perfect conducting additive and/or support for materials with pseudocapacitance properties, e.g. MnO2, conducting polymers. Substitutional heteroatoms in the carbon network (nitrogen, oxygen) are a promising way to enhance the capacitance. Carbons obtained by one-step pyrolysis of organic precursors rich in heteroatoms (nitrogen and/or oxygen) are very interesting, because they are denser than activated carbons. The application of a novel type of electrolyte with a broad voltage window (ionic liquids) is considered, but the stability of this new generation of electrolyte during long term cycling of capacitors is not yet confirmed. © the Owner Societies 2007.

File: 3_extract_relation/abstract/2-s2.0-34247136370.txt
Artificial neural network was used to calculate the performance of a model supercapacitor as signified by the power density, energy density and utilization to the synthetic, intrinsic and operating characteristics. A four-layer neural net having two hidden layers having 6 and 15 nodes was found to be well capable of simulating the capacitor performance with the convergence achieved often a relatively small number of epochs. As for the input parameters, crystal size, surface lattice length, exchange current density of the capacitor active material and the cell current employed while utilization, energy density and power density were the outputs. © 2006 Elsevier B.V. All rights reserved.

File: 3_extract_relation/abstract/2-s2.0-34249977280.txt
Four kinds of high specific surface area micropore activated carbons (ACs) for supercapacitor were prepared by traditional methods. BET, cyclic voltammogram and galvanostatic charge/discharge were used to analyse the pore structure and capacitance performance of the ACs. The results show that the ACs have a maximal specific surface area of 2496 m2/g and a high rate of micropore with wide diameter. At a current density of 5 mA/cm2, a specific capacitance of 307 F/g is reached. The power property of the ACs was excellent. The specific capacitance of the ACs were mainly contributed by the specific surface area of the micropore. Contribution of mesopore to the specific capacitance is very little. The main performance of mesopore is to improve the power property. In order to achieve both high specific capacitance and high power density, AC for supercapacitor should has as much as micropore with wide diameter and appropriate amount of mesopore with narrow diameter.

File: 3_extract_relation/abstract/2-s2.0-34547510258.txt
A ternary composite of CNT/polypyrrole/hydrous MnO2 is prepared by in situ chemical method and its electrochemical performance is evaluated by using cyclic voltammetry (CV), impedance measurement and constant-current charge/discharge cycling techniques. For comparative purpose, binary composites such as CNT/hydrous MnO2 and polypyrrole/hydrous MnO2 are prepared and also investigated for their physical and electrochemical performances. The specific capacitance (SC) values of the ternary composite, CNT/hydrous MnO2 and polypyrrole/hydrous MnO2 binary composites estimated by CV technique in 1.0 M Na2SO4 electrolyte are 281, 150 and 35 F g-1 at 20 mV s-1 and 209, 75 and 7 F g-1 at 200 mV s-1, respectively. The electrochemical stability of ternary composite electrode is investigated by switching the electrode back and forth for 10,000 times between 0.1 and 0.9 V versus Ag/AgCl at 100 mV s-1. The electrode exhibits good cycling stability, retaining up to 88% of its initial charge at 10,000th cycle. A full cell assembled with the ternary composite electrodes shows a SC value of 149 F g-1 at a current loading of 1.0 mA cm-2 during initial cycling, which decreased drastically to a value of 35 F g-1 at 2000th cycle. Analytical techniques such as scanning electron microscopy (SEM), X-ray diffraction spectroscopy (XRD), Brunauer-Emmet-Teller (BET) surface area measurement and inductively coupled plasma-atomic emission spectrometry (ICP-AES) are also used to characterize the composite materials. © 2007 Elsevier Ltd. All rights reserved.

File: 3_extract_relation/abstract/2-s2.0-34547787160.txt
A novel nitrogen-rich carbon material, silk carbon, was prepared from Bombyx mori silk fibroins by simple heat-treatment under inert atmosphere. The nitrogen atoms were originated from copious peptide bonds contained in the silk fibroins. The adequate heat-treatment temperature turned the nitrogen atoms of the peptide bonds to the silk carbons in the form of nitrogen-containing functional groups. Furthermore, the activation of the silk carbons with steam and potassium hydroxide provided nitrogen-containing activated carbons (ACs) with different pore-size distribution. In the application to electric double layer capacitors, the silk carbon-based ACs showed a higher capacitance and an excellent electrochemical stability in the high voltage region, compared with a typical AC prepared from phenolic resin. More significantly, the steam-activated silk carbon showed the energy density that was comparable to that of the phenolic resin-based AC prepared by chemical activation. This indicates the superiority of steam-activated silk carbons to conventional KOH-activated carbon materials in supercapacitor application, due to the low production cost by the facilities of steam activation, and the relevant capacitance comparable with that of chemical activation. © 2007 Elsevier Ltd. All rights reserved.

File: 3_extract_relation/abstract/2-s2.0-34548394918.txt
Polyaniline (PANI) nanofibres are synthesized by interfacial polymerization and their electrochemical performance is evaluated in an aqueous redox supercapacitor constituted as a two-electrode cell. The initial specific capacitance of the cell is 554 F g-1 at a constant current of 1.0 A g-1, but this value rapidly decreases on continuous cycling. In order to improve the cycleability of the supercapacitor, a composite of polyaniline with multi-walled carbon nanotubes (CNTs) is synthesized by in situ chemical polymerization. Its capacitive behaviour is evaluated in a similar cell configuration. A high initial specific capacitance of 606 F g-1 is obtained with good retention on cycling. In both supercapacitors, the effect of charging potential on cycling performances is investigated. © 2007 Elsevier B.V. All rights reserved.

File: 3_extract_relation/abstract/2-s2.0-34548695427.txt
Different types of commercially available electrochemical double layer capacitors (EDLCs) were analysed in accelerated ageing tests by impedance spectroscopy. From these measurements the parameters of an impedance model were determined. The characteristic change of the impedance parameters is discussed and an ageing model for EDLCs is developed. © 2007 Elsevier B.V. All rights reserved.

File: 3_extract_relation/abstract/2-s2.0-34748914331.txt
Co-Al layered double hydroxides (LDH) were synthesized from nitrates and sodium benzoate by direct coprecipitation, and heated at 600 °C for 3 h in argon gas flow to obtain Co-Al double oxides. The effect of carbon, created during the pyrolysis of benzoate and inserted in resulting double oxides, on structural reconstruction was investigated by X-ray diffraction, scanning electron microscope, Raman spectroscopy, and infrared spectroscopy techniques. It is horizontal arrangement rather than vertical dilayer orientation in the interlayer spacing that was adopted by benzoate. An abnormal phenomenon was found that when immersed in aqueous 6 M KOH solution in air, the double oxides restacked to Co-Al layered double hydroxides with more regular crystal than before. The reason is believed that carbon was confined in the matrix of resulting double oxides, which prevented further collapse of the layered structure. Cyclic voltammetries (CV) and constant current charge/discharge measurements reveal that the restacked Co-Al layered double hydroxide has good long-life capacitive performance with a capacitance up to 145 F g-1 even at a large current of 2 A g-1. In addition, two clear slopes in chronoampermetric test demonstrated two different diffusion coefficients, explaining the slope of about 118.4 mV in the plot of formal potential Ef versus pOH. © 2007 Elsevier B.V. All rights reserved.

File: 3_extract_relation/abstract/2-s2.0-34948847605.txt
Due to the need for increased power performance, supercapacitors are emerging as an alternative to conventional electric energy storage devices. Because of their unique properties, carbon nanotubes are a promising material for next generation supercapacitors. Specifically, the use of nanotubes to construct supercapacitor electrodes can increases the power density and performance of supercapacitors relative to conventional dielectric capacitors. The authors explain different methods of constructing supercapacitors using nanostructure materials and also outline the benefits of this innovative form of energy storage.

File: 3_extract_relation/abstract/2-s2.0-35048859755.txt
The classic proper energy element in electric vehicle consists of batteries and Fuel cell (FC), which allow a relatively high autonomy, but they are with moderate power capability. On the other hand, the capacitors have high power capability they can only be considered for applications which require little energy. In term of specifics energy and power, supercapacitors are situated between accumulators and traditional capacitors. The hybridation of these sources with a power source as Supercapacitor (SC) is proposed. A recent approach of Passivity-based control (PBC) is the Interconnection and Damping Assignment (IDA-PBC) which is a very useful technique to control systems assigning a desired Port-Controlled Hamiltonian (PCH) structure to the closed-loop. © 2007 IEEE.

File: 3_extract_relation/abstract/2-s2.0-35148891688.txt
In this paper, the porous manganese dioxide (MnO2) was prepared by an interfacial reaction of potassium permanganate in water/ferrocene in chloroform. The surface area and pore distribution of MnO2 can be controlled by simply adjusting the reaction time and the content of surfactant in the aqueous phase. The electrochemical performance of the prepared MnO2 was evaluated as an electrode material for supercapacitors by the means of cyclic voltammetry and galvanostatic charge-discharge tests. Electrochemical tests results indicated that the pore size plays an important role at high charge-discharge rate, the sample with a large pore size shows a better rate capability, while the sample with a small pore size but large surface area delivers a large capacitance at low current rate. © 2007 Elsevier Ltd. All rights reserved.

File: 3_extract_relation/abstract/2-s2.0-35348914671.txt
Because of their appropriate characteristics (huge capacitance, weak serial resistance), of direct storage (energy ready for use) and of easy control through the power electronic conversion, the use of supercapacitors as a storage element is quite suitable to the embarked electrical energy management. This new supercapacitive device of storage having high dynamic performances offers the possibility of the peak load shaving but also the compensation of the intrinsic limitations especially when it is joined to a main sources as an auxiliary power unit as for example its combination with fuel cell devices. This paper deals with the conception of an embarked power source using supercapacitors which are charged by means of the combination of a photovoltaic source and an aerogenerator. These supercapacitors ensure the power supply of a miniature train of 150W of power. The design of this device, its control strategy and the obtained simulation with some experimental results are presented. © 2007 IEEE.

File: 3_extract_relation/abstract/2-s2.0-35348919564.txt
The adoption of fuel cells for industrial applications, transportations and home power generation has widely increased during recent years. The performance evaluation of a fuel cell system requires both static and dynamic model, especially for the automotive applications which involve step variations of electric load. Besides, current step variations abruptly change the fuel cell voltage causing a non-linear behavior. In this case, a parallel supercapacitor becomes an important element to provide energy during transients. Fuel cell dynamic models presented in literature adopt chemical-physic-electrical parameters that are not usually provided by factories. In this paper, we concern the implementation of dynamic fuel cell model during step current transients from the electrical point of view. The model is used to evaluate the transient performance of the whole system, i.e. fuel cell and supercapacitor, by means of simulation software SIMULINK. Simulation results show gradual variations of fuel cell terminal voltage from initial steady state to final steady state values when a supercapacitor is parallel connected. © 2007 IEEE.

File: 3_extract_relation/abstract/2-s2.0-35948954758.txt
Our paper highlights the role of supercapacitors in hybrid electric vehicles (HEVs), the current response to the worldwide demand for a clean and low fuel-consuming transport. The main strategies for increasing the specific energy of supercapacitors, which are electrochemical energy storage/conversion systems of high-specific power, are discussed, with the focus on electrode material, electrolyte and electrode/electrolyte interface properties. Particular emphasis is given to the use of ionic liquids (IL), which are attracting much attention as green and solvent-free electrolytes, and to the development of high-voltage, IL-based hybrid supercapacitor with high surface area carbon negative electrode and poly(3-methylthiophene) positive. Based on the results of laboratory cells featuring N-butyl-N-methylpyrrolidinium bis(trifluoromethanesulfonyl)imide and 1-ethyl-3-methyl-imidazolium bis(trifluoromethanesulfonylimide) ILs, the specific energies of hybrid supercapacitor modules are evaluated and compared to those expected for double-layer carbon supercapacitors displaying the same ILs. © 2007 Elsevier B.V. All rights reserved.

File: 3_extract_relation/abstract/2-s2.0-36048941080.txt
Nanocrystalline manganese oxide powders were prepared by spray pyrolysis (SP) from manganese acetate solution at 400 °C. The as-obtained powders were subsequently coated onto graphite substrates via an electrophoretic deposition technique (EPD). The as-prepared powders were examined by transmission electron microscopy (TEM), X-ray diffractometry (XRD), synchrotron X-ray absorption spectroscopy (XAS); the coatings were further examined by cycling voltammetry (CV). Experimental results showed that manganese oxide powders prepared at 400 °C were hollow spherical particles with fractured shells and possessed high surface area. CV examination showed that the as-deposited coatings also exhibited the highest specific capacitance of 275 F/g. After hundreds of CV cycles, the specific capacitance decreased to 234 F/g, which was still comparable to values reported in the literature. Structural investigation by TEM and XRD revealed that the as-deposited coatings exhibited Mn3O4 phase with amorphous-like structure. While synchrotron XAS results showed that the manganese had a valence of + 2.67, it was transited into tetravalent manganese after cyclic voltammetry. © 2007 Elsevier B.V. All rights reserved.

File: 3_extract_relation/abstract/2-s2.0-36148961992.txt
The electrochemical behaviors and pseudocapacitive effects of Cu2+ and Fe2+ ions in porous carbons were investigated. The results indicate that the capacity of an electrochemical capacitor (EC) was indeed significantly improved with the introduction of Cu2+ to the electrolyte of H2SO4 (H2SO4 + Cu2+ system), yet appearing unstable because of the relatively irreversible redox process. However, a stable electrochemical process was obtained when Fe2+ ions were added to the H2SO4 + Cu2+ electrolyte (H2SO4 + Cu2+/Fe2+ system), with its capacity even reaching 223 mAh/g at a current density of 0.1 A/g, which is higher than that of the H2SO4 + Cu2+ system. This observation strongly suggests that a synergistic electrochemical interaction occurred between Cu2+ and Fe2+ ions during the charge/discharge process, giving rise to the much improved reversibility of the electrochemical process of Cu2+/Cu on the electrode surface. © 2007 Elsevier B.V. All rights reserved.

File: 3_extract_relation/abstract/2-s2.0-36249021531.txt
The use of ionic liquid (IL) electrolytes is a promising strategy to enhance the performance of supercapacitors above room temperature. In this paper we present the results of a study on optimization of electrode materials for IL-based supercapacitors featuring a hybrid configuration with carbon negative electrode and poly(3-methylthiophene) (pMeT) as positive operating at 60 °C with the ILs N-butyl-N-methylpyrrolidinium bis(trifluoromethanesulfonyl)imide (PYR14TFSI) and 1-ethyl-3-methyl-imidazolium bis(trifluoromethanesulfonyl)imide (EMITFSI). As it concerns the carbon electrode two routes have been pursued: (i) surface modification of commercial activated carbon and (ii) synthesis of mesoporous cryo- and xerogel carbons. Pore size distribution and electrochemical characterization data are related and suggest that the second route should be the most promising for carbons of high specific capacitance and low time constant in IL. For the polymer electrode the nature of the galvanostatic polymerization bath plays a crucial role to provide pMeT of high specific capacitance and the best results may be obtained when pMeT is electropolymerized in the same IL used for the capacitance tests. The strategy of using the acid additive trifluoromethanesulfonimide in IL-based polymerization baths is also described in some detail. This strategy that provides pMeT featuring more than 200 F g-1 in IL is a clean procedure which prevents consumption of the ionic liquid with great advantage in terms of costs. © 2007 Elsevier B.V. All rights reserved.

File: 3_extract_relation/abstract/2-s2.0-36348996059.txt
Cobalt-nickel layered double hydroxides (CoxNi1-x LDHs) were deposited onto stainless steel electrodes by the potentiostatic deposition method at -1.0 V vs. Ag/AgCl using various molar ratios of Co(NO3)2 and Ni(NO3)2 in distilled water. Their structure and surface morphology were studied by using X-ray diffraction analysis, energy dispersive X-ray spectroscopy and scanning electron microscopy. A network of CoxNi1-x LDH nanosheets was obtained. The nature of the cyclic voltammetry and charge-discharge curves suggested that the CoxNi1-x LDHs exist in the form of solid solutions. The capacitive characteristics of the CoxNi1-x LDHs in 1 M KOH electrolyte showed that Co0.72Ni0.28 LDHs had the highest specific capacitance value, 2104 F g-1, which is also the highest yet reported value for oxide materials in general. © 2007 Elsevier B.V. All rights reserved.

File: 3_extract_relation/abstract/2-s2.0-36448962022.txt
Prominently enhanced capacitive performance of well-dispersed Ru O2 nanoparticles (NPs) on nitrogen-containing carbon nanotubes directly grown on Si has been achieved. The function of nitrogen amalgamation is to create preferential sites on carbon nanotubes (CNTs) with lower interfacial energy for attachment of Ru O2 NPs. This crucial phenomenon leads to a significant improvement of the overall specific capacitance up to the measured scan rate of 2000 mVs. This work demonstrates that superior electrochemical performances for supercapacitor applications can be achieved with Ru O2 -CNT -based electrodes using nitrogen-incorporation technique. © 2007 The Electrochemical Society.

File: 3_extract_relation/abstract/2-s2.0-36849094402.txt
Mass specific capacitance (F g-1) of conducting polymers is an important factor in selecting these materials for use in supercapacitors. Presented in this work is a new method for measuring the mass specific capacitance of conducting polymers using the electrochemical quartz crystal microbalance (EQCM). It can be done by one of two ways: (1) using one thin deposit, calculating the capacitance and dividing by the deposition mass, or (2) conversion of the capacitance per deposition charge (for thick deposits) to capacitance per mass using Faraday's Law and the EQCM data (for thin deposits). Using the new method, specific capacitances of polyaniline, polypyrrole and poly[3,4-ethylenedioxythiopene] comparable to those quoted in the literature are found. Such obtained mass specific capacitance should effectively be the theoretical maximum capacitance that can be extracted from a thick film. The standard plots of mass vs. potential were converted to "massograms" by differentiating the mass with respect to time. As the mass variation rate, dM/dt, is proportional to the current, I, the plot is directly comparable to the voltammogram. The onset of polymerisation and nucleation loops are made more apparent using the massogram plot. Using this data, the ideal deposition potentials for the conducting polymers can be determined. © 2007 Elsevier B.V. All rights reserved.

File: 3_extract_relation/abstract/2-s2.0-37049005127.txt
Effect of activated carbon and electrolyte on electrochemical properties of organic supercapacitor was investigated. The results show that specific surface area and mesoporosity of activated carbon influence specific capacitance. If specific surface area is larger and mesoporosity is higher, the specific capacitance will become bigger. Specific surface area influences resistance of carbon electrode and consequently influences power property and pore size distribution. If specific surface area is smaller and mesoporosity is higher, the power property will become better. Ash influences leakage current and electrochemical cycling stability. If ash content is lower, the performance will become better. The properties of supercapacitor highly depend on the electrolyte. The compatibility of electrolyte and activated carbon is a determining factor of supercapacitor's working voltage. LiPF6/(EC-EMC+DMC) is inappropriate for double layer capacitor. MeEt3NPF4/PC has higher specific capacitance than Et4NPF4/PC because methyl's electronegativity value is lower than ethyl and MeEt3N+ has more positive charges and stronger polarizability than Et4N+ when an ethyl is substituted by methyl. © 2007 The Nonferrous Metals Society of China.

File: 3_extract_relation/abstract/2-s2.0-37349105416.txt
Polypyrrole (PPy) nanotubes were synthesized by using the complex of methyl orange (MO)/FeCl3 as a template. Then the core-shell polypyrrole/polyaniline (PPy/PANI) composite was prepared by in situ chemical oxidation polymerization of aniline on the surface of PPy nanotubes. The morphology and molecular structure were characterized by transmission electron microscopy (TEM), infrared spectroscopy (IR) and X-ray diffraction (XRD). TEM images confirmed that the composite was core-shell nanotubes. The electrochemical properties of the PPy/PANI composite electrode were investigated by cyclic voltammetry (CV), galvanostatic charge-discharge and electrochemical impedance spectroscopy (EIS). The electrochemical experiments showed that the specific capacitance of the PPy/PANI composite was 416 F g-1 in 1 M H2SO4 electrolyte and 291 F g-1 in 1 M KCl electrolyte. Furthermore, the composite electrode exhibited a good rate capability and maintained 91% of initial capacity at a current density of 15 mA cm-2 in 1 M H2SO4 electrolyte. © 2007 Elsevier B.V. All rights reserved.

File: 3_extract_relation/abstract/2-s2.0-37549005173.txt
Multiwall carbon nanotubes (MWCNTs) and Co-Al layered double hydroxides (Co-Al LDH), as two electroactive materials, were integrated in one electrode to form a self-hybrid composite electrode on the basis that different materials should match correctly according to their respective charge-storage mechanisms. Our emphasis is not put on elevating electric conductivity and reducing the added amount of noble metal oxide in the composite but on prolonging work potential range through proper balance of two active materials. A symmetric supercapacitor made up of two pieces of the self-hybrid composite electrodes was assembled. Cyclic voltammetry (CV) and chronopotentiometric techniques were employed to evaluate the electrochemical behaviors of the self-hybrid supercapacitor in 1 M KOH solution. The results show that the CV curves approach rectangle shapes and that charge and discharge curves are basically symmetrical. Compared to MWCNTs/MWCNTs symmetric supercapacitor, this new supercapacitor has good long-term stability, larger maximum power and energy density (6400 W kg-1, 13.2 Wh kg-1), and a higher specific capacitance of 15.2 F g-1 even after 1000 cycles at a large current of 2 A g-1. © 2007 The Electrochemical Society.
