Repository: tikam24/supercapacitor_database

# supercapacitor_database
 Supercapacitor database generated from scientific literature

File: 3_extract_relation/abstract/2-s2.0-37549044278.txt
A novel electrochemical route to fabricate ordered mesoporous metal oxide film electrodes has been investigated with particular reference to nickel oxide. Ordered mesoporous nickel oxide films are successfully synthesized by templated electrodeposition of HI-e nickel hydroxide and followed by heat-treatment in air at various temperatures. The films are characterized physically by thermogravimetry (TG), transmission electron microscopy (TEM) and X-ray diffraction (XRD). The applicability of this film as inexpensive and high-performance supercapacitor electrode material is demonstrated by the electrochemical characterization using cyclic voltammetry (CV) and chronopotentiometry technique. The specific capacitance of the nickel oxide film depends on the annealing temperature, showing a maximum value of 590 F g-1 when the as-deposited film is heat-treated at 250 °C for 1.5 h. © 2007.

File: 3_extract_relation/abstract/2-s2.0-38149008208.txt
The performance of chemically synthesized dual-acid-doped polyaniline (PANI) electrode material was investigated for supercapacitors for the first time. Three different grades of PANI-containing fluoroboric acid (HBF4) as one of the dopants were prepared by a chemical polymerization method. PANI-dodecylhydrogen sulfate-HBF4 salt was synthesized by an emulsion polymerization pathway. A PANI-HBF4-sodium tetrafluoroborate composite and PANI-HBF4 salt were prepared from different modifications of dopants by a dedoping-redoping process. Capacitative behaviors of the three grades of PANI electrode materials were investigated. Among the three different grades of PANI, PANI-HBF4 electrode showed the best performance in terms of conductivity (2.3 × 10-1 S/cm), specific capacitance of the supercapacitor (140 F/g), specific energy (9.6 W h/kg), and specific power (58.8 W/kg). An increase in the capacitance of PANI-HBF4 was achieved, which identified the significant contribution of the dedoping-redoping processes in the PANI system for supercapacitors. © 2007 Wiley Periodicals, Inc.

File: 3_extract_relation/abstract/2-s2.0-38749143272.txt
A nanoporous nickel (Ni) substrate was successfully prepared by selective dissolution of copper (Cu) from a Ni-Cu alloy layer. It was noted that both the Cu etching and the Ni/Cu codeposition processes could be performed in the same solution. Afterwards, anodic deposition was carried out to disperse fibrous manganese (Mn) oxide onto the nanoporous Ni substrate. As a result, a novel oxide electrode with a high-porosity structure was fabricated by the totally electrochemical procedure, which is very simple and efficient. Pseudocapacitive performance of this oxide electrode was evaluated by cyclic voltammetry in 0.1 M Na2SO4 solution. The data indicated that specific capacitance of the Mn oxide was as high as 502 F g-1, which was 85% higher than that deposited on a flat electrode. Capacitance retained ratio after 500 charge-discharge cycles of the Mn oxide was also significantly improved from 75 to 93% due to the use of the nanoporous substrate. © 2007 Elsevier B.V. All rights reserved.

File: 3_extract_relation/abstract/2-s2.0-39149144489.txt
The preparation procedure, morphology and the surface chemistry of xerogel carbons, which exhibited up to 120 F g-1 in ionic liquid (IL) at 60 °C, are reported. Performance results of double-layer supercapacitors (EDLCs) featuring an asymmetric configuration with mesoporous xerogel carbon electrodes and hydrophobic ionic liquid electrolyte operating at 60 °C are also shown. The investigated ILs are 1-ethyl-3-methyl-imidazolium-bis(trifluoromethanesulfonyl)imide (EMITFSI) and N-butyl-N-methylpyrrolidinium-bis(trifluoromethanesulfonyl)imide (PYR14TFSI). While the PYR14TFSI features lower conductivity and determines slightly lower xerogel carbon capacitive response than EMITFSI, it enables a wider potential excursion for the negative electrode charging process. This is beneficial for high maximum cell voltages (Vmax) and, thus, for both the specific energy and power of asymmetric EDLCs. The asymmetric configuration we developed, with higher carbon loading at the positive electrode than that at the negative, makes it possible to tune the potential excursion of each electrode so that the EDLCs with EMITFSI and PYR14TFSI attain the safe Vmax of 3.4 V and 3.7 V, respectively, and high specific energy of ca. 30 Wh kg-1 between Vmax and 0.5Vmax over several thousand cycles. © 2007 Elsevier B.V. All rights reserved.

File: 3_extract_relation/abstract/2-s2.0-39449112648.txt
A porous conducting polymer/heteropolyoxometalate hybrid material that displays high specific capacitance and low ionic resistance has been prepared for electrochemical supercapacitor applications. Polypyrrole/phosphomolybdate composite films were chemically synthesized in tetrahydrofuran in the presence of sodium sulfate, which acts as a porogen. While the phosphomolydic acid could be removed from the film upon rinsing with pure tetrahydrofuran or acetone, rinsing with water or methanol resulted in retention of the heteropolyoxometalate at a level high enough to easily observe its electrochemistry. The retained phosphomolybdate exhibits fast and reversible redox behavior, adding a significant amount of pseudocapacitance to the polymer. Porous films were obtained by leaching out the sodium sulfate porogen from the films using water. The morphology obtained using this method is altered by varying the monomer-to-porogen ratio. Increasing the porosity increases the rate at which the hybrid material can be charged/ discharged (i.e., oxidized/reduced) by increasing the ionic conductivity and in turn lowering the resistor-capacitor time constant of the material. The ability to tune the porosity of the material allows the optimization of performance characteristics for use in supercapacitor applications. Impedance measurements indicate that the ionic conductivity of these porous structures can be increased more than an order of magnitude over that observed for standard conducting polymer films and that the hybrid material displays peak specific capacitance of around 700 F/g as well as excellent reversibility and cyclability. © 2008 American Chemical Society.

File: 3_extract_relation/abstract/2-s2.0-39649124931.txt
Gas evolution and associated pressure build up in supercapacitor devices was monitored using commercial electrode rolls and 1 mol/l solutions of TEABF4 in acetonitrile (AN), propylene carbonate (PC), and γ-butyrolactone (GBL). During subsequent constant voltage periods (24 h) at 2.5 V, 2.75 V, 3.0 V and 3.25 V, significant gas evolution was observed in GBL already at 2.5 V. Under the same conditions, severe gas evolution in PC started only at 3.0 V, while in AN rate of gas evolution remained low even at 3.25 V. © 2008 Elsevier B.V. All rights reserved.

File: 3_extract_relation/abstract/2-s2.0-40049097416.txt
The electrochemical capacitive behavior of layered double hydroxide containing cobalt and aluminum (Co-Al LDH), synthesized by a "memory effect" route, was in detail evaluated by cyclic voltammetry (CV) and chronopotentiometry in 1 M LiOH aqueous electrolyte. A specific capacitance of 187 F g-1 was obtained even after 1000 cycles at a current of 2 A g-1. Moreover, it was found that Co-Al LDH undergoes two independent electrode processes in LiOH aqueous solution, involving the simultaneous intercalation of an ion-pair, i.e. lithium cation and hydroxyl group, which is different from the mechanisms in NaOH and KOH aqueous solutions. The possible reason is thought to be the selective intercalation into Co-Al LDH for alkali metal ions due to their respective ionic radius. Only the cation with appropriate size is suited for inserting into [Co(OH)6] or [Al(OH)6] octahedral vacancies. © 2008 Elsevier B.V. All rights reserved.

File: 3_extract_relation/abstract/2-s2.0-40949162800.txt
Spinel LiMn2O4 was synthesized by high temperature solid-state reaction. XRD analysis illustrates that the spinel LiMn2O4 powder can be gained at reaction temperature of 700°C. The effects of reaction temperature and retention time on capacitive performance of the LiMn2O4 samples were investigated by charge-discharge curves, cyclic voltammetry and electrochemical impedance spectra(EIS) in 2 mol·L-1(NH4)2SO4 solution. The results show that LiMn2O4 electrodes exhibit good capacitive performance. When the reaction temperature at 700°C and the retention time is in the range of 4-24h, the charge-discharge and cyclic voltammetric curves show that no significant change of discharge specific capacitances is observed. The discharge specific capacitance of the sample is 127F·g at 10 A·cm-2. The EIS testing also shows that LiMn2O4 electrodes present excellent electrochemistry capacitance behaviors in 2 mol ·L-1 (NH4)2SO4 solution. The solution resistance of the sample synthesized at 700°C is only 0.50.

File: 3_extract_relation/abstract/2-s2.0-41549147374.txt
A three-port triple-half-bridge bidirectional dc-dc converter topology is proposed in this paper. The topology comprises a high-frequency three-winding transformer and three half-bridges, one of which is a boost half-bridge interfacing a power port with a wide operating voltage. The three half-bridges are coupled by the transformer, thereby providing galvanic isolation for all the power ports. The converter is controlled by phase shift, which achieves the primary power flow control, in combination with pulsewidth modulation (PWM). Because of the particular structure of the boost half-bridge, voltage variations at the port can be compensated for by operating the boost half-bridge, together with the other two half-bridges, at an appropriate duty cycle to keep a constant voltage across the half-bridge. The resulting waveforms applied to the transformer windings are asymmetrical due to the automatic volt-seconds balancing of the half-bridges. With the PWM control it is possible to reduce the rms loss and to extend the zero-voltage switching operating range to the entire phase shift region. A fuel cell and supercapacitor generation system is presented as an embodiment of the proposed multiport topology. The theoretical considerations are verified by simulation and with experimental results from a 1 kW prototype. © 2008 IEEE.

File: 3_extract_relation/abstract/2-s2.0-42449137882.txt
Fuel cell is an emerging power source for portable electronic systems. The steady state DC output of a fuel cell suffers from a 2 to 1 voltage variation from no load to full load. A boost type DC-DC converter is employed to generate a regulated output voltage. The internal impedance of the fuel cell consists of a membrane resistance Rm, and two parallel resistor/capacitor (R p1-C1 ; RP2-C2) elements related to the electron transport phenomena in the anode and cathode. It is shown that this internal impedance can influence the dynamic response of the DC-DC converter, often in a manner that degrades regulator performance. In this paper the effect of the fuel cell internal impedance on the dynamic performance of the power converter is fully analyzed. Design inequalities are reviewed in per-unit quantities to better understand the interaction between the converter, fuel cell and potential instability conditions. An approach to utilize supercapacitors to enhance stability and improve dynamics is explored. A method to calculate the value of the supercapacitor required is also detailed. Finally, experimental results obtained on a 30W PEM fuel cell system powering a DC-DC boost converter are discussed in detail.

File: 3_extract_relation/abstract/2-s2.0-42449147882.txt
In this paper a hybrid dc-dc converter for a fuel cell powered laptop computer is proposed. In the proposed system the ac-dc adapter, the fuel cell and its components are assumed to be packaged into one external unit. The purpose of the hybrid dc-dc converter is to suitably control the energy flow from fuel cell, battery and supercapacitor to enable all day computing. A design example is presented to appropriately size the fuel cell stack, Li-Ion battery and supercapacitor modules required for a typical electrical load on a laptop computer. Analysis, design and control aspects of the hybrid dc-dc converter are presented to meet performance requirements. Simulation results verify the performance of the system under various input and output power conditions. Experimental results obtained with the prototype system employing a 30 W fuel cell show that the hybrid converter is capable of successfully interfacing the internal dc-link with the multi-input power source. The source switching between the fuel cell and battery is seamless from the dc-link standpoint as the voltage remains stable regardless of the employed source.

File: 3_extract_relation/abstract/2-s2.0-42949119956.txt
This study reports modified SBA-15 templated mesoporous carbon as a supercapacitor electrode for high-efficiency energy storage. Mesoporous carbon was oxidized in concentrated nitric acid at 26°C, 50°C, 70°C, and 100°C. The evolution of mesopores and surface oxygen-containing functional groups (SOFGs) of the mesoporous carbons were studied by nitrogen cryosorption, X-ray photoelectron spectroscopy, and thermo-gravimetric analysis. The results demonstrate that the specific surface area and the mesopore volume decrease, while the SOFGs accumulate with increasing oxidation temperature. The supercapacitor performance was characterized in a KOH aqueous electrolyte. An enhanced energy density with a highest value of 5.7Wh/kg is obtained after oxidation at 100°C compared to 3.5Wh/kg before oxidation, demonstrating the possibility of using modified mesoporous carbons in high energy density applications. The enhanced energy density is attributed to the contribution of SOFGs to charge storage in both the electric double layer and the Faradic reaction. The power density is also improved with a highest value of 3125W/kg after oxidation at 70°C compared to the original value of 2015W/kg. The improvement of power density relies on the improved wettability of carbon surfaces, which can facilitate the ion transport.

File: 3_extract_relation/abstract/2-s2.0-42949149793.txt
Microwave plasma enhanced chemical vapor deposition (MPECVD) is used to grow carbon nanotubes (CNTs) on Ti coated n+ Si wafers to fabricate supercapacitor electrodes. The thickness of the Ni catalyst and plasma pretreatment parameters determine the morphology and subsequent capacitor behavior of the as-grown CNT films. CNT electrodes fabricated by this simple, low cost approach have demonstrated stable and consistent capacitor behavior for a wide range of scan rates. A high capacitance ~ 4 mF/cm2 is observed at the scan rate of 200 mV/s, using a less corrosive 0.1 M KCl aqueous solution as the electrolyte. Moreover, vertically aligned CNTs fabricated by this method give rise to better electrode platform configuration for further integration with transitional metal oxide, via simple sputtering technique, to enhance the supercapacitive performance. © 2008 Elsevier B.V. All rights reserved.

File: 3_extract_relation/abstract/2-s2.0-43049164302.txt
Aligned carbon nanotube arrays (ACNTAs) with lengths up to 150 μm were fabricated on metallic alloy (Inconel 600) substrates by pyrolysis of iron (II) phthalocyanine (FePc) in the presence of ethylene (C2H4). The as-grown ACNTAs, formed by aligned multi-walled carbon nanotubes with high purity, were characterized by scanning electron microscopy (SEM), high resolution transmission electron microscopy (HRTEM), and Raman spectroscopy techniques. The ACNTAs were used directly as electrode materials in supercapacitors with (Et)4NBF4 + propylene carbonate (PC) as electrolyte, and their electrochemical properties were investigated. A rectangular-shaped cyclic voltammetry (CV) curve was observed even at a sweep rate of 1000 mV s-1. The specific capacitance measured at 1000 mV s-1 was about 57 % (47 F g-1) of that obtained at 1 mV s-1 (83 F g-1), and an equivalent series resistance (ESR) of 0.55 Ω was measured for the ACNTA and activated carbon pair electrodes embedded in a coin cell. The results indicated that the ACNTAs could be a promising candidate as electrode materials in supercapacitors. © 2008 Elsevier Ltd. All rights reserved.

File: 3_extract_relation/abstract/2-s2.0-43049181730.txt
Supercapacitors with improved energy and power densities have been constructed with anthraquinone modified carbon fabric (Spectracarb 2225) as the negative electrode and unmodified carbon fabric as the positive electrode. A Nafion separator and 1 M sulfuric acid electrolyte were employed. The performances of the supercapacitors were characterized by cyclic voltammetry and constant current discharging. Use of the anthraquinone modified electrode as the negative electrode (anode during discharge) in the supercapacitor provides 40% higher average capacitance, 56-86% higher energy density, and improved power duration. © 2008 Elsevier B.V. All rights reserved.

File: 3_extract_relation/abstract/2-s2.0-43249121380.txt
The working of a hybrid battery, generated by integrating a fuel cell with a battery, supercapacitor, or other power storage device, as power source and its portable applications are discussed. The power path management of the hybrid power source (HPS) consisting of a combination of a fuel cell and a battery, must be controlled in order to ensure that the system load meets the end users demands. The system can be monitored standard fuel gauge that provides data based on voltage, current, temperature, and state-of-charge. The fuel available in fuel cell and the average efficiency of the fuel cell are factored into available energy, for the monitoring process. The power controller performs the functions of managing the use of the battery and maximizing its capabilities over the expected lifetime of the HPS. As a result the optimal level of the peak available energy and maximum usability of the state-of-charge battery is ensured.

File: 3_extract_relation/abstract/2-s2.0-4344714469.txt
A 40Wh/kg Li-ion battery using a Li4Ti5O12 nanostructured anode and a composite activated carbon LiCoO2 cathode was built using plastic Li-ion processing based on PVDF-HFP binder and soft laminate packaging. The specific power of the device is similar to that of an electrochemical double-layer supercapacitor (4000W/kg). The high power is enabled by a combination of a nanostructured negative electrode, an acetonitrile based electrolyte and an activated carbon/LiCoO2 composite positive electrode. This enables very fast charging (full recharge in 3min). The effect of electrode formulation and matching ratio on energy, power and cycle-life are described. Optimization of these parameters led to a cycle-life of 20% capacity loss after 9000 cycles at full depth of discharge (DOD). © 2004 Elsevier B.V. All rights reserved.

File: 3_extract_relation/abstract/2-s2.0-44349131550.txt
In the present work all -polymer solid state supercapacitors with LiCF3SO3 doped polypyrrole electrodes and P(VDF-HFP)-PMMA based polymer gel electrolyte have been fabricated. The polypyrrole electrodes are irradiated with 160 MeV Ni12+ ions at three different fluences of 5 × 1010, 5 × 1011 and 5 × 1012 ions/cm2. A comparative study has been made between unirradiated and irradiated polypyrrole electrode based supercapacitors. An average capacitance value of about 200 F/gm is obtained for the supercapacitors. Upon successive charging and discharging, the capacitance is found to decrease for supercapacitors with unirradiated electrodes whereas the supercapacitors with SHI irradiated polypyrrole electrodes exhibit almost stable capacitance, though the capacitance value is slightly decreased as compared to that for the supercapacitors with unirradiated electrodes. The charge-discharge studies show a decrease in total charge-discharge time for the supercapacitors with irradiated electrodes. Coulombic efficiency of the order of 90% is obtained for all the supercapacitors. © 2008 IACS.

File: 3_extract_relation/abstract/2-s2.0-44349187218.txt
The pore structure and electrochemical performance of mesoporous carbons prepared by the ZnCl2 chemical activation method as an electrode material for a supercapacitor were investigated in this work. It is found that the impregnation ratio exerts significant effect on the pore structure of the carbons, and mesoporous carbon can be obtained at a higher impregnation ratio. The cyclability of the supercapacitor is greatly improved after the carbon (electrode material) was treated at a higher temperature by using the "two-stage sintering" process. The "grouped linear fitting method" has been proposed to obtain the effective surface area and surface-specific capacitance of the carbons. The minimum pore size that can form an electric double layer is confirmed to be 2.0 nm for the porous carbon in 1 M Et4 NBF4 ∫propylene carbonate electrolyte. Porous carbon with an abundant mesopore is featured with good rate capability. © 2008 The Electrochemical Society.

File: 3_extract_relation/abstract/2-s2.0-44849087347.txt
An experimental research platform based on a dynamic testbed is developed and applied for fuel cell hybrid powertrain integration and control. A driver brake model is added to the dynamic testbed to simulate the braking process of an electric vehicle. Sub-systems of the fuel cell hybrid powertrain are tested, and characteristic parameters are obtained. A simulation platform is constructed in LabVIEW environment, and its validity is verified by dynamic test results. A real time control system is developed with an embedded PC for the function of rapid control prototyping. Using this platform, fuel cell battery hybrid and fuel cell supercapacitor hybrid configurations are investigated. This platform provides a powerful tool for fuel cell powertrain research and development. © 2008 The Korean Society of Automotive Engineers and Springer-Verlag Berlin Heidelberg GmbH.

File: 3_extract_relation/abstract/2-s2.0-45449109206.txt
Non-ionic surfactant F127 (PEO106-PPO70-PEO106) has been employed to enhance the mesoporosity of carbon aerogel (CA) for electric double layer capacitor application. Field emission scanning electron microscopy images exhibit that CA spheres prepared with F127 possess much coarser surface and smaller diameter. Furthermore, nitrogen sorption measurements show that the total pore volume of CA prepared with 0.6 wt.% F127 is 0.90 cm3 g-1 and the ratio of its mesopore volume to the total pore volume (mesoporosity) could reach 86%. The specific capacitance of this CA electrode is approximately 130.8 F g-1 in 4 M KOH, which is 45% higher than that of CA solely catalyzed by Mg(OH)2. The high specific capacitance of the CA is believed to be associated with its enhanced mesoporosity as well as the high pore volume. It also performs well in the galvanostatic charge/discharge measurement for supercapacitor. © 2008 Elsevier Inc. All rights reserved.

File: 3_extract_relation/abstract/2-s2.0-45449111041.txt
Regular hexagonal Co-Al layered double hydroxides (Co-Al LDH) were synthesized by urea-induced homogeneous precipitation. This material proved to be nanosheets by scanning electron microscopy and X-ray diffraction measurements. The electrochemical capacitive behavior of the nanosheets in 1 M KOH solution were evaluated by constant current charge/discharge and cyclic voltammetric measurements, showing a large specific capacitance of 192 F•g -1 even at the high current density of 2 A•g -1. When multiwall carbon nanotubes (MWNTs) were mixed with the Co-Al LDH, it was found that the specific capacitance and long-life performance of all composite electrodes at high current density are superior to pure LDH electrode. When the added MWNTs content is 10 wt%, the specific capacitance increases to 342.4 F•g -1 and remains at a value of 304 F•g -1 until the 400th cycle at 2 A•g -1, showing that this is a promising electrode material for supercapacitors working at heavy load. According to the electrochemical impedance spectra, MWNTs greatly increase the electronic conductivity between MWNTs and the surface of Co-Al LDH, which consequently facilitates the access of ions in the electrolyte and electrons to the electrode/electrolyte interface. © 2007 Springer-Verlag.

File: 3_extract_relation/abstract/2-s2.0-45749089342.txt
Hybrid supercapacitor that contain high-surface-area carbon and metal oxide electrodes are attracting interest for use in electrochemical devices. Metal oxide electrodes containing Li4Ti5O12 in liquid electrolytes (ionic liquid or nonaqueous liquid) were investigated. A new procedure developed at Hydro Quebec produced Li4Ti5O 12 powders with diameters in the range of 100 nm. At high-rate (1 minute) charge-discharge, the hybrid supercapacitor had an average voltage of about 2.21 V, with 85% nominal capacity. These hybrid supercapacitors also exhibited a very long cycle life of >20,000 cycles at high-rate charge-discharge. The results of this study demonstrate that the Li 4Ti5O12-based electrochemical system has attractive characteristics for high-power application such as in portable devices and HEVs copyright The Electrochemical Society.

File: 3_extract_relation/abstract/2-s2.0-45749109015.txt
A series of spinels Li1+xMn2-xO4 (0≤x≤0.33) was prepared by the wet chemistry technique using succinic acid as a chelating agent. Precursors were decomposed at 400°C and formation of the spinel structure was completed upon annealing in air at about 750°C SEM revealed well crystallized grains of average size about 70 nm, in agreement with crystallite size calculated from broadening of the X-ray reflections. Impedance spectra measured with sputtered gold electrodes were analyzed by the least-squares fitting of a complex function representing conductivity and dielectric properties of the spinels. Temperature dependence of the electrical parameters confirmed that charge carriers are small polarons. In the case of LiMn2O4, effects of charge ordering on conductivity and dielectric relaxation were studied. Magnetization measurements on a SQUID and electron spin resonance spectra provided information about magnetic ordering and impurities. copyright The Electrochemical Society.

File: 3_extract_relation/abstract/2-s2.0-45749119434.txt
Advanced Analogic Technologies has introduced a 2-A flash LED driver IC in May 2008, which is capable of delivering high-intensity light from WLEDs. The AAT1282 uses a supercapacitor to deliver the high peak current needed to support the high-intensity flash, by combining a high frequency boost converter with fixed-input current limiting, dual-output regulated current sinks and I 2C control. This is required for mobile phones featuring cameras with resolutions of 5 megapixels and higher, while protecting the battery. The adoption of LED flash in portable applications has been limited due to the high levels of battery current, forward voltage and peak current required to produce this intensity. The AAT1282 allows designers to use WLEDs to deliver the high-intensity light needed for flash and video applications in high-megapixel cameras without draining or damaging the battery, by storing the output of a boost converter in a high capacity supercapacitor.

File: 3_extract_relation/abstract/2-s2.0-45749127944.txt
A novel resistive-capacitive-inductive transmission-line equivalent circuit was used to model direct methanol fuel cell (DMFC). This fuel cell model inherited and improved existing impedance fuel cell model and transmission-line fuel cell model in many aspects. The transmission line model can properly describe the inductive and capacitive behaviors of DMFC operating in both low and high frequency regions. The advantages of this transmission line fuel cell model have been discussed based on well-known experimental impedance spectrum of DMFC. Finally, the model has been used to simulate the capacitance efficiency of DMFC. The numerical simulation proved that increasing double-layer capacitance of DMFC can provide good dynamic performance similar to a DMFC and supercapacitor hybrid power component. ©The Electrochemical Society.

File: 3_extract_relation/abstract/2-s2.0-46449132360.txt
Currently the appearance of really low power wireless transceivers at very low prices is motivating the development of many wireless applications out of the industrial field, which up to now turn to be large in size and expensive. We present the design of a tiny and low cost Wireless Weather Station to measure accurate temperature (±0.1°C), relative humidity (±3%), light intensity and atmospheric pressure (±0.8hPa). These direct climatic variables and others indirectly attainable, like the dew-point, wind chill, etc, are readable through a web page. The chosen sensors are factory calibrated and have a digital interface. The Weather Sensor Nodes are able to achieve ultra low power consumption (40μA average), allowing a single supercapacitor to power them for 52 days. © 2007 IEEE.

File: 3_extract_relation/abstract/2-s2.0-46749148730.txt
In this paper, transport and kinetic parameters of lithium-ion batteries are estimated using a rigorous porous electrode theory based model. The rigorous model used in this investigation is reformulated using advanced mathematical techniques. Since batteries and other electrochemical devices are used in hybrid environments, which include devices with time constants less than a second (like supercapacitor), we need to develop parameter estimation codes with computation time less than a second or a few milliseconds. In this investigation, the computation time for parameter estimation measures between 100 and 300 ms since a reformulated battery model is devised especially for these purposes. Obtaining the numerical solution for battery model equations is very difficult towards the end of discharge and is usually neglected for parameter estimation purposes. However, in this paper the estimation takes into account the entire discharge data ranging from an initial potential of 4.2 V to a cut-off potential of 2.5 V. It is found from this investigation that the reformulated lithium-ion battery model is efficient and accurate in estimating parameters. © 2008 Elsevier B.V. All rights reserved.

File: 3_extract_relation/abstract/2-s2.0-47849110300.txt
Aim of the paper is to investigate an alternative solution to the traditional half-bridge step-up/step-down bidirectional DC/DC converter topology, used as interface between Supercapacitors (SCs) and a DC link for load levelling applications. Thus, taking the lead from comparative studies in other fields, a new configuration is proposed, which allows better regulation capabilities when there is a significant difference in the voltage levels between the SC side and the DC link side. This bidirectional DC/DC converter topology is called "Half Bridge - Current Source" (HBCS) converter. In the paper, a 3 kW prototype for stationary power supply is presented. Firstly, a brief explanation of the working modes of the HBCS converter is given. Then, design aspects for the converter prototype are discussed and verified through simulations coming from an accurate modelling. Finally, details of the prototype converter layout and experimental test are presented.

File: 3_extract_relation/abstract/2-s2.0-48149095058.txt
MnO2/graphite nanoplatelet (GNP) composites were prepared by hydrothermal synthesis. Their morphology and microstructure were examined by scanning electron microscopy and X-ray diffraction. Electrochemical studies indicate that the composites have excellent electrochemical properties due to the homogeneous dispersion of MnO2 nanorods on both surfaces of the GNPs with a coated structure. The maximum specific capacitance of MnO2/GNPs (based on MnO2) is 276.3 F g-1. Such coating structure also decreases the amount of conductive filler needed to meet the requirement of an electrode material. The specific capacitance based on the composite is 158 F g-1 by addition of only 10 wt% GNPs. The effects of microstructure of MnO2/GNPs composites and the amount of GNPs on the electrochemical properties are also discussed. © 2008 Elsevier B.V. All rights reserved.

File: 3_extract_relation/abstract/2-s2.0-49149113961.txt
A system model has been adapted to simulate the hybrid-pulse-power- characterization test. Simulation results improve upon traditional Ragone plots by capturing the complexity of pulse performance during hybrid-electric-vehicle (HEV) operation. Using this approach, system design (electrode thicknesses and porosities) is optimized for a specific power-to-energy ratio. Lithium-ion batteries are capable of satisfying Department of Energy goals for pulse power and energy densities in HEVs. We show that a 2.7 V electrochemical double-layer capacitor (EDLC) available today is unable to meet these goals. It would be necessary to increase the intrinsic capacitance by a factor of 3, or to increase the voltage window to 3.7 V. We also investigate an asymmetric hybrid supercapacitor (a lithium titanate spinel/activated carbon system). We show that this technology, which has a higher energy density than a traditional EDLC, may obtain 13 Wh/kg (without accounting for packaging weight) and has promise for meeting the demands of an HEV. © 2008 The Electrochemical Society.

File: 3_extract_relation/abstract/2-s2.0-49249097963.txt
In this paper design consideration for a fuel cell powered, passive stand-by single-phase UPS system is detailed (Fig. 1). A commercially available Ballard Nexa (43-26V, 1.2kW) PEMFC fuel cell along with suitable DC/DC and DC/AC power electronic converter modules is employed. The proposed topology provides stable power to the load when the utility is interrupted. The design considerations include: obtaining an electrical equivalent circuit for fuel cell to facilitate the mathematical analysis of interactions between the fuel cell internal impedance and DC/DC converter. The analysis presented provides a design methodology to check for steady state and transient stability of fuel cell and DC/DC converter interaction in closed loop control to regulate the output DC voltage. For this example system it is shown that the fuel cell's dominant time constant is load dependent and varies from 8.97ms (light load) to 20.37ms (full load) resulting in fuel cells relatively slow dynamic response. Design inequalities are reviewed to better understand the interaction between the DC/DC converter, fuel cell and potential instability conditions. Finally, a supercapacitor module is incorporated to overcome the electrical transients such as instantaneous power fluctuations, slow dynamics of the fuel processor and overload conditions. Energy stored in the supercapacitor is also utilized to handle a momentary overload for a short duration. It is shown that the supercapacitor value calculated for overload conditions are sufficient to enhance stability and improve dynamics respond of the fuel cell. Due to the absence of batteries the system satisfies the demand for an environmentally friendly clean source of energy. A complete design example illustrating the amount of hydrogen storage required for 1 hour power outage and sizing of supercapacitors for transient load demand is presented for a 1.5kVA UPS. ©2008 IEEE.

File: 3_extract_relation/abstract/2-s2.0-49449092647.txt
Handset designers have addressed the challenges to deliver high-intensity flash driver ICs, which are aimed to redefine xenon versus LED lighting technology in terms of voltage, light output, and compact handsets. The designers are aimed to drive flash LEDs at peak currents of 2 A, to match the photo quality of high-resolution DSCs. Power semiconductor manufacturers have developed new high-efficiency, high-current step-up converters, optimized to work with a supercapacitor and addressing the power limitation problems. Designers have also aimed to use a flash driver IC along with a boost converter and capacitor to drive the LED, so that low-voltage and battery protection circuit shutdown is prevented. A supercapacitor offering high levels of capacitance allows designers to deliver the high current needed for short flash events.

File: 3_extract_relation/abstract/2-s2.0-51049093151.txt
In this paper a novel and high efficiency conversion system based on a Supercapacitor Recover System (SRS) and a Power Factor Correction circuit (PFC) is proposed and tested. It allows to greatly improve the performances of motion systems for residential application, such as elevators, both in terms of energy efficiency and power demand, allowing the compliance with the recents international standards on power quality.

File: 3_extract_relation/abstract/2-s2.0-51049110482.txt
This paper presents supercapacitors and battery association methodology for ECCE Hybrid vehicle. ECCE is an experimental Hybrid Vehicle developed at L2ES Laboratory in collaboration with the Research Center in Electrical Engineering and Electronics in Belfort (CREEBEL) and other French partners. This test bench has currently lead-acid batteries with a rated voltage of 540 V, two motors each one coupled with one alternator. The alternators are feeding a DC-bus by rectifers. The main objective of this paper is to study the management of the energy provides by two supercapacitor packs. Each supercapacitors module is made of 108 cells with a maximum voltage of 270V. This experimental test bench is carried out for studies and innovating tests for the Hybrid Vehicle applications. The multi boost and multi full bridge converter topologies are studied to define the best topology for the embarked power management. The authors propose a good power management strategy by using the multi boost and the multi full bridge converter topologies. The experimental and simulation results of the two converter topologies are presented.

File: 3_extract_relation/abstract/2-s2.0-51449120819.txt
Multilayer thin films of manganese oxide nanosheets (MNSs) and polyethylenimine (PEI) polyelectrolyte have been fabricated onto various substrates via layer-by-layer self-assembly technique. UV-vis absorption spectra showed that the absorbance values at the characteristic wavelength of the multilayer films increased almost linearly with the number of PEI/MNS bilayers. Field emission scanning electron microscope (FESEM) images indicated that the surface of the multilayer film was rather smooth and dense. The electrochemical performances of (PEI/MNS)n films on indium-tin oxide (ITO)-coated glass substrates were investigated by cyclic voltammetry and constant current charge-discharge test from 0 to 0.9 V in a 2 M KCl aqueous solution. The multilayer films showed excellent electrochemical activity, high reversibility and high power density. A specific capacitance value of 288 F g-1 was obtained at a current density of 1.25 A g-1 for (PEI/MNS) 10 film in 2 M KCl aqueous solution. The specific capacitance decreased 9.5% of initial capacity over 1000 cycles at a high current density of 2.5 A g-1. These good electrochemical properties could be attributed to the special microstructure of the electrode. © 2008 Elsevier B.V. All rights reserved.

File: 3_extract_relation/abstract/2-s2.0-52349083343.txt
The STATCOM based on voltage source converter is used for voltage regulation in transmission and distribution systems. In this paper, the integration and control of energy storage systems such as supercapacitor into a Distribution system STATCOM (D-STATCOM) with voltage controller is developed to enhance power quality and improve distribution system reliability. This paper develops the control concepts to charge/discharge the supercapacitor by the D-STATCOM, and validates the performance for an integrated D-STATCOM/ supercapacitor system for improving distribution system performance. The potential performance improvements are verified by simulation results for rapidly varying arc-furnace loads for voltage flicker mitigation, by supplying fluctuating real power by the D-STATCOM/supercapacitor system. ©2008 IEEE.
