Repository: tikam24/supercapacitor_database

# supercapacitor_database
 Supercapacitor database generated from scientific literature

File: 3_extract_relation/abstract/2-s2.0-52349087876.txt
Overall structure of electrical power system is in the process of changing. For incremental growth, it is moving away from fossil fuel based operations to renewable energy resources that are more environmentally friendly and sustainable. At the same time it has to grow to meet the ever increasing need for more energy. These changes bring very unique opportunities and obstacles. Over the past few decades many new and innovative ideas have been explored in the broad area of energy storage. They range in size, capacity and complexity in design. Some of the systems are designed for applications in large scale power and others are performing short term energy storage ride through capabilities for critical manufacturing and technology systems. Energy storage technology has become an enabling technology for renewable energy applications and enhancing power quality in the transmission and distribution power systems. This paper will summarize all the advancements made and provide a composite picture of costs and trends in storage technologies. © 2008 IEEE.

File: 3_extract_relation/abstract/2-s2.0-52349107423.txt
Activated carbon was produced from waste coffee grounds by treatment with ZnCl2. Supercapacitor electrodes prepared from this coffee grounds carbon exhibited energy densities up to 20 Wh kg-1 in 1 M H2SO4, and excellent stability at high charge-discharge rates. In a two-electrode cell a specific capacitance as high as 368 F g-1 was observed, with rectangular cyclic voltammetry curves and stable performance over 10,000 cycles at a cell potential of 1.2 V and current load of 5 A g-1. The good electrochemical performance of the coffee grounds carbon was attributed to a well developed porosity, with a distribution of micropores and mesopores 2-4 nm wide, and the presence of electrochemically active quinone oxygen groups and nitrogen functional groups. This work highlights the potential to utilize waste biomass to produce electrode materials for cost-effective energy storage systems. © 2008 Elsevier B.V. All rights reserved.

File: 3_extract_relation/abstract/2-s2.0-53149131355.txt
In this paper, the authors propose the supercapacitor integration strategy in a hybrid series vehicle. The designed vehicle is an experimental test bench developed at the Laboratory of Electrical Engineering and Systems (L2ES) in collaboration with the Research in Electrical Engineering and Electronics Center of Belfort (CREEBEL). This test bench currently has two diesel motors (each connected to one alternator) and lead-acid batteries with a voltage rating of 540 V and a fluctuation margin between +12% and -20% of the rated voltage. The alternators are connected to the dc link by rectifiers. An original strategy of the supercapacitor integration in this vehicle with their control is presented to find a better compromise between the dimensions of the embarked devices, the share energy efficiency, the dynamics of the supply, and the electric power storage. The supercapacitor packs are made up of two modules of 108 cells each and present a maximum voltage of 270 V. The main objective is to provide a peak power of 216 kW over 20 s from supercapacitors to the dc link. Various topologies of dc/dc converters are presented with effective methodologies of electric power management in the hybrid vehicle. © 2008 IEEE.

File: 3_extract_relation/abstract/2-s2.0-53549119135.txt
Electrochemical double layer capacitors-supercapacitors-are usually based on highly porous activated carbon electrodes. The chemical and electrochemical inertness of carbon assures a very long lifetime. However, on the timescale of months the capacitors slowly lose some capacitance, and the equivalent series resistance rises. This "ageing" is faster when temperature and operation voltage are increased. To elucidate ageing processes in the electrodes, we analyzed aged samples of activated carbon, and also of carbon black, which is used as conductive additive. The experimental methods were infrared, Raman, and photoelectron spectroscopy, and nitrogen porosimetry. The electrodes are not completely inert, and their ageing is due to chemical and electrochemical reactions at the carbon. Moreover, the ageing procedures are much stronger at the positive pole. We found that oxygen, hydrogen, nitrogen, and fluorine, which originate from trace water and from the electrolyte, can covalently attach to the electrodes and form various chemical groups (e.g. OH, COOH, CONH, and F). © 2008 Elsevier Ltd. All rights reserved.

File: 3_extract_relation/abstract/2-s2.0-53849134119.txt
An electrode for supercapacitor using 3-dimensional porous nickel foam as a current collector and cobalt oxide as an active material was prepared and characterized in terms of morphology observation, crystalline property analysis, and the investigation of electrochemical property. The electrode surface showed that the cobalt oxide was homogeneously coated as the crystalline phase of Co3O4. Cyclic voltammetry for the Co3O 4/nickel foam electrode exhibited higher specific capacitance values (445 F/g at 10 mV/s and 350 F/g at 200 mV/s) and excellent capacitance retention ratio (99% after 104 cycles). It was proved that the nickel foam substrate played the roles in reducing the interfacial resistance with cobalt oxide and in improving the electrode density by embedding greater amount of cobalt oxide within it.

File: 3_extract_relation/abstract/2-s2.0-54749114900.txt
The first observation of a simultaneous electrochemical supercapacitor and linear actuator composed of single-walled carbon nanotube (SWNT) with DNA wrapping was reported. DNA was dissolved for 6 h in deionized water to prepare the spinning solution. SWNTs were then added to this solution, which was then sonicated for 20 mm to obtain a black ink- like solution. The coupling agent, EDC, was added to the black ink solution and mixed for 24 h at room temperature to prepare the crosslinked fibers. The structure of the DNA-SWNT hybrid fibers was examined using a SEM, an HRTEM, and Fourier transform infrared (FT-IR) and Raman spectroscopy. The excellent first results for DNA-SWNT hybrid fibers relative to SWNT mat actuators indicates a high double-layer capacitance due to the presence of debundled SWNTs from DNA wrapping. The DNA was effective in debundling the SWNTs and acting as a mechanical binder even when immersed in liquid electrolytes.

File: 3_extract_relation/abstract/2-s2.0-56249144767.txt
Nano-sized insoluble iron, cobalt and nickel hexacyanoferrates (Mhcf) were prepared by a simple co-precipitation method. The potential of using these materials for supercapacitor was examined by cyclic voltammogram and constant charge/discharge. Due to the different types of the second metal (M), the Mhcf electrodes showed different electrochemical capacitive performances. The specific discharge capacitances of Fehcf, Nihcf and Cohcf electrodes at the current density of 0.2 A g-1 were 425 F g-1, 574.7 F g-1 and 261.56 F g-1, respectively. Meanwhile, the Mhcf electrodes showed good cyclic performance. © 2008.

File: 3_extract_relation/abstract/2-s2.0-5644252969.txt
In this communication, electrochemical double layer capacitance of SnS nanorods synthesized via hydrothermal method was studied in aqueous 0.1 M KOH and NaCl solutions. The nanomaterial was immobilized on paraffin impregnated graphite electrode by abrasive transfer technique and the electrochemical behaviour was studied by employing cyclic voltammetry, double step chronocoulometry and charge-discharge techniques. The chemical and electrochemical stability of SnS nanorods on progressive cycling was robust over 1000 cycles. In neutral solutions, the voltage was 1.65 V which is an excellent value for aqueous medium. As against blank PIGE electrodes, the capacitance was impressively higher for nano SnS in both alkali and neutral solutions. © 2004 Elsevier B.V. All rights reserved.

File: 3_extract_relation/abstract/2-s2.0-56449106363.txt
The original free-swinging piston engine with the oscifiating rotating generator distinguishes by its compactness, minimum frictional losses, full-balanced mechanical system, possibifity of four-stroke operation of the engine, possibifity of the multifuel operation of the engine, optimal magnetic circuit of the electrical generator, etc. Because the engine can optimally operate over whole range of the output power, it enables to improve electrical system of the hybrid vehicle by usage of supercapacitors and optimised energy flows. In this way the competitive hybrid electric vehicle can be created. © 2008 IEEE.

File: 3_extract_relation/abstract/2-s2.0-57749193719.txt
The carbon nanotube/polyaniline (CNT/PANI) composites have important potential applications as the electrodes in energy storage devices for their attractive electrochemical properties. In this work, we report a novel method to prepare the interesting paper-like CNT/PANI composites by using the CNT network as the template. Compared with the conventional brittle CNT/PANI composites, these paper-like composites were much thin and flexible. This work demonstrates a new approach, which may transform a brittle polymer into flexible films. Meanwhile, these film electrodes showed much superior electrochemical performance such as higher specific capacitance, lower internal resistivity, and more stability under different current loads. These paper-like composite electrodes have promising applications in new kinds of energy storage devices. © 2008 Elsevier B.V. All rights reserved.

File: 3_extract_relation/abstract/2-s2.0-57849106015.txt
Based on the characters of city bus, series hybrid powertrain featuring 'Auxiliary Power Unit (APU) + Super capacitor (SC)' is recommended. With the proposed powertrain configuration, this paper develops a dual-power system for hybrid city bus. The constitution, working principle and relevant control strategies of the system are introduced in details. A novel dual-power structural system was synthesized with gear-box as integrative mechanical design to improve dynamic performance relating to maximum speeds, acceleration, climbing etc. Examples of experimental data based on the dynamometer platform under the given urban cycle condition and actual road testing are illustrated. The results show the on-off control strategy is feasible and the adopted powertrain of this hybrid city bus can meet the design target and requirement. © 2008 IEEE.

File: 3_extract_relation/abstract/2-s2.0-57949086822.txt
In this paper, detailed modeling and control of the Active Front End (AFE) of AC drive mining applications specifically the shovel systems are presented. Through a nonlinear transformation and power balance fact, a linear model of the converter is developed which makes the controller independent of the operating points. Due to the low switching frequency operation of the shovel converter systems and issues regarding the rating and thermal management of the system, deploying DC chopper and crowbar circuits as a protective measure is unavoidable. As an alternative, supercapacitor is proposed not only to improve the controller performance but also to recover the regenerative energy instead of dissipating into the chopper circuits. © 2008 IEEE.

File: 3_extract_relation/abstract/2-s2.0-57949106001.txt
Nanosized Ni3(Fe(CN)6)2(H2O) was prepared by a simple co-precipitation method. The electrochemical properties of the sample as the electrode material for supercapacitor were studied by cyclic voltammetry (CV), constant charge/discharge tests and electrochemical impedance spectroscopy (EIS). A specific capacitance of 574.7 F g-1 was obtained at the current density of 0.2 A g-1 in the potential range from 0.3 V to 0.6 V in 1 M KNO3 electrolyte. Approximately 87.46% of specific discharge capacitance was remained at the current density of 1.4 A g-1 after 1000 cycles. © 2008.

File: 3_extract_relation/abstract/2-s2.0-57949110781.txt
In this paper, new battery-less UPS system configuration powered by fuel cell is discussed. The proposed topology utilizes a standard standby UPS module and the battery is replaced by a supercapacitor. The proposed system operation is such that the supercapacitor bank is sized to support startup and load transients and steady state power is supplied by the fuel cell. Further, the fuel cell runs continuously to supply 10% power in steady state. In case of power outage, it is shown that the startup time for fuel cell is reduced and the supercapacitor bank supplies power till the fuel cell ramps up from supplying 10% load to 100% load. A detailed design example is presented for a 200 W/350 VA 1-phase UPS system to meet the requirements of a critical load. The equivalent circuit and hence the terminal behavior of the fuel cell and the supercapacitor are considered in the analysis and design of the system for stable operation over a wide range. Experimental results along with stability analysis and performance verification of the entire system have been shown in this paper. © 2008 IEEE.

File: 3_extract_relation/abstract/2-s2.0-57949113943.txt
The mesoporous carbon materials with different specific surface areas were prepared by using SBA-15 as template and sucrose as carbon source under different carbonization temperatures. By means of infrared spectrometer(IR), low-angle X-ray diffraction (XRD), transmission electron microscopy (TEM), N2 adsorption-desorption isotherm, the effects of carbonization temperature on morphology, specific surface area, pore volume and specific capacitance of the mesoporous carbon materials were investigated. It was found that the optimal carbonization temperature was 700°C. TEM results showed that the sample possessed two-dimensional (2-D) hexagonally ordered mesoporous structure. N2 adsorption-desorption showed that the pore volume of the sample was 1.88 cm3·g-1, the specific surface area was 1394 m2·g-1. It possessed mesoporous structure and narrow pore size distribution, and the average pore size was 3.4 nm. The electrochemical behavior of the sample used as electrode material and supercapacitor was investigated by cyclic voltammetry(CV) test. The mesoporous carbon material was found to be a promising electrode material for the application of supercapacitor. The specific capacitance of the electrode was as high as 212 F·g-1 in 6 mol·L-1 KOH solution at a scanning rate of 1 mV·s-1.

File: 3_extract_relation/abstract/2-s2.0-58149104305.txt
A major disadvantage of supercapacitors in comparison with batteries is significantly lower specific energy. By assembling of six packaged supercapacitor cells of 3000 F and 2.5 V into a packaged module, a decrease of the maximum specific energy from 4.7 Wh/kg for an individual cell to 2.7 Wh/kg for the module takes place. Such values are related to high performance supercapacitor cells/modules available as commercial products at this time. Elimination of the cell packages and direct connection in series of the six cell coils results in specific energy higher than 3 Wh/kg towards 4 Wh/kg due to reduction in the module's weight. Because the specific energy of a module cannot be higher than that of a component cell, higher specific energy for supercapacitor cells is required. Further increase of the specific capacitance from 15-20 F/g to values higher than 100 F/g by improvement of the manufacturing process can enable higher specific energy. ©2008 IEEE.

File: 3_extract_relation/abstract/2-s2.0-58149143006.txt
A simulation model was established by utilizing Cruise software to analyze the power performance and fuel energy consumption of hybrid electric bus SWB6105HEV, which is parallel heavy-duty hybrid electric bus and is equipped with supercapacitor and battery advanced hybrid drive system by adopting method of theory and experiment data combining. Road tests of hybrid bus SWB6105HEV were carried out according to the correlative standards of hybrid electric vehicles based on simulation analysis. The simulation research and road tests show that the SWB6105HEV hybrid electric bus can perform every kind of control function which is set in advance accurately and logically. The fuel consumption reduces a lot by comparing with the original traditional bus. The simulation research provides a theory basement for next cycle design research and optimization of control strategy.

File: 3_extract_relation/abstract/2-s2.0-58449120489.txt
The pore structures of two activated carbons from sawdust with KOH activation and coconut-shell with steam activation for supercapacitor were analyzed by N2 adsorption method. The electrochemical properties of both activated carbons in 6 mol/L KOH solution and 1 mol/L Et 4NPF4/PC were compared, and the effect of pore structure on the capacitance was investigated by cyclic voltammetry, AC impedance and charge-discharge measurements. The results indicate that the capacitance mainly depends on effective surface area, but the power property mainly depends on mesoporosity. At low specific current (1 A/g), the maximum specific capacitances of 276.3 F/g in aqueous system and 123.9 F/g in nonaqueous system can be obtained from sawdust activated carbon with a larger surface area of 1 808 m2/g, but at a high specific current, the specific capacitance of coconut-shell activated carbon with a higher mesoporosity of 75.1% is more excellent. Activated carbon by KOH activation is fitter for aqueous system and that by steam activation is fitter for nonaqueous system. © 2008 Central South University Press and Springer-Verlag GmbH.

File: 3_extract_relation/abstract/2-s2.0-58449135361.txt
Purpose - The purpose of this paper is to demonstrate the feasibility of using kinetic energy harvesting to power wireless condition monitoring sensors. Design/methodology/approach - The system presented duty cycles its operation depending upon the energy being harvested. The harvested energy is stored on a supercapacitor and the system samples sufficient vibration data to enable an FFT to be performed at the receiver. Findings - The results of this study show it is perfectly feasible to power practical wireless condition monitoring sensors entirely from the vibrations of the machines being monitored. Originality/value - Energy harvesting techniques can be used to power wireless sensors in a range of applications. Removing the need for a battery power supply presents obvious environmental benefits and avoids the need to periodically replace batteries. © Emerald Group Publishing Limited.

File: 3_extract_relation/abstract/2-s2.0-59149084568.txt
A simple and efficient way has been developed to decorate multiwalled carbon nanotubes (MWCNTs) with RuO2 nanoparticles for use of electrochemical supercapacitor. In this method, RuO2 nanoparticles was directly synthesized and attached onto MWCNTs in the mixture with RuCl3 solution by microwave-assisted irradiation. Energy dispersive X-rays analysis (EDXA) elucidated the presence of ruthenium oxide in the as-prepared composites. Transmission electron microscopy (TEM) results showed that RuO2 nanoparticles had the narrow size distribution and were attached on MWCNTs. Cyclic voltammetry results demonstrated that RuO2/MWCNTs had significantly greater specific capacitance than that of the pristine MWCNTs in the same medium. © 2008 Elsevier B.V. All rights reserved.

File: 3_extract_relation/abstract/2-s2.0-59149103701.txt
Hydrous ruthenium oxide/activated carbon black (RuOx/ACB) composite was synthesized for the first time for supercapacitors by a chemical impregnation method. The RuOx/ACB composite is characterized by thermogravimetric analysis (TGA), field emission scanning electron microscope (FE-SEM) and transmission electron microscope (TEM). The results of TGA and TEM characterization showed that the reaction temperature of composite moved to lower temperature due to the catalytic effect of RuOx. XRD characterization of RuOx/AC illustrated that amorphous hydrous RuOx structure maintained in the composite heated at 150 °C. The equivalent series resistance (ESR) of the composite almost increased with the increase of RuOx content in the composite. The specific capacitance (Csp) of the composite increased with increasing RuOx content in the composite while the Csp of RuOx decreased from 1255.8 to 533.7 F g-1. The above results showed that the utilization of RuOx decreased with higher loading RuOx on ACB. © 2008 Elsevier B.V. All rights reserved.

File: 3_extract_relation/abstract/2-s2.0-59249108656.txt
By employing a new template method using surfactant/silicate solution template, highly mesoporous carbon/manganese oxide composite materials were prepared in one step and their performance as electrodes of supercapacitor was investigated. Because of the high dispersion of Mn oxide and well developed mesoporosity of carbon, a high specific capacitance and an improved rate performance were observed at the electrodes fabricated by Mn/carbon composite materials. © 2008 Elsevier B.V. All rights reserved.

File: 3_extract_relation/abstract/2-s2.0-59549106835.txt
In order to use super capacitor energy storage efficiently and safely, methods of configuring and managing such energy storages are developed and presented in this paper. First, the power profile of energy storage in a dedicated passenger car during the Worst-Case speed cycle is applied as the input for the configuration of super capacitor energy storage. Then this configuration is evaluated, with respect to voltage variation and maximal charging/discharging current. Further, the methods of tracing the parameters and of identifying and balancing the voltage difference of super capacitors are developed in a management system to determine and limit the influence of voltage difference of each super capacitor on the energy capacity. These methods can ensure the super capacitor energy storage as a peak power unit having enough energy capacity until the end of its lifetime (70 % rated capacitance and 150 % series resistance).

File: 3_extract_relation/abstract/2-s2.0-59649097578.txt
The mesoporous carbon hollow spheres with high surface area, mesoporous shell (pore size > 7.0 nm) and macroporous interior (> 50.0 nm) have been easily prepared by using gelatin-phenol formaldehyde polymer blend as organic template. Because of short diffusion pathways, the existence of the ion-buffering reservoirs, and the absence of microspores, the mesoporous carbon hollow spheres demonstrate a large specific capacitance of about 132 Fg- 1 at scan rate of 25 mVs- 1, and superior retention (≈ 90%) in capacitance even at high scan rate to 1000 mVs- 1. In addition, the cyclic voltammetry (CV) profiles of the resulted carbons retain symmetrically rectangular shape at all voltage sweep rate between 25 and 1000 mVs- 1. © 2008.

File: 3_extract_relation/abstract/2-s2.0-62849116225.txt
The capacitive behaviors of high-purity double-walled carbon nanotubes (DWNTs) were investigated before and after oxidation using nitric acid (HNO3). The electrodes prepared from the HNO3-oxidized DWNTs have exhibited higher capacitances than the pristine nanotube electrode in both aqueous and non-aqueous systems, despite the deterioration of their specific surface area after HNO3 oxidation. The superiority of the HNO3-oxidized DWNTs in capacitance properties is caused by the variations of surface wettability and the interstitial pore structure of nanotube bundles, which result from the introduction of polar oxygen functional groups onto the nanotube surface by HNO3 oxidation. © 2009 Elsevier B.V. All rights reserved.

File: 3_extract_relation/abstract/2-s2.0-63149097255.txt
Double layer capacitors, supercapacitors or ultracapacitors are of particular interest in the sustainable energy field because of the optimization role that they can play in providing a buffer between power and energy supply and demand. The cost per energy stored and the charge - discharge performance still require improvement for large scale implementation of the technology. In this work, the capacitance performance of an activated carbon from an inexpensive fluid coke source is reported. Two aspects were studied. The activated carbon capacitance was compared with and without sulfur impregnation. The effect of sulfur either increased the capacitance or did not contribute to capacitance depending on carbon preparation conditions. High temperature treatment of the sulfur impregnated carbons reduced capacitance. © The Electrochemical Society.

File: 3_extract_relation/abstract/2-s2.0-63149104101.txt
Birnessite form of manganese dioxide has been investigated as possible electrode material for electrochemical supercapacitor applications. It has been shown that this material exhibits partial sodium cations/protons intercalation which provides pseudo-capacitance leading to a stable value of 145 F/g on 1100 cycles. The use of Mg-doped Na-birnessite as positive electrode of a hybrid carbon/MnO2 electrochemical supercapacitor has also shown an interesting capacitance of 0.12 F, stable on 17000 cycles. © The Electrochemical Society.

File: 3_extract_relation/abstract/2-s2.0-63149104777.txt
Although substantial improvement in capacitance, energy densities, and discharge times has been achieved for redox supercapacitors over the last several years, important challenges remain. These include high series resistance which limits the ability to quickly discharge these devices, excessive heat generation, and the coupled thermoelastic strain field which tends to deform the device materials. High stability composites based upon conjugated polymers that wrap single-wall carbon nanotubes (SWNTs) provide a platform to develop materials that can broadly impact these issues. This work compares the performance of a new class of hybrid materials, polymer-wrapped SWNTs to established electroactive polymer-based anode and cathode material benchmarks of poly(3,4-propylenedioxythiophene) for the construction of supercapacitors. These polymer-wrapped SWNT composites exploit rigid, polyanionic poly(aryleneethynylene)s which provide unusual solubility and dispersion characteristics for carbon nanotubes in several solvents. © The Electrochemical Society.

File: 3_extract_relation/abstract/2-s2.0-63149161175.txt
The present work provides a detailed study on the charge storage properties in MnO2 based electrochemical capacitors. Various crystallographic forms of MnO2 were investigated including pyrolusite, ramsdellite, cryptomelane, todorokite, birnessite, buserite and spinel. Prepared products have been characterized by XRD, SEM and BET. SEM photomicrographs revealed different surface morphologies depending on the prepared MnO2 form. According to BET measurements, surface areas vary from 29 m2/g for the cryptomelane to 156 m2/g for the spinel form. Electrochemical performances have been evaluated and commented regarding microstructural arrangements: ID tunnels, 2D layers or 3D interconnected channels. Specific capacitances were found to decrease in the following order: spinel > birnessite ≅ buserite > cryptomelane > ramsdellite > Ni-todorokite > pyrolusite or regarding microstructures with 3D > 2D > ID. © The Electrochemical Society.

File: 3_extract_relation/abstract/2-s2.0-6344236204.txt
Multiwalled nanotubes (MWNTs) composites with electrodeposited polypyrrole (PPy) have been proposed as electrode materials for supercapacitors. The total capacitance of the nanocomposite combines a pure electrostatic attraction of ions and the electrochemical redox reactions of the -conjugated system of PPy. A synergy effect has been found between the two components of the nanocomposite. The mesoporous network of the nanotubular material supplies very good transport conditions for ions, and PPy enhances its conducting properties. A high ability of charge accumulation in such volumetric capacitor was obtained with capacitance values of 165 F/g of material.

File: 3_extract_relation/abstract/2-s2.0-64949147916.txt
ZnCo2O4 nanomaterial was prepared by co-precipitation method and characterized by X-ray diffraction (XRD), scanning electron microscope (SEM), transmission electron microscopy (TEM), cyclic voltammetry (CV), and galvanostatic charge-discharge tests at various current densities. It is shown that the crystal structure and surface morphology play an important role in the enhancement of the specific capacitance. The TEM results clearly indicate that the prepared material shows aggregated particles. The particle size powder was about 50 nm, and SEM pictures indicate a porous morphology. The electrochemical behavior of ZnCo2O4 was characterized by mixing equal proportion of carbon nanofoam (CNF). From CV, it is concluded that the combination of redox and pseudo-capacitance increases the specific capacitance up to 77 F g-1 at 5 mV s-1 scan rate. The ZnCo2O4-based supercapacitor cell has good cyclic stability and high coulombic efficiency. © 2008 Springer-Verlag.

File: 3_extract_relation/abstract/2-s2.0-64949180415.txt
The activated carbon wound supercapacitors with TEABF4/propylene carbonate (PC) and TEABF4/acetonitrile (AN) electrolytes were prepared. The effects of the electrolyte and temperature on the capacitance behavior were investigated by cyclic voltammetry (CV) and constant current charge-discharge. Compared with the PC-based supercapacitor, the AN-based supercapacitor has higher capacitance and lower equivalent serial resistance (R ES) at discharge currents ranging from 5 to 1 000 mA and 25 °C. Moreover, temperature effects are more prominent for PC-based supercapacitor than for AN-based supercapacitor. When the measurement temperature ranges from 60 °C to -40 °C the capacitance changes from 5.1 to 2.5 F and R ES changes from 135 to 876 mΩ for the PC-based supercapacior, while the AN-based supercapacitor shows less change in capacitance and R ES. Thus AN-based supercapacitor exhibits excellent power characteristics and temperature property. © 2009 Central South University Press and Springer-Verlag GmbH.

File: 3_extract_relation/abstract/2-s2.0-65549099290.txt
Single-walled carbon nanotubes (SWCNTs) were investigated by cyclic voltammetry and electrochemical impedance spectroscopy in a non-aqueous electrolyte, 1 M Et4NBF4 in acetonitrile, suitable for supercapacitors. Further, in situ dilatometry and in situ conductance measurements were performed on single electrodes and the results compared to an activated carbon, YP17. Both materials show capacitive behavior characteristic of high surface area electrodes for supercapacitors, with the maximum full cell gravimetric capacitance being 34 F/g for YP17 and 20 F/g for SWCNTs at 2.5 V with respect to the total active electrode mass. The electronic resistance of SWCNTs and activated carbon decreases significantly during charging, showing similarities of the two materials during electrochemical doping. The SWCNT electrode expands irreversibly during the first electrochemical potential sweep as verified by in situ dilatometry, indicative of at least partial debundling of the SWCNTs. A reversible periodic swelling and shrinking during cycling is observed for both materials, with the magnitude of expansion depending on the type of ions forming the double layer. © 2009 Elsevier Ltd. All rights reserved.

File: 3_extract_relation/abstract/2-s2.0-65849251599.txt
The design of electric vehicles have be exhausted source of research during the last three decades. Nowadays, many general guidelines to design the power stage of electric vehicles can be found spread out in literature. However, neither standard design procedure nor single paper has been reported which considerers the selection and design of each power stage from scratch. Therefore, the main aim of this paper is to present a standardized procedure to design the traction power stage of an electric vehicle from scratch. The procedure presented in this paper is used as a benchmark to develop the traction power stage of an experimental fuel cell, supercapacitor electric vehicle with electric differential. Fuel cell is employed to provide the average power during the driving journey. Supercapacitors supply the peak power during acceleration and they absorb the regenerate power during breaking. Finally, two induction machines connected each one to a single gear directly coupled to the rear wheels and controlled with indirect field oriented control creates an electric differential. Theoretical results of this procedure and design are verified through digital simulation, and confirmed by developing a 500 kg experimental traction drive. Copyright © 2008 Praise Worthy Prize S.r.l. - All rights reserved.

File: 3_extract_relation/abstract/2-s2.0-65949091812.txt
Planar micro supercapacitors utilizing vertically aligned carbon nanotube (CNT) forests with the design of interdigital electrodes have been demonstrated. Conductive substrates using Mo/Al/Fe metal stack shows best CNT forest synthesis results with high electrical conductivity and dense CNT structures. Prototype devices show measured specific capacitances about 1000 times higher than those with plain metal electrodes without CNT forests. Furthermore, charging/discharging experiments show over 92% efficiency and very robust cycling stability. As such, we believe these planar MEMS supercapacitors could be applicable in various systems including energy harvesters, pulse-power supplies and advanced microelectronics as on-chip capacitors. ©2009 IEEE.

File: 3_extract_relation/abstract/2-s2.0-66349085648.txt
The polyimide-based carbon nanofiber non-woven fabrics were activated at 750°C with H 2O 2 in nitrogen atmosphere to increase their specific surface areas and their capacitances. Transmission electron microscope was used to observe the size, morphology, and structure of the activated polyimide-based carbon nanofibers. Methylene blue solution adsorption method was used to measure the specific surface area of the carbon nanofibers. CHI660B electrochemical workstation was used to characterize the charge-storing capacity of the polyimide-based carbon nanofiber electrodes in supercapacitor. Experimental results show that higher activating degree of the nanofibers results in higher specific surface area and a better capacitance performance of carbon nanofiber electrodes. The capacitance of 174.2 F/g was obtained after activation for 6 h when 1 mol/L H 2SO 4 was used as the electrolyte.

File: 3_extract_relation/abstract/2-s2.0-67349088411.txt
V6O13 with sheet morphology and mixed valence of V(V) and V(IV) for supercapacitors has been prepared by a thermal decomposing and quenching method with NH4VO3 as the starting material. The samples were characterized by thermogravimetry analysis (TGA), differential scanning calorimetry (DSC), X-ray diffraction (XRD), X-ray photoelectron spectra (XPS) and scanning electron microscope (SEM). The products exhibited the sheet morphology with an average size of 2 μm and a thickness of about 200 nm. Its electrochemical properties were determined by cyclic voltammetry and charge-discharge tests in various aqueous electrolytes. The results showed that the species of aqueous electrolyte, potential range, scan rate and current density have great effects on the capacitive properties of V6O13. In the voltage range of -0.2 to 0.8 V (vs. SCE) in 1 mol L-1 NaNO3 electrolyte, V6O13 electrode exhibited obvious capacitance performance. At the current density of 50 mA g-1, the material delivered a specific capacitance value of 285 F g-1. At the current of 200 mA g-1, the electrode exhibited an initial specific capacitance of 215 and 208 F g-1 after 300 cycles. © 2008 Elsevier B.V. All rights reserved.

File: 3_extract_relation/abstract/2-s2.0-67349157038.txt
Nickel oxide/carbon nanotubes (NiO/CNTs) composite materials for supercapacitor are prepared by chemically depositing nickel hydroxide onto carbon nanotubes pretreated by ultrasonication and followed by thermal annealing at 300 °C. A series of NiO/CNTs composites with different weight ratios of nickel oxide versus carbon nanotubes are synthesized via the same route. The high-resolution TEM and SEM results show that a lot of nicks, which favored the nucleation of the nickel hydroxide formed on the outer walls of carbon nanotubes due to ultrasonic cavitations, and then nickel oxide coated uniformly on the outer surface of the individual carbon nanotubes. The NiO/CNTs electrode presents a maximum specific capacitance of 523 F/g as well as a good cycle life during 1,000 cycles in 6 M KOH electrolyte. The good electrochemical characteristics of NiO/CNTs composite can be attributed to the three-dimensionally interconnected nanotubular structure with a thin film of electroactive materials. © 2008 Springer-Verlag.

File: 3_extract_relation/abstract/2-s2.0-67349286995.txt
A three dimensional (3D) micro supercapacitor was designed with an interdigital structure which increases surface area by about 20 times compared with planar structure for the same footprint. The supercapacitor consisting of current collectors, electrodes and solid state electrolyte, was micromachined using UV lithography, RF magnetron sputtering, electroplating, electrochemical polymerization and spin coating methods. Electrochemical tests showed that the single electrode can be used for supercapacitor in application of broad frequency range up to 300 Hz and the specific capacitance of the 3D supercapacitor was about 0.03 F cm-2 while the specific was about 2 mW cm-2 at relative large discharge rate. © 2008 Elsevier B.V. All rights reserved.

File: 3_extract_relation/abstract/2-s2.0-67449098130.txt
Supercapacitors in parallel with lead-acid batteries provide greater capacity in lesser volume; cold cranking improves. Lower effective series resistance (ESR) gives greater net capacity. Laboratory experiments and road tests on reduced-volume batteries ganged with supercapacitors demonstrate the practical and economic advantages. Several application principles are presented.

File: 3_extract_relation/abstract/2-s2.0-67649348644.txt
This paper presents a technique for the suppression of voltage transients through the use of dynamically reconfigurable supercapacitor (SC) banks. The technique requires a minimum of two SC banks to transfer power from a mains supply to load in complete isolation. The banks are operated independently as energy-storing elements in one of the three states of charging, discharging, or idling, and transition of banks from one state to another with isolation is realized dynamically by inductively coupled power-transfer technology with no physical contacts. The proposed technique has no direct connection between the mains supply and load at any given moment, and power transfer takes place in complete isolation with built-in protection for both common- and differential-mode transients. Sizing of the banks with respect to various types of SCs and system parameters is analyzed. Comparisons between simulations and experimental results of two prototype systems, subjected to combination transient surges specified by IEC61000-4-5 standard, are presented with a discussion to show the validity of the proposed concept and its suitability for uninterruptible power systems and emergency power supplies. © 2007 IEEE.
