Repository: tikam24/supercapacitor_database

# supercapacitor_database
 Supercapacitor database generated from scientific literature

File: 3_extract_relation/abstract/2-s2.0-67649848184.txt
This paper shows how a back-to-back asynchronous interconnection can be used to turn part of the utility network into an advanced Smartgrid or Microgrid, which behaves like a model citizen as seen from the main network and offers uninterruptible supply functionality to its loads or microsources. Additionally energy storage can be integrated on to the DC link of the AC:DC:AC connection interface. The basic control of such a system is discussed and simulation results of its operation are presented.

File: 3_extract_relation/abstract/2-s2.0-67650034664.txt
An alternative optimized nanostructure design of electrode materials for high-power and high-energy lithium batteries by combining the advantages of nanoporous carbon and nanometer-sized active LiFePO4 particles was proposed. Superior electrode materials were obtained by dispersing nanometer-sized particles of active materials into a nanoporous carbon matrix. Microscopic images show that a nanocomposite consisting of nanometer-sized LiFePO4 particles of about 60-100nm in diameter embedded in a nanoporous carbon matrix with pore size of about 3-10nm is obtained. The results also show that the nanocomposite can be fully charged or discharged within a very short period, delivering both a high power density and a high energy density. A supercapacitor of LiFePO4-AC achieved longer charge/discharge times than the AC-AC supercapacitor under the same current density of about 6.8 A g-1.

File: 3_extract_relation/abstract/2-s2.0-67650573423.txt
Asymmetric electrochemical double-layer carbon supercapacitors (AEDLCs) with N -methoxyethyl- N -methylpyrrolidinium bis(trifluoromethanesulfonyl)imide (PYR1 (2O 1) TFSI) ionic-liquid electrolyte can safely cycle above room temperature with maximum cell voltage as high as 3.7 V over several thousand cycles and are thus promising candidates for hybrid electric vehicle (HEV) applications. Here, we report the energy and power performance of the PYR1 (2O1) TFSI -based AEDLCs in the -30 to 60°C temperature range evaluated by the conventional galvanostatic cycling and by the United States Advanced Battery Consortium and the U.S. Department of Energy (DOE) FreedomCAR benchmark protocols. The most outstanding finding is that the ionic-liquid-based supercapacitor meets the dynamic power and energy capability targets stated by DOE for power-assist HEVs. © 2009 The Electrochemical Society.

File: 3_extract_relation/abstract/2-s2.0-67650759136.txt
The templated mesoporous carbon(TMC) was prepared using SBA-15 as a template and sucrose as a carbon source at 700°C carbonized temperature. The structure and morphology of mesoporous carbon were characterized by transmission electron microscopy (TEM) and N2 adsorption-desorption isotherm. The electrochemical properties of mesoporous carbon which was used as the active material of coin supercapacitor were studied by cyclic voltammery, constant current charge-discharge, electrochemical impedance spectroscopy, leakage current, self-discharge, and cycle life measurements. The results show that the sample possesses two-dimensional (2-D) hexagonally ordered mesoporous structure, and the pore volume of the sample is 1.88 cm3/g, the specific surface area is 1394 m2/g; it possesses mesoporous structure and narrow pore size distribution, the average pore size is 3.4 nm. The supercapacitor has good electrochemical performance, the specific capacitance is 95 F/g at a charge/discharge current density of 500 mA/g after 10000 cycles, and specific capacitance fluctuates between -4% and 4%.

File: 3_extract_relation/abstract/2-s2.0-67949112596.txt
This communication demonstrates the first work on anodic composite deposition of oxide nanocomposites. Rutile TiO2 nanoflowers with an average petal size of ca. 10 nm in diameter and 100 nm in length were synthesized from a TiCl3 solution purged with air at 25 °C for 12 days prior to the composite deposition. Hydrous ruthenium oxide (RuO2·xH2O) and TiO2 nanoflowers were composite-deposited onto Ti substrates for supercapacitors. In comparing with RuO2·xH2O deposits, RuO2·xH2O-TiO2 nanocomposites with a highly porous nature exhibit the weakly mass-dependent specific capacitance and high-power capacitive characteristics. © 2009 Elsevier B.V. All rights reserved.

File: 3_extract_relation/abstract/2-s2.0-68549120876.txt
Polyaniline was deposited potentiodynamically on a stainless steel substrate in the presence of an inorganic acids (sulfuric acid). The electrochemical characterization of the electrode was carried out by means of cyclic voltammetry and electrochemical impedance spectroscopy in the organic acids (p-toluene sulfonic acid) solution. The results show that polyaniline has a high specific capacitance of ∼431.8 F g-1 at 1 mV s-1, high coulombic efficiency of ∼95.6% at 20 mV s-1, and exhibits a high reversibility. This indicates the promising feasibility of the polyaniline used as an electrochemical capacitor material in the electrolyte of p-toluene sulfonic acid solution especially at high charge-discharge process. © 2009 Elsevier Ltd. All rights reserved.

File: 3_extract_relation/abstract/2-s2.0-68949211039.txt
This paper has two topics. The first one is development of novel electric vehicle (EV) powered only by "Electrical Double Layer Capacitor (EDLC)". The second one is normal force stabilizing (NFS) vehicle motion control using this experimental vehicle. The vehicle provides us useful experimental environment of EV's motion control, since EDLC power system can shorten charging time. Only 30 seconds-charging enables us 20 minutes driving experiments. The development of small EV and the vehicle control system are shown. Novel vehicle stabilizing control in rolling motion using differential torque is proposed. Normal force has strong connectivity with driving force and its sudden decrease causes tire slip, which makes the whole vehicle motion unstable. The simulation and experimental results are shown and the effectiveness of proposed method is discussed. © 2007 WEVA Journal.

File: 3_extract_relation/abstract/2-s2.0-69449100677.txt
A new cheap asymmetric supercapacitor based on activated carbon (AC) and NaMnO2 as electrodes and aqueous Na2SO4 solution as electrolyte was assembled. It shows an energy density of 19.5 Wh kg-1 at a power density of 130 W kg-1 based on the total mass of the active electrode materials and an excellent cycling behavior. This asymmetric aqueous AC//NaMnO2 capacitor is promising for practical applications due to its low price, easy preparation of NaMnO2 and friendliness to environment. © 2009 Elsevier B.V. All rights reserved.

File: 3_extract_relation/abstract/2-s2.0-69549088333.txt
In this paper, the powertrain sizing of a fuel-cell hybrid vehicle (FCHV) is investigated. The goal is to determine the fuel-cell system (FCS) size, together with the energy storage system (ESS) size, which leads to the lowest hydrogen consumption. The power source (FCS + ESS) capabilities should also respect the vehicle driveability constraints. Batteries and supercapacitors are considered as ESSs. The power management strategy is a global optimization algorithm respecting charge sustaining of the ESS. The impacts of the driving cycle (urban, outer urban, and highway), ESS technology, and vehicle driveability constraints on hydrogen consumption are analyzed in detail. © 2009 IEEE.

File: 3_extract_relation/abstract/2-s2.0-69549118615.txt
A passive technique to characterize the degradation of membrane electrode assemblies is presented; it is based on simple measurement of electrical characteristics as a function of time. This method relies on the experimental evidence that the assembly behaves like a supercapacitor with a tremendous capacity in series with a small resistance. In a first approximation, a resistor-capacitor (RC) circuit can thus be utilized to model the charging and discharging behavior. The experimental data demonstrated that a more sophisticated equivalent circuit was necessary to understand the experimental results. The most favorable set of parameters was determined, thanks to a Monte Carlo type numerical analysis. Overall, a larger sensitivity to damage detection than the well-accepted electrochemical impedance spectroscopy is demonstrated that suggests a promising future to in situ detection of failure and understanding of degradation mechanisms. © 2009 The Electrochemical Society.

File: 3_extract_relation/abstract/2-s2.0-69649100077.txt
Self-doped polyaniline (SDPA) nanofibers were deposited on platinum (Pt) electrode by reverse pulse voltammetric (RPV) method and their electrochemical performance was evaluated in an aqueous redox supercapacitor constituted as a two electrode cell in a weak acidic medium. Scanning electron micrographs clearly revealed the formation of nanofiber structures with diameters in range of 60-90 nm under optimum experimental conditions. Different electrochemical methods including galvanostatic charge-discharge (CD) experiments, cyclic voltammetry (CV) and electrochemical impedance spectroscopy (EIS) were carried out in order to investigate the applicability of the system as a redox supercapacitor. Based on the charge-discharge results obtained, the SDPA represented high specific capacitance, specific power and specific energy values of 480 F g-1, 436 W kg-1 and 9.40 Wh kg-1, respectively, at a current density of 5 mA cm-2. The present study introduces new nanofiber materials for electrochemical redox capacitors with advantages including low cost, long cycle-life and stable at low acidic solutions of pH 3. © 2009 Elsevier B.V. All rights reserved.

File: 3_extract_relation/abstract/2-s2.0-69949086759.txt
Studies on redox supercapacitors using electronically conducting polymers are of great importance for hybrid power sources and pulse power applications. In this study, electrochemical properties of a chitosan-based biodegradable polymer gel electrolyte (PGE) and a p/p polypyrrole supercapacitor fabricated using this electrolyte have been investigated. The variation of conductivity and dielectric properties of the electrolyte film with temperature has also been measured. The PGE film chosen for the study exhibited a specific conductivity of 5.5 × 10-3 S cm~. The electric modulus of the electrolyte film exhibits a long tail feature indicative of good capacitance. The fabricated supercapacitor showed a fairly good specific capacitance of 120 F g-1 and a time constant of 1 s. © 2009 Wiley Periodicals, Inc.

File: 3_extract_relation/abstract/2-s2.0-70349466656.txt
Electrodes for electrochemical supercapacitors were fabricated by cathodic electrodeposition of MnO2 on carbon nanotubes (CNTs), which were grown by chemical vapour deposition on stainless steel meshes. The MnO2-CNT nanocomposites were characterized by scanning electron microscopy, transmission electron microscopy, cyclic voltammetry and impedance spectroscopy. The electrodes showed excellent capacitive behaviour in the 0.5 M Na2SO4 electrolyte, with specific capacitance of 356 F g-1 at a scan rate of 2 mV s-1. © 2009 Acta Materialia Inc.

File: 3_extract_relation/abstract/2-s2.0-70349991913.txt
Mesoporous MnO2 and mesoporous carbon were prepared using silica mesoporous molecular sieves (SBA-15) as a hard template. A meso-C/MnO2 asymmetrical supercapacitor was assembled and characterized in 6 mol· L-1 KOH electrolyte. Low X-ray diffraction (LXRD), transmission electron microscopy (TEM), and nitrogen adsorption- desorption results indicated that the as-prepared samples had mesoporous structures, large specific surface areas, and a narrow pore diameter distribution range. Galvanostatic charge/discharge, cyclic voltammetry, and AC (alternating current) impedance were used to investigate the electrochemical performance. At 0.1 A· g-1 current density, different potentials were applied to obtain the optimum cell voltage of 1.8 V. Under this condition, the supercapacitor exhibited good charge/discharge capacities. Results showed that the equivalent series resistance (ESR), power density, and energy density were 1.15 &ohm, 89.0 W· kg-1, and 31.3 Wh· kg-1, respectively. The initial specific capacitance was 76.7 F· g-1 and 69.5 F· g-1 was obtained after 1000 cycles. © Editorial office of Acta Physico-Chimica Sinica.

File: 3_extract_relation/abstract/2-s2.0-70350175942.txt
Co3O4 microspheres were synthesized by hydrothermal-precipitation method using NH3·H2O, H2O2, n-butanol and polyethylene glycol as precipitator, oxidant, assistant solvent and dispersant respectively. The products were characterized by X-ray diffraction (XRD) and scanning electron microscopy (SEM). The electrochemical properties of the Co3O4 electrode were performed by cyclic voltammetry (CV) and galvanostaitc charge/discharge methods. The results exhibited that the Co3O4 single electrode had excellent stability, cyclic performance and high specific capacitance in KOH electrolyte. The specific capacitance as a single electrode was up to 653.74 F/g in the 6mol/L KOH solution with 0-0.4V potential at 2mA/cm2 current density. The effects of electrolyte concentrations and current densities on its capacitive performance were investigated. The Co 3O4 prepared material is potential candidate for the preparation of power source devices. © (2009) Trans Tech Publications, Switzerland.

File: 3_extract_relation/abstract/2-s2.0-70350364778.txt
In this paper, an overview of energy storage systems alternatives to use in medium energy scale applications is done. The considered technologies are compressed air, pumped hydro, superconductors, flywheels and supercapacitors. The last four are suitable for the medium scale applications (as 100 kW photovoltaic generation plants) which this paper is focused on. The supercapacitor alternative is studied in more detail, presenting these device structures, how they can be modeled and their principal applications. The overview is carried out after a detailed reference selection. ©2009 IEEE.

File: 3_extract_relation/abstract/2-s2.0-70350389021.txt
The use of fuel cells as main source of energy is suffering an important increase, due to their continuous improvements and their good performances. Fuel cells are being used in very different industrial applications, and they are being particularly applied in automotive field. So, there is an important growing in the study of new power distribution architectures based on fuel cells. This research work presents a deep analysis related to performance problems founded in parallel topologies, and their relation with their control strategies. The objective of this work is to solve the behavioral problems aforementioned by means of the control strategy optimization. ©2009 IEEE.

File: 3_extract_relation/abstract/2-s2.0-70350599625.txt
A one-step method was developed to fabricate conductive graphene/SnO 2(GS) nanocomposites in acidic solution. Graphite oxides were reduced by SnCl2 to graphene sheets in the presence of HCl and urea. The reducing process was accompanied by generation of SnO2 nanoparticles. The structure and composition of GS nanocomposites were confirmed by means of transmission electron microscopy, x-ray photoelectron and Raman spectroscopy. Moreover, the ultracapacitor characteristics of GS nanocomposites were studied by cyclic voltammograms(CVs) and electrical impedance spectroscopy(EIS). The CVs of GS nanocomposites are nearly rectangular in shape and the specific capacitance degrades slightly as the voltage scan rate is increased. The EIS of GS nanocomposites presents a phase angle close to π/2 at low frequency, indicating a good capacitive behavior. In addition, the GS nanocomposites could be promisingly applied in many fields such as nanoelectronics, ultracapacitors, sensors, nanocomposites, batteries and gas storage. © 2009 IOP Publishing Ltd.

File: 3_extract_relation/abstract/2-s2.0-70449338640.txt
This paper presents an optimal load sharing strategy for a PV/FC/battery/supercap hybrid power system that optimizes the system performance. The fuel cell is used to complement the intermittent output of the PV source while the battery storage is used to compensate for part of the temporary peak demand which the PV and fuel cell can't meet thus avoiding oversizing of fuel cell. Supercapacitor energy storage is employed to relieve the battery of narrow and repeated transient charging and discharging ensuring longer battery life. Both the battery and the supercapacitor cover the slow power response of the fuel cell. A power flow control strategy is developed and simulation results are presented to demonstrate its effectiveness. © 2009 IEEE.

File: 3_extract_relation/abstract/2-s2.0-70449526070.txt
A promising thin-sheet graphene-based carbon/Ni-fiber hybrid structure has been developed by the catalytic chemical vapor deposition of ethanol on a sinter-locked 3-dimensional network consisting of 5 vol.% 8-μm-nickel fibers. It is revealed that the graphene nano-sheets consisting of tens of graphene single-layers are stacked in one line to form mesopore-rich carbon nano-fibers (CNFs). One of the most promising is its use as electrodes in electrochemical devices. When employed in an electrochemical capacitor, this hybrid shows excellent capacitive behavior and delivers pleasing specific capacitance at high current density (e.g., 87-100 F/g @ 100-500 mA/g). © 2009 Elsevier B.V. All rights reserved.

File: 3_extract_relation/abstract/2-s2.0-70449560959.txt
Supercapacitors are components for energy storage, dedicated for applications where both energy and power density are needed. Even if their energy density is ten times lower than the energy density of batteries, supercapacitors offer new alternatives for applications where energy storage is needed. We have done an experimental bench and we have measured the voltage across a supercapacitor in a constant current charge/discharge cycle. Using these measurements and a mathematical algorithm we have proposed an electrical model for the supercapacitor, and we have determined the parameters of the model also. © 2009 IEEE.

File: 3_extract_relation/abstract/2-s2.0-70449652466.txt
Self-powered vibration control systems are characterized by a distributed network of regenerative force actuators, which are interfaced with a common power bus. Also connected to the power bus is an energy-storing subsystem, such as a supercapacitor, flywheel, or battery. The entire system is controlled using switch-mode power electronics, and the only power required for system operation is that necessary to perform these switching operations. The resultant energy conservation constraint restricts the set of feedback laws that are feasible. This paper reports on an LMI feasibility constraint for linear self-powered feedback laws, in terms of actuator and storage hardware parameters. Two design applications of this constraint are illustrated. The first is the determination of the least-efficient energy storage parameters necessary to realize a given passive control law. It is shown that this problem is quasiconvex, and may be posed as a generalized eigenvalue problem. The second example uses an extension of positivereal- constrained H2 optimal control, to optimize a control law subject to the feasibility constraint. Both examples are illustrated in the context of base-excited vibrating structures, subjected to stationary stochastic excitation. © 2009 AACC.

File: 3_extract_relation/abstract/2-s2.0-70749155051.txt
A control-orientated model of the electrical architecture for a hybrid electric fuel cell sports vehicle is presented. Creating a control model is a critical first step in understanding the dynamic behaviour of the system and the subsequent design and verification of the control algorithms. The proposed control strategy is made up of both feedback and supervisory control elements. The high voltage bus management system is verified by means of incorporating the solution within a complete non-linear powertrain model of the vehicle. Simulation results are presented that show the performance of the vehicle for both high driver demand manoeuvres and conventional European and US legislative drive-cycles. Copyright © 2007, Inderscience Publishers.

File: 3_extract_relation/abstract/2-s2.0-71549130492.txt
The UltraBattery has been invented by the CSIRO Energy Technology in Australia and has been developed and produced by the Furukawa Battery Co., Ltd., Japan. This battery is a hybrid energy storage device which combines a super capacitor and a lead-acid battery in single unit cells, taking the best from both technologies without the need of extra, expensive electronic controls. The capacitor enhances the power and lifespan of the lead-acid battery as it acts as a buffer during high-rate discharging and charging, thus enabling it to provide and absorb charge rapidly during vehicle acceleration and braking. The laboratory results of the prototype valve-regulated UltraBatteries show that the capacity, power, available energy, cold cranking and self-discharge of these batteries have met, or exceeded, all the respective performance targets set for both minimum and maximum power-assist HEVs. The cycling performance of the UltraBatteries under micro-, mild- and full-HEV duties is at least four times longer than that of the state-of-the-art lead-acid batteries. Importantly, the cycling performance of UltraBatteries is proven to be comparable or even better than that of the Ni-MH cells. On the other hand, the field trial of UltraBatteries in the Honda Insight HEV shows that the vehicle has surpassed 170,000 km and the batteries are still in a healthy condition. Furthermore, the UltraBatteries demonstrate very good acceptance of the charge from regenerative braking even at high state-of-charge, e.g., 70% during driving. Therefore, no equalization charge is required for the UltraBatteries during field trial. The HEV powered by UltraBatteries gives slightly higher fuel consumption (cf., 4.16 with 4.05 L/100 km) and CO2 emissions (cf., 98.8 with 96 g km-1) compared with that by Ni-MH cells. There are no differences in driving experience between the Honda Insight powered by UltraBatteries and by Ni-MH cells. Given such comparable performance, the UltraBattery pack costs considerably less - only 20-40% of that of the Ni-MH pack by one estimate. In parallel with the field trial, a similar 144-V valve-regulated UltraBattery pack was also evaluated under simulated medium-HEV duty in our laboratories. In this study, the laboratory performance of the 144-V valve-regulated UltraBattery pack under simulated medium-HEV duty and that of the recently developed flooded-type UltraBattery under micro-HEV duty will be discussed. The flooded-type UltraBattery is expected to be favorable to the micro-HEVs because of reduced cost compared with the equivalent valve-regulated counterpart. © 2009 Elsevier B.V.

File: 3_extract_relation/abstract/2-s2.0-71649112764.txt
Three kinds of mesocarbon microbeads (MCMBs) with different textures were activated by potassium hydroxide at 900 °C and used as electrode materials for supercapacitor. The effects of textures of precursors on electrochemical performances of activated MCMBs were investigated. Nitrogen sorption measurements (at 77 K) showed that three kinds of activated MCMBs possess high specific surface areas (> 2000 m2/g) and different porosity characteristics. MCMB prepared by emulsion method from bulk mesophase pitch (MCMB-e) has an irregular and distorted lamellar structure of oriented aromatic hydrocarbons. The unique texture of MCMB-e leads to the largest specific surface area (2542.8 m2/g) and the highest micropore volume (0.8236 cm3/g) after activation. Galvanostatic charge-discharge results showed that the activated MCMB-e has the highest specific capacitance of 326 F/g at the current density of 20 mA/g and better rate capability in 6 M KOH electrolyte. The good capacitive behavior of the activated MCMB-e may be attributed to the high-surface area, abundant micropores, closed-packed mesopores and macropores, as well as moderate crystal structures. © 2009 Elsevier B.V. All rights reserved.

File: 3_extract_relation/abstract/2-s2.0-71849096342.txt
The Renewable Energy & Energy Storage (RES) Project is a small-scale investigation of how two types of renewable energy sources (a PV module and a wind turbine-generator [WTG]) can be combined with two types of electric energy storage (the lead-acid battery and a supercapacitor) to power a constant load 24 hours per day. The PV module is rated at 60 W under STC; the peak wind turbine output is 400 W at a wind speed of 30 mph. Two lead-acid batteries were employed eventually, each rated at 100 amp-hours. The supercapacitor can provide 1000 Farads at 12 volts, and the constant load consists of two LED arrays drawing a total of 7 watts. This system has been in operation for five years. Lessons learned in creating, monitoring and operating the RES system will be discussed in the presentation. ©2009 IEEE.

File: 3_extract_relation/abstract/2-s2.0-71949125508.txt
A new kind of supercapacitor electrode material, polyaniline/activated carbon composites (PANI/AC), has been synthesized by in situ polymerization of aniline on the surface of activated carbon. The effect of adding a cobalt salt on the electrochemical performance of the PANI/AC composite was studied. The microstructures of the composites were examined by scanning electron microscopy (SEM) and IR spectroscopy was used to determine the molecular structures and chemical bonding of the composites. The electrochemical performance of the composites was characterized by cyclic voltammetry, galvanostatic charge-discharge measurements and electrochemical impedance spectrometry in 6mol/L KOH solution using Hg/HgO as the reference electrode. Due to the presence of the cobalt salt, Co-PANI/AC shows the desired microstructure, good high-current charge-discharge performance and good electrochemical behavior, with its capacitance of 530F/g being 38.2% higher than that of PANI/AC (387F/g).

File: 3_extract_relation/abstract/2-s2.0-72149086385.txt
Batteries have been used as main energy storage devices in hybrid electric vehicles and portable electronics for many years and they are good in the medium-term low-power applications, but low dynamics and relatively shorter lifespan are their main week points. Due to their fast power response, high power density and high cycling capability, supercapacitors or double-layer capacitors are becoming a promising option for short-term high-power applications. Therefore, it is desirable to combine supercapacitors and batteries in a hybrid energy storage system. This paper presents a dynamic strategy for the active power sharing in hybrid battery/supercapacitor energy storage systems. The power sharing ratio can be dynamically changed during the runtime. The battery may be predominant in the charging or discharging mode when the load demand is relatively low. When the load is rising, the power sharing ratio of the battery is decreasing, while the power ratio of the supercapacitor is increasing simultaneously. This dynamic strategy enables power sharing to depend upon the load demand and makes full use of different capabilities of the battery and supercapacitor. Different dynamic power sharing strategies are tested under different repetitive pulsed load conditions. The effects of different power sharing ratios on the battery and supercapacitor state of charge are also investigated. ©2009 IEEE.

File: 3_extract_relation/abstract/2-s2.0-72949121212.txt
Today's innovative technologies for Railway Electrification and Rolling Stock enable an energy efficient operation of railway vehicles supplied by the overhead contact line. In case there is no possibility to recover the braking energy, an onboard energy storage unit allows absorption of this energy for re-use. Therefore the energy consumption and the emission of "Greenhouse gases", e.g. CO2, can be reduced significantly. But a second operation mode realized by an onboard energy storage unit is possible - the operation of such equipped rail vehicles on tracks without overhead contact lines. The introduction of the new Hybrid Energy Storage system Sitras® HES based on a new electrical connection to the common power supply voltage offers extended possibilities of the operation mode driving without overhead contact line. Consequently, increasingly arising requirement of customers due to aesthetical, environmental or operational reasons can be satisfied by the technology of onboard energy storage units. For both operating modes - energy-efficient operation and operation without overhead contact lines - valuable results and experiences in revenue service at MTS (Metro Transportes do Sul, S.A.) south of Lisbon, Portugal demonstrates the benefits of the new connection concept and the new energy storage system certified according to BOStrab (German Construction and Operating Code) by TÜV Süd GmbH, Germany.

File: 3_extract_relation/abstract/2-s2.0-73849128055.txt
Well dispersed silver nanoparticles (AgNPs) of different sizes (1-13 nm) on single walled carbon nanotubes (SWCNTs) were synthesized by a facile room-temperature deposition-precipitation process. The morphology and microstructure of samples examined by the transmission electron microscopy showed a monodispersed silver particle decorated SWCNT of 2 wt % as determined by the Rietveld phase analysis of powder X-ray diffraction patterns. The chemical state of silver determined from the binding energies of high resolution Ag 3d peaks from X-ray photoelectron spectroscopy revealed a silver (Ag 0) oxidation state. Electrochemical properties were studied using cyclic voltammetry, galvanostatic charge/discharge, and electrochemical impedance studies. Silver decorated SWCNTs demonstrated to be effective bifunctional charge collectors and active electrode materials for a supercapacitor, exhibiting a higher specific capacitance (106 F g-1) compared to pristine SWCNT (47 F g-1). An enhancement observed with AgNP decoration is highly size-dependent and is related to the improved intertube contact resistance, electroactive surface considerations, as well as the participation of Ag in a faradaic reaction induced pseudocapacitance. Decorating the SWCNT with 1 nm AgNP doubled the energy density of the device, which on charge-discharge cycling retained 84% of the initial capacitance at the end of 8000 cycles. © 2009 The Electrochemical Society.

File: 3_extract_relation/abstract/2-s2.0-74949085716.txt
Crystallite carbons (CCs) with low BET specific surface area (≤ 200 m2/g) have been prepared by KOH activation from pre-heated coal pitch based cokes. The pore structure, crystallite structure and surface chemistry of CCs were investigated by N2 adsorption, X-ray diffraction (XRD) and X-ray photoelectron spectroscopy (XPS), respectively. The capacitance performance of CCs as electrode materials for supercapacitors in 1 mol/L tetraethylammonium tetra-fluoroborate/propylene carbonate (Et4NBF4/PC) electrolyte was evaluated. Results reveal that CCs have a large amount of graphite-like crystallites and high graphitization degree. The value of d002 is in the range of 0.356 to 0.666 nm and the surface carbon contents are above 95%. When activating time is 6 h, the obtained CCs shows maximum mass capacitance of 139 F/g charging at 4.0V. The energy storage behaviors are mainly composed of intercalation capacitance and electrochemical double-layer capacitance. The intercalation capacitance initiated by "electrical activation" is the main part of the whole capacitance and the value is determined by graphitization degree of the electrode material.

File: 3_extract_relation/abstract/2-s2.0-75349089032.txt
Ru2·nH2O film as a potential cathode material for supercapacitor was deposited on tantalum foils using water solution of RuCl3·3H2O by galvanostatic-differential pulse voltammetry. The micro-morphology, composition phases and cyclic voltammetry of the film were studied by scanning electron microscope, X-ray diffraction and electrochemical method respectively. The results show that RuCl3·3H2O film precursor transforms into Ru2·nH2O after the heat treatment, and has bigger special capacitance when Ru2·nH2O is amorphous structure. The adhesive force of the film is improved and there is a change for Ru2·nH2O from amorphous to crystal and the special capacitance of film is reduced as the heat treatment temperature increases. When the film is heat treated at 300°C, the adhesive force of the film is measured to be 11.3 MPa, with unit surface mass of 2.5 mg/cm2. The special capacitance of the film is 466 F/g, and maintains at 93.1% after 1000 charge-discharge cycles.

File: 3_extract_relation/abstract/2-s2.0-75749096174.txt
Spinels are not known for their supercapacitive nature. Here, we have explored electrochemically synthesized nanostructured NiCo2O4 spinel thin-film electrode for electrochemical supercapacitors. The nanostructured NiCo2O4 spinel thin film exhibited a high specific capacitance value of 580 F g-1 and an energy density of 32 Wh kg-1 at the power density of 4 kW kg-1, accompanying with good cyclic stability. © 2009 Elsevier B.V. All rights reserved.

File: 3_extract_relation/abstract/2-s2.0-75749150437.txt
We report the synthesis and pseudocapacitive studies of a composite film (PANI-ND-MnO2) of polyaniline (PANI) and manganese oxide (MnO2) nanoparticles. To enhance the interaction of MnO2 and PANI, the surfaces of MnO2 nanoparticles were modified by a silane coupling reagent, triethoxysilylmethyl N-substituted aniline (ND42). The composite film was obtained via controlled electro-co-polymerization of aniline and N-substituted aniline grafted on surfaces of MnO2 nanoparticles (ND-MnO2) on a carbon cloth in a electrolyte of 0.5 M H2SO4 and 0.6 M (NaPO3)6. In comparison to similarly prepared PANI film, the incorporation of MnO2 nanoparticles substantially increases the effective surface area of the film by reducing the size of rod-like PANI aggregates and avoiding the entanglement of these PANI nanorods. Significantly, we observed significant enhancement of specific capacitance in PANI-ND-MnO2 film compared to PANI-MnO2 film prepared in a similar condition, indicating that the presence of the coupling reagent can improve the electrochemical performance of PANI composite film. A symmetric model capacitor has been fabricated by using two PANI-ND-MnO2 nanocomposite films as electrodes. The PANI-ND-MnO2 capacitor showed an average specific capacitance of ∼80 F g-1 and a stable coulombic efficiency of ∼98% over 1000 cycles. The results demonstrated that PANI-ND-MnO2 nanocomposites are promising materials for supercapacitor electrode and the importance of designing and manipulating the interaction between PANI and MnO2 for fundamentally improving capacitive properties. © 2009 Elsevier B.V. All rights reserved.

File: 3_extract_relation/abstract/2-s2.0-75849129496.txt
Polyaniline/MC (mesoporous carbon) composite was synthesized by in situ chemical polymerization method and was used as a new electrode material for supercapacitor. The composite was characterized by N2 adsorption and scanning electron microscope. The electrochemical capacitance performance of the composite was investigated by cyclic voltammetry (CV) and galvanostatic charge-discharge tests with a three-electrode system in a 10 wt% H2SO4 solution. The polyaniline/MC composite electrode shows much higher specific capacitance than pure MC electrode, which is attributed to the incorporation of polyaniline onto the pore surface of MC. Copyright © 2009 John Wiley & Sons, Ltd.

File: 3_extract_relation/abstract/2-s2.0-76449093090.txt
Hydrothermal treatment (HTT) of RuO2-Ta2O5/Ti electrode, as a method for improving their performance, for use in supercapacitors was investigated. The results show that HTT significantly enhances the stability of the electrodes. The specific capacitance of electrodes, subject to HTT in the temperature range 180-250 °C remains unchanged after 1000 CV cycles between -0.2 and 1.1 V vs. SCE; without HTT a decay to 97% of the initial is observed. The results also show that HTT decreases the activity of the electrodes for O2 and H2 evolution and increases the voltage window by 56-135 mV for supercapacitors, but with a specific capacitance decrease of 7-27%. XPS analyses show the existence of more hydroxides after the HTT, which leads to a little increase in the interplanar distance as indicated in the XDR results. Contact angle measurements show the presence of a more hydrophilic surface after HTT. © 2010 Elsevier Ltd. All rights reserved.

File: 3_extract_relation/abstract/2-s2.0-76649122804.txt
Polypyrrole (PPy) film-coated stainless steel electrodes were prepared from aqueous solution containing 0.5 M p-toluene sulphonic acid and 0.1 M pyrrole using pulse galvanostatic method (PGM) and galvanostatic method (GM). The morphology was characterized by scanning electron microscopy. The electrochemical properties of PPy films were investigated with cyclic voltammetry, charge-discharge tests, and ac impedance spectroscopy. The results showed that the PGM-PPy films exhibited higher specific capacitance, better high-rate discharge ability and lower resistance, and were more promising for applications in supercapacitor than GM-PPy films. The specific capacitance (SC) of PGM-PPy films was 403 F g-1 in 1 M H2SO4 electrolyte and 281 F g-1 in 1 M NaNO3 electrolyte. © 2010 Springer Science+Business Media, LLC.

File: 3_extract_relation/abstract/2-s2.0-76649139245.txt
Challenges and opportunities for real-world applications of electrochemical capacitors are discussed. An electrochemical capacitor (EC), sometimes called a supercapacitor or an ultracapacitor, stores electrical charge in the electric double layer at a surfaceelectrolyte interface, primarily in highsurface-area carbon. The concept of storing electrical energy in the electric double layer that is formed at the interface between an electrolyte and a solid has been known since the late 1800s. It is important to keep firmly in mind the basic differences between electrochemical capacitors and batteries both in their materials/structures and in the different physical/chemical mechanisms involved in how they function. The energy stored in an EC can be released within that time frame, and it can, as well, be recharged in the same time. Lithium ion batteries, on the other hand, take several minutes or more time to release all their energy, and similarly several minutes to tens of minutes to hours to be recharged.

File: 3_extract_relation/abstract/2-s2.0-76649142726.txt
In this study, nanoporous gold supercapacitors were produced by electrochemical dealloying of gold-silver alloy. Scanning electron microscopy and energy dispersive X-ray spectroscopy confirmed completion of the dealloying process and generation of a porous gold material with ∼10 nm diameter pores. Cyclic voltammetry and chronoamperometry of the nanoporous gold electrodes indicated that these materials exhibited supercapacitor behavior. The storage capacity of the electrodes measured by chronoamperometry was ∼3 mC at 200 mV. Electrochemical storage and voltage-controlled delivery of two model pharmacologic agents, benzylammonium and salicylic acid, was demonstrated. These results suggest that capacitance-based storage and delivery of pharmacologic agents may serve as an alternative to conventional drug delivery methods. © 2010 Wiley-VCH Verlag GmbH & Co. KGaA.

File: 3_extract_relation/abstract/2-s2.0-77049117587.txt
Chemically modified graphene and polyaniline (PANI) nanofiber composites were prepared by in situ polymerization of aniline monomer in the presence of graphene oxide under acid conditions. The obtained graphene oxide/PANI composites with different mass ratios were reduced to graphene using hydrazine followed by reoxidation and reprotonation of the reduced PANI to give the graphene/PANI nanocomposites. The morphology, composition, and electronic structure of the composites together with pure polyaniline fibers (PANI-F), graphene oxide (GO), and graphene (GR) were characterized using X-ray diffraction (XRD), solid-state 13C NMR, FT-IR, scanning electron microscope (SEM), transmission electron microscope (TEM), thermogravimetric analysis (TGA), and X-ray photoelectron spectroscopy (XPS). It was found that the chemically modified graphene and the PANI nanofibers formed a uniform nanocomposite with the PANI fibers absorbed on the graphene surface and/or filled between the graphene sheets. Such uniform structure together with the observed high conductivities afforded high specific capacitance and good cycling stability during the charge-discharge process when used as supercapacitor electrodes. A specific capacitance of as high as 480 F/g at a current density of 0.1 A/g was achieved over a PANI-doped graphene composite. The research data revealed that high specific capacitance and good cycling stability can be achieved either by doping chemically modified graphenes with PANI or by doping the bulky PANIs with graphene/graphene oxide. © 2010 American Chemical Society.
