Repository: tikam24/supercapacitor_database

# supercapacitor_database
 Supercapacitor database generated from scientific literature

File: 3_extract_relation/abstract/2-s2.0-77449142719.txt
We propose electric double-layer capacitor storage, which has quick response in the output or input of electricity but has a smaller capacity than normal secondary batteries, by application to a residential fuel cell cogeneration system to reduce spike-shaped electric power consumption. The method is expected to enhance the system utilization rate and to moderate the burdens on a power grid connected to fuel cells or other distributed generators. A low-pass filter method was introduced for balancing the power supply and demand, and leveling the power input from the grid. According to simulations performed using practically measured load patterns, the appropriate storage capacity is about 500 Wh for a household, and the fuel cell utilization rate or the grid burden improvement is increased by around 40% in comparison with the case of a system without storage capacity. It has been shown that, in an energy network method of five or more households, the storage capacity can be reduced to approximately 40% with extreme burden improvement of less than 90% of the stand-alone condition. We have also verified the practical operation and the performance of the method by using an experimental system. © 2010 Wiley Periodicals, Inc.

File: 3_extract_relation/abstract/2-s2.0-77749273630.txt
Electrochemical double-layer capacitor (also called supercapacitor) is an electrochemical energy storage device with a high power density, which could be used in application such as pulse power devices or electric vehicles. The paper describes construction of an electrochemical double-layer capacitor that consists of two electrodes immersed in an electrolyte with a separator between them. One electrode consists of a current collector in contact with the active material, while the other one is a counter electrode. Commercially available activated carbon (AC) material, composite RUO2 + AC and natural copper sulfides are used as the active electrode material. Characterization has been performed by an electrochemical system fully developed at Technical Faculty in Bor. The system is based on a PC P4, a commercially available ADDA converter and an external interface for analog signal processing. The software platform is LabVIEW 8.2 package and application software is adapted to investigations of the systems containing high capacitances.

File: 3_extract_relation/abstract/2-s2.0-77949368007.txt
Cobalt-nickel oxide/VGCF(vapor grown carbon fiber) composites were prepared by thermally decomposing cobalt and nickel nitrates directly onto the pore of nickel foam as a current collector and their electrochemical properties were investigated by means of cyclic voltammetry. Cyclic voltammetry for the cobalt-nickel oxide/VGCF composite electrode exhibited specific capacitance values of 1271 Fg-1 at a scan rate of 5 mVs-1 based on cobalt-nickel oxide. SEM images showed that the VGCFs were well-dispersed in the bulk matrix of the cobalt-nickel oxide to give electrical conductivity. It is concluded that the VGCF played the roles in reducing the interfacial resistance in the cobalt-nickel oxide to improve capacitance performance.

File: 3_extract_relation/abstract/2-s2.0-77949489229.txt
Highly ordered MnO2 nanotube and nanowire arrays are successfully synthesized via a electrochemical deposition technique using porous alumina templates. The morphologies and microstructures of the MnO2 nanotube and nanowire arrays are investigated by field emission scanning electron microscopy and transmission electron microscopy. Electrochemical characterization demonstrates that the MnO2 nanotube array electrode has superior capacitive behaviour to that of the MnO2 nanowire array electrode. In addition to high specific capacitance, the MnO2 nanotube array electrode also exhibits good rate capability and good cycling stability, which makes it promising candidate for supercapacitors. © 2010 Elsevier B.V. All rights reserved.

File: 3_extract_relation/abstract/2-s2.0-77949538978.txt
Polythiophene (PTh) nanoparticles was synthesized by cationic surfactant assisted dilute polymerization method using FeCl3 as oxidant to use as electrode material for high performances redox supercapacitors. The physical characterizations of the synthesized PTh nanoparticles were studied by FT-IR and UV-Visible spectroscopy, XRD, SEM and electrical conductivity studies. The synthesized PTh nanoparticles were used for the first time to fabricate symmetric type redox supercapacitor and its capacitor performances were studied by cyclic voltammetry, impedance spectroscopy and charge-discharge studies. The specific capacitance of the capacitor was found to be 134 Fg-1. The energy and power densities were calculated as 8 Whkg-1 and 396 Wkg-1, respectively. It was found that the PTh obtained by cationic surfactant assisted dilute polymerization method had better capacitor performances than the same obtained by the conventional chemical and electrochemical polymerization methods. © 2009 by ESG.

File: 3_extract_relation/abstract/2-s2.0-77949654915.txt
Polypyrrole/conductive mica (PPy/CM) composites were prepared by coating polypyrrole (PPy) onto the surfaces of the conductive mica (CM) via the in situ chemical oxidative polymerization method. The encapsulating morphologies were revealed with the scanning electron microscopy (SEM) technique. The PPy/CM composites were characterized with Fourier transform infrared (FTIR) spectroscopy, X-ray diffraction (XRD), and thermogravimetric analysis (TGA). The composites possess high electrical conductivity at room temperature, the weak temperature dependence of the conductivity. Based on the cyclic voltammetry and the charge/discharge behavior of the PPy/CM composites, it was found that the composites performed typical electrochemical supercapacitor behavior. © 2010 Elsevier B.V. All rights reserved.

File: 3_extract_relation/abstract/2-s2.0-77949654951.txt
The application of poly(2-methoxyaniline-5-sulfonic acid), PMAS, as a molecular template in a bi-layered co-polymerisation process onto a microporous activated carbon fibre is presented. This process produces a bound, compact molecular layer of PMAS, onto which polyaniline (PAni) or polypyrrole (PPy) is co-polymerized as a thin permeable layer coating the surface of the carbon fibre. The physical porous structure of the coated carbon fibre is examined via multi-point isothermal N2 adsorption at 77 K. Surface area and porosity data, calculated using BET and Density Functional Theory (DFT) models, indicates that the majority of the microporosity of the activated carbon fibre is still accessible after polymer deposition. Voltammetry and impedance data, in an aqueous electrolyte (1 M H2SO4), is presented to show the enhancement of the capacitance and resistance properties of the composite material and the benefit of these improvements to its use as a supercapacitor electrode material. Formation of the bi-layer carbon fibre composite resulted in an effective increase in capacitance; from 125 F g-1 for the untreated carbon substrate, to as high as 222 F g-1 for the PAMS/PAni treated sample. The latter result represents a 69% improvement in capacitance and is attributed to the additional pseudocapacitive contribution of the ECP and the preservation of double-layer capacitance through the retention of fibre microporosity. Impedance analysis of the PMAS/PAni composite sample estimates the materials' intrinsic resistance to be Rs = 3.7 Ω and distributed pore resistances (ΩDPR) of 2.8 Ω; compared to Rs = 1.8 Ω and ΩDPR = 6.4 Ω for the untreated carbon substrate. © 2010 Elsevier B.V. All rights reserved.

File: 3_extract_relation/abstract/2-s2.0-77950480711.txt
Maximizing power and energy densities of ultracapacitors requires configuring redox-active materials in specific architectures that: 1) maximize electrolyte-electrode contact area, 2) minimize transport distances for both electrons and charge compensating species, and 3) minimize transport barriers. We have developed a simple solution-based method, using an organic template, that enables us to introduce hierarchical porosity in ruthenium oxide down to the nano-scale by controlling the oxidative crystal growth of RuO2. The high capacitances of the resulting nanostructured electrodes were found to be comparable to hydrous ruthenium oxide formed under dramatically different conditions. Materials characterization reveals that the organic template directs structure formation and promotes hydroxyl retention.

File: 3_extract_relation/abstract/2-s2.0-77950486042.txt
Carbon-based micro-supercapacitors dedicated to energy storage in self-powered modules were fabricated with inkjet printing technology on silicon substrate. The ink containing activated carbon with particles size ranging from 1 μm to 10 μm, mixed with PTFE and glycol was stabilised with a surfactant, Triton X100. After functionalising the electrodes surroundings with octadecyltrichlorosilane (OTS), the ink was deposited by inkjet on the electrodes with the substrate heated at 140°C in order to assure a good homogeneity. The resulting structures have a resolution of 10 μm. Micro-supercapacitors with the carbon electrodes were tested in acetonitrile and Et4NBF4 dried salts: the capacitance density obtained was 50 μF.cm-2. The newly developed technology will allow the integration of the storage device as close as possible as the MEMS-based energy harvesting device, minimising power losses through connections. © 2009 Materials Research Society.

File: 3_extract_relation/abstract/2-s2.0-77950933452.txt
In this study, ruthenium oxide-polypyrrole (RuOx-PPy) composite nanostructures were prepared as electrode materials for electrochemical capacitors. Pyrrole was electrochemically polymerized in the pores of an anodized aluminum oxide (AAO) template. RuOx was further deposited on the surface of the PPy nanorod array by an electrochemical method. The morphology and composition of the RuOx-PPy nanocomposites were observed by SEM and EDX. The capacitive performance of the RuOx-PPy nanocomposites was investigated by the galvanostatic charge/discharge test as a function of the amount of RuOx. The maximum specific capacitance of the RuOx-PPy nanocomposite electrode was 419 mF cm-2/681 F g-1. © 2010 Elsevier B.V. All rights reserved.

File: 3_extract_relation/abstract/2-s2.0-77951191214.txt
The proceedings contain 329 papers. The topics discussed include: design simulation of top ITO gratings to improve light transmission for gallium nitride LEDs; non-volatile memory devices based on chalcogenide materials; a remote sensing image segmentation method based on spectral and texture information fusion; low power ambient energy harvesting, conversion, and storage circuits; dynamic single-row routing technique for channel assignments; a new method to reduce the side-channel leakage caused by unbalanced capacitances of differential interconnections in dual-rail logic styles; using a supercapacitor to power wireless nodes from a low power source such as a 3V button battery; a novel EKF-GPS algorithm for bridge deformation monitoring system; a high-performance architecture of an XML processor for SIP-based presence; the two-level-turn-model fault-tolerant routing scheme in Tori with convex and concave faults; and generating rule-based executable process models for service outsourcing.

File: 3_extract_relation/abstract/2-s2.0-77951621493.txt
The physical and electrochemical properties of the activated carbon pellet electrodes have been investigated. Activated carbon pellets were prepared from single step carbonization process of pre-carbonized rubber wood sawdust at a temperature of 800 °C that followed with a CO2 activation process at temperature in the range of 700-1000 °C. The BET characterization on the sample found that the surface area of the carbon pellet increased with the increasing of the activation temperature. The optimum value was as high as 683.63 m2 g-1. The electrical conductivity was also found to increase linearly with the increasing of the activation temperature, namely from 0.0075 S cm-1 to 0.0687 S cm-1 for the activation temperature in the range of 700-1000 °C. The cyclic voltammetry characterization of the samples in aqueous solution of 1 M H2SO4 also found that the specific capacitance increased with the increasing of the activation temperature. Typical optimum value was shown by the sample activated at 900 °C with the specific capacitance was as high as 33.74 F g-1 (scan rate 1 mV s-1). The retained ratio was as high as 32.72%. The activated carbon pellet prepared from the rubber wood sawdust may found used in supercapacitor applications. © 2010 Elsevier B.V. All rights reserved.

File: 3_extract_relation/abstract/2-s2.0-77951656741.txt
In this study, hydrous ruthenium oxide with carbon nanotube additives was deposited on Ti substrate by cathodic deposition method. Combination of amorphous and nanocrystalline structure of hydrous ruthenium oxide was investigated by high resolution electron microscopy. It was found that thin hydrous ruthenium oxide coating layer can be deposited on CNT substrate. The thickness of the coating layer was found less than 10nm. The capacitance was found increased when the deposition time was increased. The maximum capacitance of hydrous ruthenium oxide coating was measured to be 718.8F/g. ©2010 IEEE.

File: 3_extract_relation/abstract/2-s2.0-77951663408.txt
Ordered microporous carbon molecular sieves with high specific area and well-dispersed Pt nanoparticles have been prepared by chemical vapour deposition method. Electrochemical properties were measured, showing the nitrogen-doped carbons exhibited excellent performance as an electrochemical supercapacitor. ©2010 IEEE.

File: 3_extract_relation/abstract/2-s2.0-77951723228.txt
Core shell BaTiO3 based particles sintered using advanced processes provide a high control of grain boundaries in bulk composites. As a result, supercapacitor behavior was evidenced which came from the balance between inner grain conductivity and grain boundary dielectric barrier. Thanks to the core-shell structure of the starting particles, improved control of the effective dielectric parameters can be achieved. © 2010 Copyright SPIE - The International Society for Optical Engineering.

File: 3_extract_relation/abstract/2-s2.0-77951828342.txt
A simple, low-cost, and efficient electrochemical strategy, which includes the co-deposition of a Ni-Cu layer, selective etching of Cu from the film (leaving nano-porous Ni), and electrodeposition of Co(OH)2 nano-whiskers on the obtained Ni substrate, is used to construct a nano-structured electrode. This process can be conducted on many conductive surfaces, which can be cheap, flexible, and wearable, and can be integrated into advanced mobile micro-power systems. Due to its unique nano-architecture, the prepared Co(OH)2 electrode shows exceptional energy storage performance as compared to that of the conventional version of the electrode. The optimum specific capacitance obtained in this study, evaluated using cyclic voltammetry (CV), was as high as 2800 F/g. When the CV scan rate was increased from 5 to 200 mV/s, only a 4% decay in the capacitance was found, indicating excellent high-power capability. These characteristics make the nano-structured Co(OH)2 electrode a promising candidate for supercapacitor applications. © 2010 The Royal Society of Chemistry.

File: 3_extract_relation/abstract/2-s2.0-77952007906.txt
AC motor variable frequency speed regulation system has been widely used in industrial and agricultural production. Unfortunately, most of them adopt energy consumption brake, which lead to large energy waste. Supercapacitor based energy saving system can absorb the braking energy when motor decelerate, which achieve energy saving. The rule based energy management strategy was presented. This energy management strategy decides the working state of the energy saving system by DC bus voltage of the variable frequency speed regulation system. The role of the supercapacitor based energy saving system in variable frequency speed regulation system had been analyzed by PSIM software. The actual load has been replaced by a programmed controllable machine in experiment. The simulation and experiment result verify the feasibility of the energy saving scheme and the validity of the rule based energy management strategy. ©2010 Chin.Soc.for Elec.Eng.

File: 3_extract_relation/abstract/2-s2.0-77952040214.txt
A kind of polyacrylonitrile-based carbon with a 3-D continuous mesopore structure was prepared by using silica gel as a template. Both the mesopore structure and the nitrogen content could be easily tailored by controlling the carbonization temperature. With decreasing the carbonization temperature, the porosity gradually decreased, while the nitrogen content increased. The sample carbonized at 800 °C and showed the highest specific capacitance of 210 F g-1 at the current density of 0.1 A g-1, which could still stay over 90% when the current density increased by 10 times. The good electrochemical properties could be ascribed to the following three factors: (1) the great pseudocapacitance of nitrogen functionalities, which is 28% of the total capacitance, (2) the 3-D continuous pore structure with a high mesoporosity of 92.5%, and (3) the enhanced wettability resulting from the nitrogen on the carbon skeleton. © 2010 American Chemical Society.

File: 3_extract_relation/abstract/2-s2.0-77952617290.txt
The nanocomposites of polypyrrole (PPy) and multi-walled carbon nanotube (MWCNT) with different composition are synthesized by the chemical oxidative polymerization method. In these composites, the MWCNTs are uniformly coated by PPy with different thickness. The electrochemical properties of the composite electrodes are investigated by cyclic voltammetry, galvanostatic charge-discharge cycling and electrochemical impedance spectroscopy. The full cells assembled with the PPy/MWCNT composite electrodes deliver initial specific capacitances ranging from 146.3 to 167.2 F/g at 0.5 mA/cm2 and exhibit stable cycling characteristics. The effect of content of MWCNT in the composite on cycling performance of the cells is also investigated.

File: 3_extract_relation/abstract/2-s2.0-77952795967.txt
Emerging technologies for ambient energy harvesting have enabled the development of Energy-Harvesting Aware Wireless Sensor Networks. This paper presents a new energy efficient approach for the characterization of a system composed of a solar mini-panel and supercapacitors (supercaps) that is able to supply energy to the sensor node from the three possible sources, namely, the supercapacitor (supercap), the backup battery and the solar-panel itself. Besides the efficiency this approach preserves the integrity of the supercapacitors, avoiding the real risks of degradation usually found in the literature. It is also shown that the energy efficiency provides not only energy awareness sensor nodes, but also information for the analysis and planning of QoS metrics for Wireless Sensor Networks. ©2009 IEEE.

File: 3_extract_relation/abstract/2-s2.0-77953134811.txt
Three-dimensional (3-D) MnO2-carbon nanotube (CNT) nanocomposites were prepared by a simple one-pot hydrothermal method. An electrode was then prepared with these nanocomposites. For comparative investigation, MnO2 microspheres were also hydrothermally prepared without adding CNTs. The as-synthesized MnO2 microspheres were then mechanically mixed with CNTs to prepare a subsequent electrode. The samples were characterized by electron microscopy, X-ray diffraction, and electrochemical methods. It has been revealed that a 3-D conductive network of CNTs was formed with microspheres of MnO2 nanorods interwoven with and connected by CNTs. As a result, the hydrothermally mixed MnO2-CNT electrode showed a higher specific capacitance than the mechanically mixed electrode. It has therefore been concluded that the hydrothermal mixing method yields a more homogeneous product that is better suited to take full advantages of both the high capacitance of MnO2 and the high electrical conductivity of CNTs. The 3-D MnO2-CNT nanocomposites reported herein have provided a promising electrode material for supercapacitors and other electrochemical energy storage/conversion devices. © 2010 Elsevier B.V. All rights reserved.

File: 3_extract_relation/abstract/2-s2.0-77953138107.txt
Polyaniline/neutral red/TiO2 composite electrode materials (PANI/PNR/TiO2) are prepared by chemical oxidation polymerization. Structural and morphological characterizations of PANI/PNR and PANI/PNR/TiO2 are carried out by X-ray powder diffraction (XRD) and scanning electron microscopy (SEM). The results reveal a uniform dispersion of TiO2 nanoparticles in the netlike structure of PANI/PNR structure. Electrochemical performance of the composite electrodes is studied by cyclic voltammetry, ac impedance spectroscopy and galvanostatic charge-discharge measurements in 1 M H2SO4 solution. The results indicate that PANI/PNR/TiO2 composite electrodes show high specific capacitance and good cyclic stability. The maximum specific capacitance of 335 F g-1 is obtained from galvanostatic charge-discharge at a constant current of 5 mA, the specific capacitance of PANI/PNR/TiO2 composite has improvement values of 22% compared to that of PANI/PNR (260 F g-1). Besides, PANI/PNR/TiO2 supercapacitors show excellent cyclic performance; the decay of the capacitance after 1000 charge-discharge cycles is only 20%. © 2010 Elsevier B.V. All rights reserved.

File: 3_extract_relation/abstract/2-s2.0-77953169634.txt
Hybridizing a fuel cell with an energy storage unit (battery or supercapacitor) combines the advantages of each device to deliver a system with high efficiency, low emissions, and extended operation compared to a purely fuel cell or battery/supercapacitor system. However, the benefits of such a system can only be realised if the system is properly designed and sized, based on the technologies available and the application involved. In this work we present a sizing-design methodology for hybridisation of a fuel cell with a battery or supercapacitor for applications with a cyclic load profile with two discrete power levels. As an example of the method's application, the design process for selecting the energy storage technology, sizing it for the application, and determining the fuel load/range limitations, is given for an unmanned underwater vehicle (UUV). A system level mass and energy balance shows that hydrogen and oxygen storage systems dominate the mass and volume of the energy system and consequently dictate the size and maximum mission duration of a UUV. © 2010 Elsevier B.V. All rights reserved.

File: 3_extract_relation/abstract/2-s2.0-77953605678.txt
Cylindrical carbon monoliths (7 mm in diameter and 3.9 mm in height) with a microporous structure and compacted pellets derived from the monoliths with the same mass and similar geometric dimensions (6 mm in diameter and 3.2 mm in height) are studied as electrodes in two-electrode supercapacitor cells. The monolith cell shows better electrochemical behavior than the pellet cell, as deduced from its higher capacitance, lower resistance, and shorter response time. The specific capacitance of carbon in monoliths (150 F g-1) is compared to that in pellets (123 F g-1) and discussed. © 2010 The Electrochemical Society.

File: 3_extract_relation/abstract/2-s2.0-77953611211.txt
Polarizable electrodes of electric double layer capacitors (EDLCs) were made from carbon nanotubes (CNTs). Effect of carbon dioxide activation together with acid oxidation for the electrodes on the characteristics and performances of electrodes and EDLCs was studied. Carbon dioxide activation changed the microstructure of the electrodes, increased the effective surface area of CNTs and optimized the distribution of apertures of the electrodes. Acid oxidization modified the surface characteristics of CNTs. Based on the polarizable electrodes treated by carbon dioxide activation and acid oxidization, the performances of EDLCs were greatly enhanced. The specific capacitance of the electrodes with organic electrolyte was increased from 21.8 F/g to 60.4 F/g. © Science China Press and Springer-Verlag Berlin Heidelberg 2010.

File: 3_extract_relation/abstract/2-s2.0-77954882888.txt
This paper shows several structures of the hybrid excavator with the supercapacitor and compares them with each other from the aspect of fuel efficiency, the additional cost due to the hybridization, and the expected payback time. According to the comparison result, it can be concluded that a compound-type hybrid structure is a better solution than others because of its short expected payback time and higher reliability. In addition, the power control algorithm of the engine and the supercapacitor is proposed. To verify the proposed algorithm, the computer simulation and the engine dynamo test were performed, and the results are presented. The results show that the proposed control algorithm can achieve balance of the power and the energy between the energy sources and the load, and by hybridization, the fuel consumption can be reduced by about 24% compared with the conventional hydraulic excavator. The hardware implementation is now in progress for a 22-ton class excavator. © 2010 IEEE.

File: 3_extract_relation/abstract/2-s2.0-77955430412.txt
We present a quick and easy method to synthesize graphene-MnO2 composites through the self-limiting deposition of nanoscale MnO2 on the surface of graphene under microwave irradiation. These nanostructured graphene-MnO2 hybrid materials are used for investigation of electrochemical behaviors. Graphene-MnO2 composite (78 wt.% MnO 2) displays the specific capacitance as high as 310 F g-1 at 2 mV s-1 (even 228 F g-1 at 500 mV s-1), which is almost three times higher than that of pure graphene (104 F g -1) and birnessite-type MnO2 (103 F g-1). Interestingly, the capacitance retention ratio is highly kept over a wide range of scan rates (88% at 100 mV s-1 and 74% at 500 mV s-1). The improved high-rate electrochemical performance may be attributed to the increased electrode conductivity in the presence of graphene network, the increased effective interfacial area between MnO2 and the electrolyte, as well as the contact area between MnO2 and graphene. © 2010 Elsevier Ltd. All rights reserved.

File: 3_extract_relation/abstract/2-s2.0-77955534049.txt
MnO2 nanoparticle enriched poly(3,4-ethylenedioxythiophene) (PEDOT) nanowires are fabricated by simply soaking the PEDOT nanowires in potassium permanganate (KMnO4) solution. The structures of these MnO2 nanoparticle enriched PEDOT nanowires are characterized by SEM and TEM, which show that the MnO2 nanoparticles have uniform sizes and are finely dispersed in the PEDOT matrix. The chemical constituents and bonding of these composite nanowires are characterized by energy-dispersive X-ray analysis, X-ray photoelectron spectroscopy, and infrared spectroscopy, which indicate that the formation and dispersion of these MnO2 nanoparticles into the nanoscale pores of the PEDOT nanowires are most likely triggered by the reduction of KMnO4 via the redox exchange of permanganate ions with the functional group on PEDOT. Varying the concentrations of KMnO4 and the reaction time controls the loading amount and size of the MnO2 nanoparticles. Cyclic voltammetry and galvanostatic charge - discharge are used to characterize the electrochemical properties of these MnO2 nanoparticle loaded PEDOT nanowires. Due to their extremely high exposed surface area with nanosizes, the pristine MnO2 nanoparticles in these MnO2 nanoparticle enriched PEDOT nanowires show very high specific capacitance (410 F/g) as the supercapacitor electrode materials as well as high Li+ storage capacity (300 mAh/g) as cathode materials of Li ion battery, which boost the energy storage capacity of PEDOT nanowires to 4 times without causing excessive volume expansion in the polymer. The highly conductive and porous PEDOT matrix facilitates fast charge/discharge of the MnO2 nanoparticles and prevents them from agglomerating. These synergic properties enable the MnO2 nanoparticle enriched PEDOT nanowires to be promising electrode materials for supercapacitors and lithium ion batteries. © 2010 American Chemical Society.

File: 3_extract_relation/abstract/2-s2.0-77955613768.txt
Faced with numerous challenges raised by the requirements of the modern industries for higher power and higher energy, supercapacitors study started playing an important role in offering viable solutions for some of these requirements. This paper presents the surface redox reactions based modeling in order to study the origin of high capacity of EDLC (electrical double-layer capacitor) for better understanding the working principles of supercapacitors. Some application-dependent sizing methods are also presented since proper sizing can increase the efficiency and the life cycle of the supercapacitor based systems.

File: 3_extract_relation/abstract/2-s2.0-77955890935.txt
Synthesis and characterisation of nanostructured vanadium oxide based systems and their application in energy storage devices, namely supercapacitors, is presented. Vanadium oxide has been synthesised using a hydrothermal route in presence of various templates. X-ray diffraction studies reveal the formation of vanadium (IV) oxide as majority phase. SEM and TEM results depict presence of different nano-structured morphologies depending upon the template used. BET surface area measurement shows an increase of ∼7 times in the surface area of the synthesised powders in comparison to surface area of the starting raw powders. Conductivity enhancement of ∼3 to 5 orders of magnitude is observed as compared to conductivity of the starting raw material. These properties make this templated system suitable for application as electrode material in energy storage devices such as supercapacitors. Promising results of charge discharge on supercapacitors assembled using templated vanadium oxide based electrodes are reported. It is proposed that such systems can act as a cheap alternative to RuO2. Copyright © 2010 Inderscience Enterprises Ltd.

File: 3_extract_relation/abstract/2-s2.0-77956034110.txt
Electrical energy is vital to our daily activities. However, energy cost is increasing while much energy is being wasted into the environment. If we can capture these wasted energies, efficiency of energy utilization will be enhanced, and this is the idea of energy harvesting. Unfortunately, the existing technology for harvesting environmental energy and converting it to useful DC power cannot store the captured energy due to the leaky nature of the device, and hence the output power is generally low. In this work, we present a novel energy harvesting concept through a working circuit. Using electromagnetic energy source as an example, the proposed circuit is capable of converting low power energy to a DC voltage about 2.5 V. © 2010 IEEE.

File: 3_extract_relation/abstract/2-s2.0-77956073921.txt
New developments in double-layer capacitor technology are yielding devices with ever more wide ranging characteristics. Particularly interesting is the trend of increasing maximum cell voltage whilst maintaining the high capacitance which characterises these devices. The desire to improve the existing technology has led to the development of an asymmetric lithium-ion capacitor technology with impressive energy storage characteristics. Presented is a direct comparison between this new technology and a more traditional supercapacitor technology relevant for power electronic applications. A new hierarchy of comparisons is introduced which is used to define, compare and contrast techniques regarding these devices for power electronic interface. Results from experimentation on real-world components are presented and conclusions drawn from the response to input conditions designed to characterise the devices. A technique for derivation of an equivalent circuit is presented for each device.

File: 3_extract_relation/abstract/2-s2.0-77956410981.txt
We report on a study on the development of a self-supported membrane of carbon nanotube (CNT) mixed with MnO 2 nanowires as supercapacitors. Both single-walled CNTs (SWCNTs) and multiwalled CNTs (MWCNTs) have been explored to serve as the electrically conductive networks to connect redox active MnO 2 nanowires. High-quality α-MnO 2 nanowires were synthesized using bulk α-MnO 2 crystals as the precursor by a facile hydrothermal method. The morphology and structure of the as-prepared α-MnO 2 nanowires were characterized by X-ray and electron diffraction, transmission electron microscopy, and scanning electron microscopy. Supercapacitor membranes were prepared by filtration of mixture solutions of MnO 2 nanowires and CNTs at various ratios, forming entangled networks which are self-supported and directly used as supercapacitor electrodes without binders or backing metals. Cyclic voltammetry at various scan rates and charge-discharging measurements are used to characterize the supercapacitance of the CNT-MnO 2 nanowire membranes. The specific capacitance has been found to be increased by several times over that of pure CNT membranes after incorporation of MnO 2 nanowires. Copyright © 2010 American Scientific Publishers.

File: 3_extract_relation/abstract/2-s2.0-77956571064.txt
Electrochemical quartz crystal microbalance (EQCM) has been used to study the electrochemical precipitation of Mn (OH) 2 on a Au crystal and its capacitance properties. From the EQCM data, it is inferred that NO 3- ions get adsorbed on the Au crystal and then undergo reduction, resulting in an increase in pH near the electrode surface. Precipitation of Mn2+ occurs as Mn (OH) 2, with an increase in mass of the Au crystal. Mn (OH) 2 undergoes oxidation to MnO2, which exhibits electrochemical supercapacitor behavior on subjecting to electrochemical cycling in a Na2 SO4 electrolyte. EQCM data indicate mass variations corresponding to surface insertion/extraction of Na+ ions during discharge/charge cycling. © 2010 The Electrochemical Society.

File: 3_extract_relation/abstract/2-s2.0-77956587249.txt
An electrolyte, N, N′ -1,4-diethyl, triethylene, and diamine tetrafluoroborate dissolved in glutaronitrile, was developed and investigated in a symmetrical supercapacitor using activated carbon as electrodes (active carbon∫active carbon). The electrochemical performance of the simulated supercapacitor was examined using ac impedance, cyclic voltammetry, and constant current charging/discharging tests. According to the results, the electrochemical window of the supercapacitor could reach 4.2 V, and its single-anode specific capacitance could reach 245.3 F g-1. The supercapacitor also has better capacitance characteristics, reversibility, and cyclic characteristics. © 2010 The Electrochemical Society.

File: 3_extract_relation/abstract/2-s2.0-77956610705.txt
Different aqueous-based electrolytes have been tested in order to improve the electrochemical performance of hybrid (asymmetric) carbon/MnO2 electrochemical capacitor (EC). Chloride and bromide aqueous solutions lead to the formation of Cl2 and Br2 respectively upon oxidation of the corresponding salt, thus limiting the useful electrochemical window of the MnO2 electrode and producing gas evolution (in the case of chloride salts) detrimental to the cycling ability of an hybrid device. For sulfate and nitrate salts, MnO2 electrode exhibits a 20% increase in capacitance when lithium is used as the cation compared to sodium or potassium salts, probably due to partial lithium intercalation in the tunnels of α-MnO2 structure. The higher ionic conductivity and solubility of LiNO3 has led to the investigation of this electrolyte in carbon/MnO2 supercapacitor compared to standard hybrid cell using K2SO4. A lower resistance increase was evidenced when the temperature was decreased down to -10 °C. Long term cycling ability of carbon/MnO2 supercapacitor was also evidenced with 5 M LiNO 3 electrolyte. © 2010 Elsevier Ltd. All rights reserved.

File: 3_extract_relation/abstract/2-s2.0-77956615060.txt
Effect of surfactants present in alkaline and acidic solutions on the capacitance of carbon electrodes has been studied. Three various types of surfactants, i.e. sodium dodecyl sulphate (SDS), tetrapropylammonium bromide (TPAB) and non-ionic such as polymer of polyethylene glycol and p-t-octylophenol (Triton X-100) have been selected for this target. Concentration of these electrolyte additives was 0.005 mol L-1. Decreasing the surface tension in the electrode/electrolyte interface allows better penetration of electrolyte into the pores. However, surfactants played a different role depending on the electrode polarity. Detailed analysis of capacitance versus current load, frequency dependence as well as self-discharge and cyclability proved especially a profitable effect of Triton X-100 on capacitor operating in alkaline solution. © 2010 Elsevier Ltd. All rights reserved.

File: 3_extract_relation/abstract/2-s2.0-77956885229.txt
A new type of asymmetric supercapacitor containing a MnFe2O 4 negative electrode and a LiMn2O4 positive electrode in aqueous LiNO3 electrolyte has been synthesized and characterized. The nanocrystalline MnFe2O4 anode material has a specific capacitance of 99 F g-1 and the LiMn2O 4 cathode a specific capacity of 130-100 mAh g-1 under 10-100 C rate. The cell has a maximum operating voltage window of ca. 1.3 V, limited by irreversible reaction of MnFe2O4 toward reducing potential. The specific power and specific energy of the full-cell increase with increasing anode-to-cathode mass ratio (A/C) and saturate at A/C ∼4.0, which gives specific cell energies, based on total mass of the two electrodes, of 10 and 5.5 Wh kg-1 at 0.3 and 1.8 kW kg-1, respectively. The cell shows good cycling stability and exhibits significantly slower self-discharge rate than either the MnFe2O4 symmetric cell or the other asymmetric cells having the same cathode but different anode materials, including activated carbon fiber and MnO2. © 2010 Elsevier B.V.

File: 3_extract_relation/abstract/2-s2.0-77957159377.txt
A calorimetric technique was developed for measuring heat generated within a Double-Layer Capacitor cell under cycling by analyzing its transient temperature change. Measurements were performed for a short time period of the current cycle to get small temperature changes and thus not substantially affect the properties of the cell during charge and discharge. The calorimetric technique is described and its performance demonstrated on a symmetrical activated carbon cell with 1 M N(C2H5)4BF4 in propylene carbonate as electrolyte over a wide current range. Capacitance of the cell at room temperature was around to 0.25 F cm-2. Power density was found between 2 × 10-3 to 70 × 10-3 W cm-2 according to the current density that varied between 0.01 and 0.15 A cm-2 for a cell load pressure equal to 25 kg cm-2. Equivalent resistance, measured on the calorimeter, was found to vary between 4 and 8 Ω cm2, according to the charge rate. Calorimetric measurements were found in good agreement with the energy balance of the cell deduced from the potential profiles and currents. © 2010 Elsevier B.V. All rights reserved.
