Repository: tikam24/supercapacitor_database

# supercapacitor_database
 Supercapacitor database generated from scientific literature

File: 3_extract_relation/abstract/2-s2.0-77957319156.txt
We introduced a facile method to construct hierarchical nanocomposites by combining one-dimensional (1D) conducting polyaniline (PANI) nanowires with 2D graphene oxide (GO) nanosheets. PANI nanowire arrays are aligned vertically on GO substrate. The morphologies of PANI nanowires can be controlled by adjusting the ratios of aniline to GO, which are attributed to different nucleation processes. The hierarchical nanocomposite structures of PANI-GO were further proved by UV-vis, FTIR, and XRD measurements. The hierarchical nanocomposite possessed higher electrochemical capacitance and better stability than each individual component as supercapacitor electrode materials, showing a synergistic effect of PANI and GO. This study will further guide the preparation of functional nanocomposites by combining different dimensional nanomaterials. © 2010 American Chemical Society.

File: 3_extract_relation/abstract/2-s2.0-77957569184.txt
Boron-doped ordered mesoporous carbons (OMCs) with tunable pore size were prepared using SBA-15 as hard template and boric acid as pore expanding agent. As demonstrated by N2 adsorption tests, the pore size increases from 3.3 to 8.1 nm with increasing in molar ratio of boric acid (0%∼75%), while the mesopore structure is retained. Electrochemical tests demonstrate that the Boron-doped OMCs present higher specific capacitance than the Boron-free OMC in KOH electrolyte. The capacitive performance is related to both pore regularity and pore size. The OMC prepared by doping 50% mole of boric acid shows the best capacitive performance.

File: 3_extract_relation/abstract/2-s2.0-77957890868.txt
Synthetic nanoporous carbons are prepared by polymerization of mixtures containing coal tar pitch and furfural in different proportions, followed by carbonization of obtained solid product and steam activation of the carbonizate. The chemical composition of the initial mixture significantly affects the physicochemical properties (surface area, pore structure, electro resistance and amount of oxygen-containing groups on the surface) of the obtained materials. The incorporation of oxygen in the precursor mixture by means of furfural, has a strong influence in the synthetic step; increasing the furfural content facilitates the formation of a solid product characterized by a large oxygen content. Moreover, the solid product is more reactive towards activation as the furfural content increases, giving rise to nanoporous carbons with large surface areas and unique chemical features (high density of oxygen functionalities of basic nature). These nanoporous carbons have been investigated as electrodes in electrochemical applications. © 2010 Elsevier B.V. All rights reserved.

File: 3_extract_relation/abstract/2-s2.0-77958049283.txt
Nanostructured multiwalled carbon nanotube (MWNTs)-polymer based electrodes exhibiting high electrical conductivity and high surface area shown to be ideal candidates for use as electrodes in electronically driven applications as actuators and supercapacitors.

File: 3_extract_relation/abstract/2-s2.0-77958472046.txt
Supercapacitors offer a solution for supplementing and increasing battery life by fulfilling peak power demands in automatic meter reader (AMR) applications. The supercapacitor is charged from the primary power supply in these applications, but functions as a backup power source when the primary source fails or peak power has to be provided. Supercapacitors also work in parallel with batteries for applications that require constant low power discharge for continual function and a pulse power for peak loads. Supercapacitors solve another big challenge encountered by designers of battery-powered AMR circuits due to voltage drop in their system designs in addition to benefiting peak current demand performance. These capacitors also prevent large voltage swings by maintaining a fully charged state to act as a power reserve or to perform critical functions in the event of power loss in addition to satisfying peak power demands.

File: 3_extract_relation/abstract/2-s2.0-78049443930.txt
Lithiated spinel, LiCrTiO4 is synthesized by sonochemical method followed by calcination at 923 K for 2 h. The prepared material is characterized by powder X-ray diffraction (XRD), scanning electron microscopy (SEM), transmission electron microscopy (TEM) and energy dispersion X-ray spectroscopy (EDX). Cubic phase LiCrTiO4 with Fd3m space group is evident from the XRD. Particles of 60-70 nm in size are observed from the microscopic images. The presence of respective elements is confirmed from EDX analysis. The electrochemical characteristics of LiCrTiO4 electrode were evaluated in a lithium battery cell. It has been found that the intercalation of lithium ions into LiCrTiO4 lattice occurs at 1.5 and 1.65 V vs. Li/Li+ with ionic conduction behavior. A reversible specific capacity of ∼ 160 mAh/g was obtained. Nanocrystalline LiCrTiO 4 is exploited as anode for asymmetric hybrid supercapacitor and the electrochemical performance is investigated. The cell exhibited a specific capacity of 59 mAh/g at 1 mA/cm2 in a non-aqueous electrolyte. It also showed good cycling performance for 1000 cycles with 96% retention in capacity. © 2010 Elsevier B.V. All rights reserved.

File: 3_extract_relation/abstract/2-s2.0-78049443931.txt
A novel layered manganese oxide/poly(aniline-co-o-anisidine) nanocomposite [MnO2/P(An-co-oAs)] was successfully synthesized by a delamination/reassembling process using P(An-co-oAs) ionomer and layered manganese oxide in aqueous solution. This nanocomposite obtained was then characterized by Fourier transform infrared (FTIR) spectra, X-ray diffraction (XRD), electron microscopy (SEM), and thermogravimetric (TG) analysis. X-ray diffraction and electron microscope analysis showed that the MnO 2/P(An-co-oAs) nanocomposite had a lamellar structure with increasing interlayer spacing. The MnO2/P(An-co-oAs) nanocomposite exhibited substantially improved conductivity, which was near 100 times greater than that of its pristine MnO2 (3.5 × 10-7 S cm-1). The specific capacitance of the MnO2/P(An-co-oAs) nanocomposite reached 262 F g-1 in 1 M Na2SO4 at a current density of 1 A g-1, which was significantly higher than that of either of its two pristine materials [MnO2 (182 F g-1) or P(An-co-oAs) (127 F g-1)] owing to the synergic effect between the two pristine components. The fabrication mechanism of the nanocomposite was also proposed and discussed in this paper. © 2010 Elsevier Ltd.

File: 3_extract_relation/abstract/2-s2.0-78049528779.txt
Thin polypyrrole (PPy) films (thickness = 5-10 nm) were electrochemically deposited in situ on a carbon paste (97% of graphite plus 3% of Teflon) by means of cyclic voltammetry (CV), from an acetonitrile solution of pyrrole (0.2 M) and NaClO4 (0.1 M). The obtained PPy/graphite composite electrode was investigated by CV and chronopotentiometry in 0.3 M NaClO4 aqueous electrolytic solution. The capacitance of a composite electrode, calculated by CV, was about 10 F g-1. The capacitance value of the composite electrode was approximately nine times larger than that of pure graphite. The massic charge and discharge capacity (Q) values, calculated by chronopotentiometry, were considerably higher for the composite electrode-by more than 60 times-than for the pure graphite electrode. Electrochemical impedance spectroscopy (EIS) measurements, performed under stationary conditions, led to an interfacial capacitance value intermediate between that of pure graphite and that of the composite electrode. © 2010 Springer Science+Business Media B.V.

File: 3_extract_relation/abstract/2-s2.0-78149281392.txt
Bioinspired materials offer new routes in nanotechnology. These materials are composed from chemically synthesized biomolecules and inspired by natural biological structures. They are self assembled into highly ordered nanostructures (nanotubes, nanospheres, etc.) from elementary building blocks of biological origin such as peptide and proteins. We developed a new technique of physical vapor deposition of peptide nanotubes (PNT) and applied it to electrochemical energy storage devices-supercapacitors (SC). In this work, aligned and homogenously distributed diphenylalanine PNT have been used to modify carbon electrodes for SC devices. Electrochemical properties of PNT coatings of different density and height, modifying carbon electrodes have been studied. We have found that aligned PNT arrays significantly increase the double layer capacitance of the carbon electrodes. The found enlargement of the PNT-modified electrode capacitance has been ascribed to increasing of usable electrode surface area of the carbon electrodes coated by PNT. We show that the critical factor of the accumulation process of the electrolyte ions at the PNT-modified electrode surface is a wetting process of the PNT nanoscale hydrophilic channels by aqueous electrolyte. © 2010 Springer Science+Business Media, LLC.

File: 3_extract_relation/abstract/2-s2.0-78549272000.txt
In the present wok, we have demonstrated the simultaneous removal of sodium and arsenic (pentavalent and trivalent) from aqueous solution using functionalized graphite nanoplatelets (f-GNP) based electrodes. In addition, these electrodes based water filter was used for multiple metals removal from sea water. Graphite nanoplatelets (GNP) were prepared by acid intercalation and thermal exfoliation. Functionalization of GNP was done by further acid treatment. Material was characterized by different characterization techniques. Performance of supercapacitor based water filter was analyzed for the removal of high concentration of arsenic (trivalent and pentavalent) and sodium as well as for desalination of sea water, using cyclic voltametry (CV) and inductive coupled plasma-optical emission spectroscopy (ICP-OES) techniques. Adsorption isotherms and kinetic characteristics were studied for the simultaneous removal of sodium and arsenic (both trivalent and pentavalent). Maximum adsorption capacities of 27, 29 and 32 mg/g for arsenate, arsenite and sodium were achieved in addition to good removal efficiency for sodium, magnesium, calcium and potassium from sea water. © 2010 Elsevier B.V.

File: 3_extract_relation/abstract/2-s2.0-78649499172.txt
Supercapacitors can store more energy than parallel-plate capacitors, and charge more rapidly than batteries, so they are potentially valuable for applications such as regenerative braking in electrified vehicles. Typical engineering materials for these devices, such as carbon aerogels, have very complicated structures and properties. Nanoporous gold formed by dealloying has a well defined pore structure and a chemically well understood surface, and is a test platform in which phenomena can be isolated and studied. By tuning device geometry, salt concentration, and monolayer structure in nanoporous gold electrodes, we can observe phenomena such as salt depletion and partitioning that affect performance. Comparison to the de Levie model for porous electrodes leads us to proposals for design improvements that account for these phenomena and may lead to performance enhancements in practical devices.

File: 3_extract_relation/abstract/2-s2.0-78649504891.txt
Nanoporous MnOx thin-film electrodes are synthesized using a combination of pulsed laser deposition (PLD) and electrochemical lithiation/delithiation methods. A dense Mn3O4 thin-film deposited by PLD can transform into a nanoporous MnOx thin-film after electrochemical lithiation/delithiation. A nanoporous MnOx thin-film electrode exhibits significantly improved supercapacitive performance compared with an as-deposited Mn3O4 thin-film electrode. A MnO x thin-film finally transforms into a MnO2 thin-film through an electrochemical oxidation process during continuous cyclic voltammetry scanning. © 2010 Elsevier B.V.

File: 3_extract_relation/abstract/2-s2.0-78649572861.txt
This paper presents a preliminary study about a battery ageing methodology of a storage system formed by supercapacitors and lead-acid battery. The design of the hybrid system, based on a simple power flow management - the battery current clipping - is briefly summarized in order to outline the main benefit of the hybridization: the reduction of losses within the battery. The experimental setup will allow quantifying the impact of the hybridization on the battery lifetime by means of energy exchange between two energy storages, the hybrid one and a battery. ©2010 IEEE.

File: 3_extract_relation/abstract/2-s2.0-78649707146.txt
Hollow carbon spheres (HCS) with specific surface areas as high as 2239 m2/g were prepared by chemical vapor deposition with ferrocene as the carbon precursor and colloidal silica spheres as the template. Chemical oxidative polymerization of aniline in the presence of the HCS yielded composite materials with a layer of polyaniline (PANI) deposited on the external surface of the HCS. The electrocapacitive properties of the composite materials (HCS-PANI) with different PANI contents were evaluated using cyclic voltammetry, galvanostatic charge-discharge, and electrochemical impedance spectroscopy techniques. Results showed that the specific capacitances of the HCS before and after PANI coating were, respectively, 268 and 525 F/g in an aqueous H 2SO4 electrolyte, which is almost doubly enhanced. A maximum energy density of 17.2 Wh/kg was achieved for the HCS-PANI electrode at a discharge current density of 0.1 A/g. However, the energy density of the HCS-PANI electrodes with higher PANI contents (>65 wt %) declined quickly as the power density increased. An asymmetric supercapacitor using the composite material as the positive electrode and HCS as the negative electrode showed good electrochemical stability, with 73% of the capacitance, 75% of the energy density, and almost 100% of the power density being retained after 1000 cycles at a current density of 1.0 A/g. © 2010 American Chemical Society.

File: 3_extract_relation/abstract/2-s2.0-78649712748.txt
Hydrous vanadium oxide (denoted as VOx•yH2O) deposited at 0.4 V shows promising capacitive behavior in aqueous media containing concentrated Li ions. VOx•yH2O annealed in air at 300 °C for 1 h shows highly reversible Li-ion intercalation/de- intercalation behavior with specific capacitance reaching ca. 737 and 606 F g- 1 at 25 and 500 mV s- 1 in 12 M LiCl between -0.2 and 0.8 V. In 14 M LiCl, retention of specific capacitance is about 95% when the scan rate is increased from 25 to 500 mV s- 1. This work is the first report showing the ultrahigh rate of Li-ion intercalation/de-intercalation in VOx•yH2O. A so-called Li-ion supercapacitor of the asymmetric type consisting of a VOx.yH2O cathode and a WO3.zH2O anode is proposed here. © 2010 Elsevier B.V. All rights reserved.

File: 3_extract_relation/abstract/2-s2.0-78649853174.txt
A series of high performance ordered mesoporous carbon/nickel compounds composites have been synthesized by a combination of incipient wetness impregnation and hydrothermal method for the first time. X-ray diffraction (XRD), N2 adsorption/desorption isotherms and transmission electron microscopy (TEM) are used to characterize the composites derived at the hydrothermal temperature of 125, 150, 175, 200, 250, 275 and 300 °C. The formation of nanosized nickel compounds, fully inside the mesopore system, was confirmed with XRD and TEM. An N2 adsorption/desorption isotherms measurements still revealed mesoporosity for the host/guest compounds. It is noteworthy that an OMC/nickel nitrate hydroxide hydrate composite (OMCN-150) exhibits more excellent performance. Based on the various hydrothermal temperatures of the composite, the capacitance of an OMCN-150 delivering the best electrochemical performance is about 2.4 (5 mV s-1) and 1.5 (50 mV s-1) times of the pristine OMC. The capacitance retention of an OMCN-150 is 96.1%, which indicates that the electrochemical performance of the supercapacitor is improved greatly, and represents novel research and significant advances in the field of electrode composite materials for supercapacitor. © 2010 Elsevier Inc. All rights reserved.

File: 3_extract_relation/abstract/2-s2.0-78650004176.txt
Templated mesoporous carbons with high surface area were successfully prepared by the carbonization of a mixture of thermoplastic precursor pitch with MgO precursors (magnesium acetate and citrate) at 950°C in a N2 atmosphere. The BET surface area of the carbons obtained reached a very high value without any activation process. The carbons were rich in mesopores. The electrochemical performance of mesoporous carbons prepared as electrode materials for electric double layer capacitors were also investigated. Measurement of capacitance was carried out in a mass fraction 30% KOH electrolyte. Results showed that the mesoporous carbons had a high specific capacitance and perfect rate performance. In particular, the sample prepared with a mass ratio of MgO to pitch of 4 for the magnesium citrate template showed a fairly high capacitance, about 284 F · g-1 at a current density of 20 mA · g-1 and 236 F · g-1 at 1000 mA · g-1. The impedance of all the capacitors was smaller than 3.5 Ω.

File: 3_extract_relation/abstract/2-s2.0-78650314942.txt
The paper deals with the use of onboard supercapacitors for Light Rail Vehicles. The practical utilization of supercapacitors requires suitable control strategy of bidirectional dc/dc power converters for the regulation of power flows between the contact line and the electrical drives of the power-train. The control strategy is based on the simplified mathematical model of both the electrical drive and the electrical railway network. A one-side dc supplied streetcar contact line has been considered. The target of the control is to minimize the mean square voltage deviation at the vehicle pantograph and the power losses along the line. This allows to limit the peak currents of the contact line and to recover partially the kinetic energy of the vehicle during the braking periods. Optimization theory has been used for the determination and implementation of the real time control strategy. Experimental tests made on a laboratory scale prototype have proved that the suggested control strategy is very effective and applicable to a real streetcar. © 2010 IEEE.

File: 3_extract_relation/abstract/2-s2.0-78650339731.txt
The proceedings contain 336 papers. The topics discussed include: enhancement of dynamic stability of power systems using a converter with SMES; odometry-free mobile robot localization using bearing only beacons; more-electric aircraft electrical power system accelerated functional modeling; concept, design and coupled electro-thermal analysis of new hybrid drive vehicle for public transport; ac drive with permanent magnet synchronous motor and sensorless control; evaluation of motor PWM loss increase due to zero common-mode voltage modulation strategy of multilevel converter; new bi-directional dc/dc converter for supercapacitor interfacing in high-power applications; application protocols for safety-critical can-networked systems; features of sinusoidal and resistive current loads in harmonic distorted networks; analysis of permissible state of flying capacitors multilevel inverter switch; and distributed control computer backbone communication channel of electric locomotive with effective DMA support.

File: 3_extract_relation/abstract/2-s2.0-78650512772.txt
An in-depth study of morphology-controlled growth of manganese oxide nanostructures from acetate-containing aqueous solutions was carried out. By varying the deposition parameters, including solution composition, pH value, deposition temperature and current density, a series of manganese oxide nanostructures, including continuous coatings with equiaxed and fibrous features, petal- and flower-like morphologies, discrete oxide clusters, columnar structures and interconnected nanosheets, were anodically deposited on Au-coated glass. Detailed results on the morphology, chemistry and crystal structure of the as-deposited manganese oxide nanostructures suggest that the rich morphology of manganese oxide obtained is primarily determined by the influence of supersaturation ratio on reaction kinetics in the aqueous solutions. The electrochemical properties (specific capacitance, rate capacity and electrochemical impedance response) of manganese oxide nanostructures are carefully examined. The experimental results show that manganese oxide electrodes with oriented nanostructures, such as a columnar structure and an interconnected nanosheet architecture, exhibit enhanced electrochemcial performance by improving manganese oxide utilization. © 2010 Elsevier Ltd. All rights reserved.

File: 3_extract_relation/abstract/2-s2.0-78650847319.txt
The aim of the work now reported is the development of low cost electrodes in the monolithic shape without the need for a pos-production step with potential to be used in supercapacitors. The tested materials were activated carbon fibres prepared and activated carbons made from coffee endocarp. The main functional groups identified were quinone, lactone, Si-H, phenol, hydroxyl, carbonyl and ether for activated carbon samples and amine, amide, pyrone, lactone, carbonyl and hydroxyl for activated carbon fibres samples. The nanostructure of the materials is predominantly microporous but with a significant variety of porosity development with BET surface area and pore volume given by αs method range from 89 to 1050m2g-1 and 0.04 to 0.50cm3g-1, respectively. The electrochemical properties of the materials were investigated using classic cyclic voltammetry, chronopotentiometry and electrochemical impedance spectroscopy. The higher specific capacitance achieved was 176Fg-1. © 2010 Elsevier Ltd.

File: 3_extract_relation/abstract/2-s2.0-78651071051.txt
Ni(OH)2 particles were successfully prepared with Ni(NO3)2 · 6H2O as the raw material and CO(NH2)2 as the precipitation agent by microwave-assisted hydrothermal method. The obtained Ni(OH)2 were characterized by X-ray diffraction (XRD), scanning electron microscope (SEM), and electrochemical measurements. XRD results showed that the as-prepared Ni(OH)2 particles had the typical α-phase. The SEM images revealed that the synthesized α-Ni(OH)2 particles were well dispersed and ball-flower like with diameters of 0.5-3 μm which consisted of the aggregated flakes. Electrochemical properties were studied by cyclic voltammograms (CV) and galvanostatic charge-discharge tests in 6 mol/L KOH electrolyte. All the tests showed that the reactants ratio affected the morphologies and the electrochemical capacitance of the materials. When the molar ratio of the CO(NH2)2 to Ni(NO3)2 · 6H2O was 3:1, the obtained α-Ni(OH)2 had the maximal initial special capacity; when the molar ratio was 2:1, the α-Ni(OH)2 had the best cycle storage performance.

File: 3_extract_relation/abstract/2-s2.0-78651433473.txt
The paper below presents an analysis of the dynamic response of a low pressure proton exchange membrane (PEM) fuel cell stack to step load changes, which are characteristic of standalone fuel cell system applications. The goal is a better understanding of the electrical behavior of the FC, as a result of the electrochemical processes, via the cell's voltage characteristic during transient response. While changing the load, the performance of significant parameters affected such as Temperature, Pressure, Purge status etc are registered and evaluated. The analysis and experiment are based on a low pressure 1.2 kW PEM fuel cell stack (NEXAS power module). Secondly, the experiment above is simulated using Matlab/ Simulink tools, while power conditioning units (PCU) are added in order to control power flow for enhanced performance. Finally, both operational and simulation data are compared to each other showing that simple PCUs applications can improve system's efficiency. The experimental results obtained with the 1.2 kW PEM fuel cell confirm the relative slow response of this device, making the use of PCU and backup power source, such as a battery or supercapacitor, essential in order to operate with high dynamics.

File: 3_extract_relation/abstract/2-s2.0-78651462938.txt
As a good film electrode material for supercapacitor, carboxyl ruthenium oxide was prepared using precursor of isopropyl alcohol solution of RuCl3·3H2O by in-situ decomposition. The micro-morphology, thermal decomposition mechanism and capacitance of the film were studied by means of scanning electron microscopy, X-ray photoelectron spectroscopy, infrared spectrometer and electrochemical method, respectively. The results show that carboxyl ruthenium oxide film is produced through phase transition of synthesis and decomposition of the precursor of isopropyl alcohol solution of RuCl3·3H2O with heating. Carboxyl has significant influence on performances of the film. Treated at 300°C for 2 h, specific capacitance of the film is 728 F·g-1 and maintains at 99.47% after 1000 charge-discharge cycles. The adhesive force of the film to tantalum substrate is measured to be 24.56 MPa.

File: 3_extract_relation/abstract/2-s2.0-79551644546.txt
Macro/meso/microporous carbon monoliths doped with sulfur have been prepared from sulfonated poly(divinylbenzene) networks followed by the activation with CO2 resulted in the activated carbon monoliths with high surface area of 2400 m2 g-1. The monolithic electrode of the activated carbon shows remarkably high specific capacitance (175 F g-1 at 5 mV s-1 and 206 F g-1 at 0.5 A g-1). © The Royal Society of Chemistry.

File: 3_extract_relation/abstract/2-s2.0-79851478464.txt
This paper presents a new direct integration scheme for supercapacitors that are used to mitigate short term power fluctuations in wind power systems. The proposed scheme uses the popular dual inverter topology for grid connection as well as interfacing a supercapacitor bank. The dual inverter system is formed by cascading two 2-level inverters named as the "main inverter" and the "auxiliary inverter". The main inverter is powered by the rectified output of a wind turbine coupled permanent magnet synchronous generator. The auxiliary inverter is directly connected to a super capacitor bank. This approach eliminates the need for an interfacing dc-dc converter for the supercapacitor bank and thus improves the overall efficiency. A detailed analysis on the effects of non-integer dynamically changing voltage ratio is presented. The concept of integrated boost rectifier is used to carry out the Maximum Power Point Tracking (MPPT) of the wind turbine generator. Another novel feature of this paper is the power reference adjuster which effectively manages capacitor charging and discharging at extreme conditions. Simulation results are presented to verify the efficacy of the proposed system in suppressing short term wind power fluctuations. ©2010 IEEE.

File: 3_extract_relation/abstract/2-s2.0-79951673771.txt
The electrical properties of single-walled carbon nanotubes (SWNTs)/TlH2PO4 composites have been studied, a metallic transition being observed around a SWNTs concentration of 0.2 wt.% and investigated by means of impedance spectroscopy. This work represents the first study of its kind to show that nanoparticles may be employed as valued additives that are compatible with the solid acids, providing for increased electrical conductivity of fuel-cell electrolytes. A two orders of magnitude increase in the surface capacitance was observed in the composite, opening up a possibility of new solid acid electrolytes for fuel cells and composite electrolytes serving as a supercapacitor by itself. © 2010 Elsevier B.V. All rights reserved.

File: 3_extract_relation/abstract/2-s2.0-79951677193.txt
We synthesized Fe3O4 nanoparticle-dispersed multiwalled carbon nanotubes (MWNTs) to evaluate their potential applicability to supercapacitor electrodes. Nanosized Fe3O4 was deposited by chemical coprecipitation of Fe2+ and Fe3+ in the presence of MWNTs in alkaline solutions. Fe3O4 nanoparticles with an average particle size of 14 nm were prepared within several minutes. The structure and morphological characteristics of the Fe 3O4/MWNT composites were studied by X-ray diffraction (XRD), X-ray photoelectron spectroscopy (XPS), and transmission electron microscopy (TEM). The electrochemical performance of a Fe3O 4/MWNT composite electrode and a pure MWNT electrode was tested by cyclic voltammetry (CV) and galvanostatic charge-discharge in a sulfite electrolyte. The results showed that the Fe3O4/MWNT electrode had typical pseudo-capacitive behavior in a 1 M Na2SO 3 solution and a significantly greater specific capacitance than that of the pure MWNT electrode. It could also retain 85.1% of its initial capacitance over 1000 cycles. © 2010 Elsevier B.V. All rights reserved.

File: 3_extract_relation/abstract/2-s2.0-79951823359.txt
Several carbon materials were produced by reacting aluminum carbide with chlorine gas at different temperatures (400-900 °C). Chlorination temperature and porosity values showed the inversely related trends whereby the graphitization degree rises with the chlorination temperature. Electrochemical measurements performed in three-electrode test cells with 1.0-M Et3MeNBF4 electrolyte revealed that the changes in porosity parameters and the degree of graphitization are in good correlation with specific capacitance values. Capacitance depends on the structure of carbon and varies in studied chlorination range from 109 to 60 F g-1 and from 114 to 64 F g-1 for the negatively and positively charged electrode materials, respectively. An exceptionally low capacitance was observed for the material produced at 700 °C that was explained by the multiwall carbon nanobarrels and the highly ordered curved graphitic flakes, which have low specific surface and possess the relatively low specific surface-related capacitance. © Springer-Verlag 2008.

File: 3_extract_relation/abstract/2-s2.0-79951928668.txt
We report a facile approach to synthesize nanocomposites with Fe 3O4 nanopaticles (NPs) attached to reduced graphene oxide (rGO) sheets by a solvothermal process, which combines the growth of Fe 3O4 NPs and the reduction of GOs in one single step. These Fe3O4/rGO nanocomposites were further used to fabricate thin film supercapacitor electrodes by using a spray deposition technique without the addition of insulating binders. It was found that the Fe 3O4/rGO nanocomposites showed much higher specific capacitances than that of either pure rGO or pure Fe3O4 NPs. We further carried out electrochemical characterization of the Fe 3O4/rGO nanocomposites with different Fe3O 4: rGO weight ratios (e.g. IFe3O4:rGO) and showed that Fe3O4/rGO nanocomposites with I Fe3O4:rGO = 2.8 exhibited the highest specific capacitance of 480 F g-1 at a discharge current density of 5 A g -1 with the corresponding energy density of 67 W h kg-1 at a power density of 5506 W kg-1. These Fe3O 4/rGO nanocomposites also showed stable cycling performance without any decrease in the specific capacitance after 1000 charge/discharge cycles. © 2011 The Royal Society of Chemistry.

File: 3_extract_relation/abstract/2-s2.0-79951985202.txt
The role played by carbon porosity and electrolyte chemistry in the development of double-layer supercapacitors based on solvent-free ionic liquids (ILs) of a wide electrochemical stability window is investigated. Voltammetric studies performed in N -methyl- N -butyl-pyrrolidinium bis(trifluoromethanesulfonyl)imide (PYR14 TFSI), N -trimethyl- N -propylammonium bis(trifluoromethanesulfonyl)imide, and N -methyl- N -butyl-pyrrolidinium tris(pentafluoroethyl)trifluorophosphate ionic liquids and PYR14 TFSI -tetraethyl ammonium bis(trifluoromethanesulfonyl)imide solutions demonstrate that the pore-to-ion size ratio and the porous electrode/IL interface properties may have a higher impact on the electrode electrical response than do the inherent IL bulk properties. The effect of carbon porosity on the electrode capacitance and charge storage capability in both the positive and negative potential domains is discussed in relation to the IL properties, and an estimation of the upper limits of the performance of IL based supercapacitors with carbons of optimized porosity is reported. © 2010 The Electrochemical Society.

File: 3_extract_relation/abstract/2-s2.0-79952329482.txt
The adoption of fuel cells (FCs) for industrial applications, transportations and home power generation is widely increased during recent years. Because FCs are still in the development stage, to evaluate and validate fuel cell technologies suitable test systems are needed. In a fuel cell both chemical and electric sections can be founded, so to control its behaviour the measurement of different parameters, as current, voltage, flow rate of the reactants and cell temperature is required. The performance evaluation of a fuel cell requires both static and dynamic characterizations, especially for the automotive applications, in which there is a dynamic variation of electric load. To better design this kind of applications, a FC mathematical model is required, to evaluate the performance at different working conditions. The synthesis of a dynamic model describing the FC behavior should be performed starting form the real system configuration, including pipes, flow and pressure regulators and valves. To this aim an automatic measurement system for the characterization of PEM (Polymer Electrolyte Membrane) fuel cells has been developed, and in this paper a dynamic model of a fuel cells stack is proposed, which has been validated through experimental measures.

File: 3_extract_relation/abstract/2-s2.0-79952439943.txt
Porous NiO nanowall arrays (NWAs) grown on flexible FeCoNi alloy have been successfully synthesized by using nullaginite (Ni2(OH) 2CO3) as precursor and investigated as supercapacitor electrodes. In details, we adopted a simple hydrothermal method to realize Ni2(OH)2CO3 NWAs and examined their robust mechanical adhesion to substrate via a long-time ultrasonication test. Porous NiO NWAs were then obtained by a post-calcination towards precursors at 500 °C in nitrogen atmosphere. Electrochemical properties of as-synthesized NiO NWAs were evaluated by cyclic voltammetry and galvanostatic charge/discharge; porous NiO NWAs electrode delivered a specific capacitance of 270 F/g (0.67 A/g); even at high current densities, the electrode could still deliver a high capacitance up to 236 F/g (13.35 A/g). Meanwhile, it exhibited excellent cycle lifetime with ∼93% specific capacitance kept after 4000 cycles. These results suggest that as-made porous NiO NWAs electrode is a promising candidate for future thin-film supercapacitors and other microelectronic systems. © 2010 Elsevier Inc. All rights reserved.

File: 3_extract_relation/abstract/2-s2.0-79952581066.txt
We demonstrate the design and fabrication of a novel flexible nanoarchitecture by facile coating ultrathin (several nanometers thick) films of MnO2 to highly electrical conductive Zn2SnO4 (ZTO) nanowires grown radially on carbon microfibers (CMFs) to achieve high specific capacitance, high-energy density, high-power density, and long-term life for supercapacitor electrode applications. The crystalline ZTO nanowires grown on CMFs were uniquely served as highly conductive cores to support a highly electrolytic accessible surface area of redox active MnO2 shells and also provide reliable electrical connections to the MnO2 shells. The maximum specific capacitances of 621.6 F/g (based on pristine MnO2) by cyclic voltammetry (CV) at a scan rate of 2 mV/s and 642.4 F/g by chronopotentiometry at a current density of 1 A/g were achieved in 1 M Na2SO4 aqueous solution. The hybrid MnO 2/ZTO/CMF hybrid composite also exhibited excellent rate capability with specific energy of 36.8 Wh/kg and specific power of 32 kW/kg at current density of 40 A/g, respectively, and good long-term cycling stability (only 1.2% loss of its initial specific capacitance after 1000 cycles). These results suggest that such MnO2/ZTO/CF hybrid composite architecture is very promising for next generation high-performance supercapacitors. © 2011 American Chemical Society.

File: 3_extract_relation/abstract/2-s2.0-79952667054.txt
Two types of supercapacitor electrode materials have been synthesized: AC/PANI, activated carbon composites polyaniline by in-situ polymerization of aniline on the surface of activated carbon, and Ni-AC/PANI, the AC/PANI composite dopes with nickel. The microstructure of composites has been examined by scanning electron microscope (SEM). Fourier transform infrared spectroscopy (FI-IR) has been used to determine the molecular structure and chemical bond of the composites. The nickel content has been measured by atomic absorption spectrometry (AAS). The electrochemical performance of the composite has been characterized by cyclic voltammery and galvanostatic charge-discharge in 6mol·L-1 KOH solution using Hg/HgO as reference electrode. Due to the doping of nickel salt, Ni-AC/PANI shows desired microstructure, good high-current charge-discharge performance and good electrochemical behavior with an capacitance of 535F·g-1, 38.2% higher than that of AC/PANI. © (2011) Trans Tech Publications.

File: 3_extract_relation/abstract/2-s2.0-79952774041.txt
Non-aqueous gel electrolytes based on an alginate (Alg) and 1-ethyl-3-methylimidazolim tetrafluoroborate (EMImBF4) were prepared for electric double layer capacitors (EDLCs). The transparent colorless gel sheet has high mechanical intensity and high retentivity of ionic liquids enough to construct EDLC cells. According to charge/discharge measurements, the model EDLC cell with an Alg/EMImBF4 gel shows high discharge capacitance in spite of using a gel-state electrolyte, implying that high affinity of alginate for an activated carbon electrode leads to a decrease in the electrode/electrolyte interfacial resistance. A test cell with Alg(3%)/EMImBF4 maintains its coulombic efficiency over 99.8 % during 4,000 cycles. ©The Electrochemical Society.

File: 3_extract_relation/abstract/2-s2.0-79952804841.txt
We report a new class of nanocomposite electrodes for the development of high-performance supercapacitors with environmentally friendly ionic liquid electrolytes. Having the high-surface-area activated carbons, carbon nanotubes, and ionic liquids as integrated constituent components, the resultant composites show significantly improved charge storage and delivery capabilities. In an ionic liquid electrolyte, the composites possess a superior capacitance (188 F/g) over a pure carbon nanotube electrode (20 F/g) and a conventional activated carbon electrode (90 F/g). On the basis of these nanocomposite electrodes and an ionic liquid electrolyte, we have further developed prototype supercapacitors with a high cell voltage (4 V) and superior energy and power densities (50 Wh/kg and 22 kW/kg, respectively, in terms of the mass of the active electrode material). The nanocomposite supercapacitors developed in the present study clearly outperform the current supercapacitor technology, providing a new approach in fabricating advanced supercapacitors with a high-performance, inherently safe operation and long lifetime. © 2011 American Chemical Society.
