Repository: tikam24/supercapacitor_database

# supercapacitor_database
 Supercapacitor database generated from scientific literature

File: 3_extract_relation/abstract/2-s2.0-79952990084.txt
The capacitor properties of cobalt compound nanowire (CCNW) electrodes, prepared by the one-step electroreduction of [Co(NH3) 6]3+ in water, have been investigated. The CCNW electrode changes its various properties during its growth. During the initial growth stage, the CCNW electrodes consist of nanowires with smooth surfaces and have a specific capacitance (Cm) of 310 F g-1. During the middle stage, prickles grow on the CCNW surface, leading to a reduction in its real surface area and its Cm value to 230 F g-1. During the final stage, further growth of the prickles is accompanied by the fusion of the CCNWs, and hence, a drastic decrease in the real surface area. However, a maximum capacitance of Cm = 420 F g-1 was obtained during this stage. This unexpected capacitance change was discussed in terms of the effects of rapid ion transfer and the electroactive material/electrolyte interface area. In addition, the aging effect and the cycle life of the CCNW electrode were also investigated. © 2011 Elsevier B.V.

File: 3_extract_relation/abstract/2-s2.0-79953011198.txt
Many public transit agencies are exploring ways in which alternative fuels can be utilized to reduce our nation's dependency on imported oil and to avoid the environmental impacts associated with the combustion of petroleum products. Of all the alternative fuel options, electricity is among the most desirable in terms of affordability, availability, security, and sustainability. Unfortunately, limitations in battery technology result in electric vehicle operating ranges that are much lower than those of internal combustion-powered vehicles. Although opportunity charging is one strategy for increasing the driving range of electric buses by means of a series of brief recharges during normally scheduled midday layovers, it has yet to be embraced by the transit industry, in part because of the difficulties involved in having drivers connect and disconnect the bus from the charger at regular intervals throughout the day. Roadway-mounted inductively-coupled power transfer systems effectively remove this constraint by automating the charge process, thereby obviating the need for driver intervention. Ultracapacitor energy storage systems offer advantages over battery systems for such applications. © 2008 WEV Journal.

File: 3_extract_relation/abstract/2-s2.0-79953011252.txt
We developed an electric double layer capacitor using an ionic liquid as the electrolyte salt for a high energy density and a life performance. The influence of the surface area of the activated carbon and the concentration of the electrolyte on the storage and life performance of the capacitor was studied. Separator can control the gas generation during the float charge of the capacitor to be able to extend the its life. Our produced capacitor, "N's Cap", by these techniques has good performances and the storage module assembled with the cells and the external circuit was presented. © 2007 WEVA Journal.

File: 3_extract_relation/abstract/2-s2.0-79953036164.txt
Large-scale uniform α-Co(OH)2 nanowire arrays (NWAs) with an average length of ̃20 μm grown on pyrolytic graphite (PG) were successfully synthesized by a hydrothermal method at 120 °C. Ultrasonication test was carried out toward the as-made nanoarray products and the result demonstrated their robust adhesion to graphitic substrate. After 300 s of sonication testing, α-Co(OH)2 NWAs could still possess both integrated one-dimensional (1D) nanoarray architecture and good electronic connections with current collector. When investigated as electrochemical pseudocapacitor electrodes, α-Co(OH)2 NWAs exhibited good energy-storage performance in terms of high specific capacitance of 642.5 F/g, good rate capability, and excellent capacity retention. Our work not only presents a cost-effective and scale-up synthetic method for α-Co(OH) 2 NWAs but also holds promise in general synthesis of long arrays of other metal hydroxides/oxide (TiO2, Fe2O3, SnO2, etc.) nanostructures on PG substrate by using α-Co(OH)2 NWAs as sacrificial templates. © 2011 American Chemical Society.

File: 3_extract_relation/abstract/2-s2.0-79953136559.txt
Vehicle to grid (V2G) concept is becoming increasingly popular, but it essentially requires some form of a power interface between the electric vehicle (EV) and the grid. In contrast to wired power interfaces, a user-friendly and secure wireless interfaces with no physical contacts are preferable. This paper presents a V2G system that comprises of a plug-in hybrid vehicle, called Blue-Angel III, and a wireless power interface for grid integration. Blue-Angel III uses a Li-Ion-Supercapacitor energy storage and a wireless power interface, which is based on inductive power transfer (IPT) technology, facilitates the power exchange between the grid and Blue-Angel III. This paper details the structure, control, energy storage and management, and communication protocols of the hybrid Blue-Angel III, and discusses design aspects of the 2kW bi-directional IPT power interface of the proposed V2G system. Simulation results under various conditions are presented to show that the proposed wireless and bi-directional IPT interface is ideal for the grid integration of Blue-Angel III and EVs. © Copyright 2011 IEEE - All Rights Reserved.

File: 3_extract_relation/abstract/2-s2.0-79953156047.txt
This paper proposes a structure and two strategies for hybridization of a RAT (Ram Air Turbine) with supercapacitor storage. The structure consists in coupling a High Voltage DC (HVDC) source (RAT) with a low voltage storage device through a specific topology of bidirectional DC-DC static converter. The energy management strategies consists in entrusting the storage with the "high frequency" harmonics of the load power while the RAT only produces the average power: the RAT sizing and its mass can then be reduced. Lab test bench architecture, control strategy, topology of the converter and experimental results are presented in this paper. © Copyright 2011 IEEE - All Rights Reserved.

File: 3_extract_relation/abstract/2-s2.0-79953159492.txt
A Fuel Cell-Supercapacitor Electric Vehicle (FC-SCEV) with only one power converter generally uses the FC as an average power unit and the SC as a peak power unit. This array requires operating the power converter linked to the FC in operation regions rather than single operation point; as a result traditional averaged modeling and control methods are no longer valid. In this paper, a hybrid control technique is proposed to control the power converter, which is cable to work in operation regions and it can use any inductor current in the converter as a feedback; meanwhile it achieves an excellent output voltage control under disturbances either from supply voltage, load voltage or other perturbations. Experimental results are given for a 1kW Nexa® power module and interleaved boost converter taken as a benchmark. © Copyright 2011 IEEE - All Rights Reserved.

File: 3_extract_relation/abstract/2-s2.0-79953656358.txt
Supercapacitor has imponderable advantages on the application of short and high power, and is very suitable for instantaneous power balance control in MicroGrid. In order to improve the utilization, the structure of supercapacitor bank, which is connected to the DC-bus of voltage source inverter (VSI) through Buck/Boost bi-directional converter, was presented in this paper. The DC-bus voltage of the VSI usually fluctuates with the change of the working state of the VSI, which may makes the unstable operation both of the Buck/Boost bi-directional converter and the VSI. The characteristic of complementary PWM control was analyzed and the mathematical model of complementary PWM controlled Buck/Boost bi-directional converter was established. Due to the fact that current and voltage dual-loop control cannot restrain DC-bus voltage fluctuation and improve the transient respond effectively, a power feed-forward compensator was added. Additionally, the beat observer was proposed instead of current sensor to improve load current measure accuracy Experimental and simulation studies were presented to show the effectiveness of the proposed control. © 2011 Chin. Soc. for Elec. Eng.

File: 3_extract_relation/abstract/2-s2.0-79953686552.txt
Single-crystal ZnO nanorod/amorphous and nanoporous metal oxide shell composites were facilely prepared by electrochemical deposition and tested as promising electrode materials for supercapacitor applications. © 2011 The Royal Society of Chemistry.

File: 3_extract_relation/abstract/2-s2.0-79953776140.txt
Manganese oxide (MnOx) has been electrodeposited on the nickel foam-supported carbon nanotubes (CNTs) and fabricated as the supercapacitor electrode. The three-dimensional (3D) hierarchically porous microstructure of the as-fabricated MnOx/CNT/Ni-foam electrode is beneficial to electrolyte penetration and ions exchange, whereas CNTs provide improved electronic conductivity. The MnOx/CNT/Ni-foam electrode with MnO x loading mass of 100 μg shows a high specific capacitance (SC) of 462 F g-1 with good long cycle stability at a current density of 5 A g-1, suggesting that it is a promising candidate for supercapacitor electrode. © 2011 The Electrochemical Society.

File: 3_extract_relation/abstract/2-s2.0-79953863258.txt
Graphene oxide (GO) nanosheets are readily reduced by aniline above room temperature in an aqueous acid medium, with the aniline simultaneously undergoing oxidative polymerization to produce the reduced graphene oxide-polyaniline nanofiber (RGO-PANi) composites. The resulting RGO-PANi composites and RGO (after dissolution of PANi) were characterized by XPS, XRD analysis, TGA, UV-visible absorption spectroscopy, and TEM. It was also found that the RGO-PANi composites exhibit good specific capacitance during galvanostatic charging-discharging when used as capacitor electrodes. © 2011 WILEY-VCH Verlag GmbH & Co. KGaA, Weinheim.

File: 3_extract_relation/abstract/2-s2.0-79955122066.txt
This paper proposes a new configuration of UPQC (Unified Power Quality Conditioner) that consists of the DC/DC converter and the super-capacitors for compensating the voltage interruption. The proposed UPQC can compensate the reactive power, harmonic current, voltage sag and swell, voltage unbalance, and the voltage interruption. The performance of proposed system was analyzed through simulations with MATLAB\SIMULINK software. The proposed system can improve the power quality at the common connection point of the non-linear load and the sensitive load.

File: 3_extract_relation/abstract/2-s2.0-79955534344.txt
We have fabricated composite electrode materials consisting of manganese-molybdenum mixed oxide and carbon nanotubes (CNTs) for supercapacitor application. The process involves electrophoretic deposition (EPD) of multi-walled CNTs onto an ITO electrode, followed by anodic deposition of Mn-Mo oxide from an aqueous Mn(II) solution containing MoO42- anions. Electrochemical properties of the composite electrodes with various combinations of Mn-Mo oxide and CNTs were evaluated systematically with the aim of maximizing the electrochemical utilization of the oxide. Optimization led to a high specific capacitance of 408 F g-1 at a scan rate of 2 mV s-1, with an area-normalized capacitance of 31 mF cm-2 (or a volume-normalized capacitance of 76 F cm-3). © 2011 The Electrochemical Society.

File: 3_extract_relation/abstract/2-s2.0-79955618703.txt
Herein, a modified interfacial synthetic route has been demonstrated by synthesizing uniform poly(3,4-ethylenedioxythiophene)/MnO2 hierarchical mesoporous nanocomposite. The in-situ generated polymer has been proven to be effective in constraining the overgrowth of nuclei. Consequently, assembled nanosheets with a thickness less than 5 nm have been prepared. At a high rate of 10 A g-1 charge/discharge process, the nanocomposite electrode retains 73.4% of the specific capacitance exhibited at 1 A g -1. At a current density as large as 800 mA g-1, the nanocomposite electrode attains reversible lithium storage specific capacities of 400 mAh g-1 after 50 cycles and 300 mAh g-1 after 100 cycles. The excellent high-rate performance of the nanocomposite electrode is highlighted in terms of its extremely large surface area, unique microstructure and mesoporous features. © 2011 World Scientific Publishing Company.

File: 3_extract_relation/abstract/2-s2.0-79955619172.txt
A series of surfactant-stabilized graphene materials were prepared by intercalation of graphene oxide (GO) with different surfactants, tetrabutylammonium hydroxide (TBAOH), cetyltrimethylammonium bromide (CTAB) and sodium dodecylbenzene sulfonate (SDBS), followed by reduction using hydrazine. The materials were fully characterized, and the surfactants were found to be successfully intercalated in both GO and the reduced graphene oxide. As well as stabilizing the morphology of single layer or few-layer structure of graphene sheets during reduction, the presence of surfactants in graphene materials can also enhance the wettability of the graphene surface and thus improve its performance as a supercapacitor electrode. When the graphene materials were used as an electrode for a supercapacitor, the highest specific capacitance of 194 F g-1 was obtained from the TBAOH stabilized graphene at a specific current density of 1 A g-1 in 2 M H2SO4 electrolyte. © 2011 The Royal Society of Chemistry.

File: 3_extract_relation/abstract/2-s2.0-79955670721.txt
Supercapacitors based on two ideally polarizable microporous carbide-derived carbon electrodes and different mesoporous electrospun and commercially available separators in acetonitrile as the solvent for the 1.0 M (C2H5)3CH3NBF4 electrolyte have been completed and tested by cyclic voltammetry and electrochemical impedance methods. The limits of ideal polarizability, low-frequency limiting capacitance and series resistance, time constant, complex power components and other characteristics have been established. Influence of the separator chemical composition, thickness, density, specific surface area, total pore volume and pore size distribution on the slope of the cyclic voltammetry curves at higher potential scan rates ν ≥ 10 mV s-1 has been established explained by the different specific conductivity of ions in mesoporous separator. ©The Electrochemical Society.

File: 3_extract_relation/abstract/2-s2.0-79955688896.txt
We report the synthesis of graphene oxide/multi-walled carbon nanotube (MWCNT) composites employing an alternative and novel approach for possible application as supercapacitor materials in energy storage devices. Integrating these nanostructures resulted in a strong synergistic effect between the two materials consequently leading to a robust and superior hybrid material with higher capacitance compared to either graphene oxide or MWCNTs. Specific capacitances of 251, 85 and 60 F g-1 were obtained for graphene oxide-multi-walled carbon nanotubes, MWCNTs and graphene oxide, respectively, in a potential range from -0.1 to 0.5 V. Most importantly, a 120% increase in capacitance was observed with increasing cycle number at 20 mV s-1. The ease of synthesis and the exceptional electrochemical properties make the use of this nanostructure an attractive, alternative way of designing future supercapacitors in both conventional fields and new emerging areas. © The Royal Society of Chemistry 2011.

File: 3_extract_relation/abstract/2-s2.0-79955705092.txt
Alkaline-treated zeolite β (AT-β) has been taken as the template to prepare hierarchical porous carbons by a two-step casting process. The structures are characterized by X-ray diffraction, X-ray photoelectron spectroscopy, nitrogen sorption at 77 K and high-resolution transmission electron microcopy. The electrochemical performances of the supercapacitors tested by cyclic voltammetry and galvanostatic charge-discharge cycling are conducted in both aqueous and organic electrolytes. The carbon samples starting from AT-β (CN1 to CN3) exhibit higher capacitance retentions than the sample started from zeolite β (CN) due to the different pore structures. In aqueous electrolyte, CN2 presents the best electrochemical performance which could be attributed to the highest accessible specific surface area. In organic electrolyte, CN shows the highest capacitance at low scan rate (or current load) consisting with the highest pseudocapacitance contribution of C-O quinone type groups (O-I), pyrrolic/pyridone (N-5) and pyridinic (N-6). © 2010 Elsevier Inc. All rights reserved.

File: 3_extract_relation/abstract/2-s2.0-79955801510.txt
A novel template-free method to synthesize NiO microstructures is reported and the electrochemical properties of the fabricated microstructures are evaluated. Applying hexamethylenetetramine hydrolysis under a refluxing condition for 2 h, α-Ni(OH)2 microstructures were synthesized, subsequent calcination at 300 °C yielded NiO microstructures that retained the morphologies of their predecessors. The fabricated NiO microstructures had high specific surface area, large pore volume, and narrow pore size distribution making them ideal candidates for supercapacitor applications. The NiO microstructures have the high specific capacitance and displayed a good retention for more than 1000 cycles in a cycling test. The results suggest that NiO microstructures are a promising supercapacitor electrode material. © 2011 Elsevier Ltd. All rights reserved.

File: 3_extract_relation/abstract/2-s2.0-79955885866.txt
Mesoporous MnO2 is prepared from KMnO4 by using a tri-block copolymer, namely, poly(ethylene glycol)-block-poly(propylene glycol)-block-poly(ethylene glycol) (PEG-PPG-PEG) as a reducing as well as a structure-directing agent. The as synthesized MnO2 samples are poorly crystalline with mesoporosity having pore diameter between 8 and 40 nm. BET surface area as high as 273 m2 g-1 is obtained. By heating, the poorly crystalline MnO2 turns into a well crystalline form at 400 °C with nanorod morphology. However, the surface area decreases for the heated samples. Samples of MnO2 prepared by varying the ratio of KMnO4 and the copolymer, and also the heated samples are subjected to electrochemical characterization for supercapacitor studies. High specific capacitance values on mass basis are obtained for the as prepared mesoporous MnO2 samples. © 2011 Elsevier Inc. All rights reserved.

File: 3_extract_relation/abstract/2-s2.0-79955921642.txt
Carbon aerogel (CA) microspheres were successfully synthesized by an inverse emulsion polymerization routine. Morphology and physical properties of the CA microspheres were characterized by scanning electron microscopy, N 2 sorption isotherm, and transmission electron microscopy. The results showed that the CA microspheres were all fine spheres with diameters about 4 μm, and the CA microsphere was a typical mesoporous material with ordered mesoporous nano-network structure. The maximum capacitance of the electrode obtained from cyclic voltammetry was 187.08 F/g and the capacitance of the supercapacitor resulted from galvanostatic charge-discharge tests was up to 45.98 F/g. The supercapacitor using CA microsphere as electrode material presented a long cycle life, high charge-discharge efficiency, and low R s of 0.70 Ω in 6 M KOH electrolyte. © 2010 Springer-Verlag.

File: 3_extract_relation/abstract/2-s2.0-79956150958.txt
Graphene that had nanomeshes, only one to two graphene layers, and specific surface areas of up to 1654 m2 g−1 was produced on gram-scale by template growth on porous MgO layers. Its unique porous structure gave excellent electrochemical capacitance (up to 255 F g−1), cycle stability and rate performance. © 2011 The Royal Society of Chemistry.

File: 3_extract_relation/abstract/2-s2.0-79957513626.txt
Nickel-manganese oxides/multiwalled carbon nanotubes/poly (3,4-ethylenedioxythiophene) (NMO/MWCNTs/PEDOT) nanocomposite was prepared by in chemical oxidation method and served as electrode material in supercapacitor. Binary nanocomposites of NMO/MWCNTs and pure MWCNTs electrodes were also prepared for comparative purpose, their physical and electrochemical performances were investigated. Well encapsulation of NMO nanoparticles inside cavities of MWCNTs and uniform coating of NMO/MWCNTs with PEDOT were observed with Transmission Electron Microscopy (TEM) and Energy Dispersive Spectroscopy (EDAX). The electrochemical properties were determined by Cyclic Voltammetry (CV) and Charge-discharge (CD) tests in 6 M KOH aqueous electrolytes. The Specific Capacitance (SC) value of the NMO/MWCNTs/PEDOT was significantly resulted larger than NMO/MWCNTs and Pure MWCNTs. © 2011 Asian Network for Scientific Information.

File: 3_extract_relation/abstract/2-s2.0-79957811184.txt
Activated carbon for electric double-layer capacitors was prepared from bamboos by activation with KOH solution through heating by microwave radiation. The influence of the mass ratio of KOH to bamboo, power and radiation time of microwave was studied. The behavior of charge/discharge, cyclic voltammetry and AC impedence of bamboo-based activated carbon electric double-layer capacitor was investigated. The results indicated that the specific capacitance of bamboo-based activated carbon supercapacitors can reach 277.46F/g while KOH to bamboo is 6:1 and the power and radiation time of microwave are 720W and 12 minutes respectively. Moreover, the electric double-layer capacitor using the activated carbon as electrode materials has good charge/discharge properties and cycling performance. © (2011) Trans Tech Publications.

File: 3_extract_relation/abstract/2-s2.0-79957812169.txt
Nanostructured ε-manganese dioxide films are deposited directly on three-dimensional nickel foam (NF) from 0.25 M Mn(CH3COO)2 by means of the potentiostatic method (PSM) and potentiodynamic method (PDM). The prepared MnO2films are characterized by X-ray diffraction and scanning electron microscopy. The electrochemical properties of MnO2 films are investigated by cyclic voltammetry (CV), charge-discharge tests, and alternating current (AC) impedance spectroscopy. The results show that the PSM-MnO2 films exhibit higher specific capacitance and better high-rate discharge ability, which are more promising for applications in supercapacitor than PDM-MnO2films. The specific capacitance of PSM-MnO2films is about 664 F g-1at 5.5 A g-1, which is higher than many reported values. © (2011) Trans Tech Publications.

File: 3_extract_relation/abstract/2-s2.0-79958022482.txt
2-Aminoanthraquinone (AAQ) molecules were covalently grafted onto chemically modified graphene (CMG), and the AAQ functionalized CMG sheets were self-assembled into macroporous hydrogels for supercapacitor electrodes. The electrode based on the AAQ modified self-assembled graphene hydrogel (AQSGH) showed a high specific capacitance of 258 F g-1 at a discharge current density of 0.3 A g-1, which is much larger than that of a pure graphene hydrogel (193 F g-1). Furthermore, the AQSGH electrode exhibited excellent rate capability and a long cycle life. This is mainly due to the covalently bonded AAQ moieties contributing additional redox capacitance. Furthermore, the highly conductive graphene hydrogel scaffold provided a large specific surface area for forming electric double layers and convenient routes for charge transfer and electrolyte diffusion. © the Owner Societies.

File: 3_extract_relation/abstract/2-s2.0-79958096994.txt
Nickel hydroxide was deposited via cathodic electrodeposition from low-temperature 0.005 M NiCl2 bath without using any surfactant or template. The cathodic current density was 1 mA cm-2 and stainless steel was used as the cathode. The XRD pattern confirmed that the prepared sample has a pure brucite crystal phase of β-Ni(OH)2 and the broadening of diffraction peaks showed that the particles size of the prepared β-Ni(OH)2 is extremely small. Thermal behavior and composition of the prepared β-Ni(OH)2 were investigated by DSC-TG and FT-IR analyses. Morphological characterization by SEM and TEM revealed that β-Ni(OH)2 is composed of well dispersed ultrafine particles with size of about 5 nm. The electrochemical properties of the prepared nanoparticles were studied by means of cyclic voltammetry (CV) and galvanostatic charge-discharge tests in 1 M KOH. The prepared β-Ni(OH)2 nanoparticles showed excellent capacitance behavior of 740 F g-1 in the potential window of 0-0.55 V vs. Ag/AgCl. These results make the β-Ni(OH)2 nanoparticles as a promising candidate for the supercapacitor electrodes. © 2011 Hydrogen Energy Publications, LLC. Published by Elsevier Ltd. All rights reserved.

File: 3_extract_relation/abstract/2-s2.0-79958155388.txt
Highly ordered α-Fe2O3 nanotube arrays have been fabricated by a simple and cost-effective anodization method on iron foils. The α-Fe2O3 nanotube arrays exhibit high specific capacitance (138 F•g- 1 at 1.3 A•g- 1), remarkable rate capability (91 F•g- 1 at 12.8 A•g - 1) and good cycling stability (the capacitance retention close to 89% after 500 cycles), due to the unique nanostructures of the α-Fe 2O3 nanotube arrays, which providing high surface area, fast ion transport pathways and robust structures. These features made the α-Fe2O3 nanotube array electrode very attractive for supercapacitor applications. © 2011 Elsevier B.V. All Rights Reserved.

File: 3_extract_relation/abstract/2-s2.0-79958233606.txt
Nanostructural nickel hydroxide electrode doped with cobalt hydroxide was prepared by directly depositing nickel hydroxide on the surface of foam nickel using electrochemical deposition technology. The characterization of the nickel hydroxide electrode was studied by X-ray diffraction(XRD), scanning electron microscopy(SEM), energy-dispersive spectrometry(EDS), and constant-current charge-discharge, cyclic voltammetry(CV) and AC impedance(IMP). The results show that α-type nickel hydroxide doped with quantitative cobalt hydroxide can be prepared by electrochemical co-deposition method, the samples are composed of many uniform 3D flowerlike nanostructures formed by dozens of flakelike nanopetals or nanowires, moderate cobalt hydroxide additive can significantly improve specific capacitance and cycle performance of α-type nickel hydroxide electrode. The study also found that nickel hydroxide electrode with cobalt hydroxide has higher discharge potential and the overpotential of oxygen precipitation, and also has higher proton diffusion coefficient and lower diffusion impedance.

File: 3_extract_relation/abstract/2-s2.0-79958264915.txt
In a traditionally embarked system the management of embarked electrical energy needs a storage device for peak load shaving, in order to compensate for the intrinsic limitations of the main energy source. Supercapacitor is a kind of electrical energy storage device. The advantages of supercapacitor are high power density, high efficiency, fast charging and discharging speed, long cycle life, wide operating temperature range and environment friendly. It has become an ideal option for highpower applications, such as hybrid power systems, regenerative energy systems and instantaneous backup power source. This paper deals with the use of supercapacitors as a storage device in electrical and hybrid vehicle. The different supercapacitors models will be given, the mathematical calculation for sizing this device and an example of their control will also be presented. © 2010 IEEE.

File: 3_extract_relation/abstract/2-s2.0-79959493471.txt
Asymmetric supercapacitor with high energy density has been developed successfully using graphene/MnO2 composite as positive electrode and activated carbon nanofibers (ACN) as negative electrode in a neutral aqueous Na2SO4 electrolyte. Due to the high capacitances and excellent rate performances of graphene/MnO2 and ACN, as well as the synergistic effects of the two electrodes, such asymmetric cell exhibits superior electrochemical performances. An optimized asymmetric supercapacitor can be cycled reversibly in the voltage range of 0-1.8 V, and exhibits maximum energy density of 51.1 Wh kg-1, which is much higher than that of MnO2//DWNT cell (29.1 Wh kg-1). Additionally, graphene/MnO2//ACN asymmetric supercapacitor exhibits excellent cycling durability, with 97% specific capacitance retained even after 1000 cycles. These encouraging results show great potential in developing energy storage devices with high energy and power densities for practical applications. A novel asymmetric supercapacitor based on graphene/MnO2 and activated carbon nanofibers (ACN) as the positive and negative electrodes, respectively, has been developed in aqueous Na2SO4 electrolyte solution. More interestingly, the asymmetric supercapacitor exhibits a maximum energy density of 51.1 Wh kg-1 and excellent cycling durability, with 97% specific capacitance retained even after 1000 cycles. Copyright © 2011 WILEY-VCH Verlag GmbH & Co. KGaA, Weinheim.

File: 3_extract_relation/abstract/2-s2.0-79959532201.txt
The cycle life of batteries and battery-supercapacitor hybrid systems was predicted using artificial neural networks. The presented techniques are able to predict the cycle life of a device based on a short (around 4% of the average cycle life) initial segment of the discharge curve. The prediction showed good performance with a correlation coefficient above 0.95. We were able to improve the predication further by considering readily available measurements of the device and usage. ©The Electrochemical Society.

File: 3_extract_relation/abstract/2-s2.0-79959558059.txt
An effective technique to fabricate thin-film carbon nanotube (CNT)/manganese dioxide (MnO2) composite material is developed for electrochemical supercapacitor applications. Cyclic voltammetry and galvanostatic charging-discharging experiments indicate that this composite material demonstrates far superior capacitive properties than prestine CNTs. The chemistry of this material is confirmed with XPS. ©The Electrochemical Society.

File: 3_extract_relation/abstract/2-s2.0-79959598646.txt
A nano-structured manganese dioxide thin film was electrochemically deposited onto a 2304 duplex stainless steel (DSS) electrode. The structure, surface morphology, and composites of the obtained manganese dioxide were studied by X-ray diffraction (XRD), scanning electron microscopy (SEM), and X-ray energy dispersive spectroscopy (EDS), respectively. The electrochemical characteristics of the manganese dioxide electrodes were investigated by cyclic voltammetry (CV), chronopotentiometry, and electrochemical impedance spectroscopy (EIS). The obtained manganese dioxide was found to be amorphous and the surface was composed of nanorods with lengths between 100 and 200 nm. As the mass of the manganese dioxide increased the capacitance also increased while the specific capacitance decreased. With an increase in the CV scan rate the specific capacitance decreased as well. The highest specific capacitance value of 288.9 F·g-1 was obtained at a scan rate of 20 mV·s-1 when the mass of manganese dioxide was 0.09 mg. 500 cycles were carried out at a rate of 100 mV·s-1 and we found that the specific capacitance remained stable and even increased slightly as the cycles increased. © Editorial office of Acta Physico-Chimica Sinica.

File: 3_extract_relation/abstract/2-s2.0-79959756320.txt
This paper deals with multi-physics modelling of the stationary system. This modelling is the first step to reach the fuel cell system dimensioning aim pursued. Besides this modelling approach based on the stationary energetic system, the novelty in this paper is both the new approach of the photovoltaic EMR modelling and the EMR of the hydrogen storage process. The granular modelling approach is used to model each component of the system. Considering a stand alone PEM fuel cell system, hydrogen is expected to be produced and stored on the spot from renewable energy (photovoltaic) in order to satisfy the fuel availability. In fact, to develop a generic and modular model, energetic macroscopic representation (EMR) is used as graphical modelling tool. Allowing to be easily grasped by the experts even not necessarily gotten used to the modelling formalism, EMR is helpful to model the multi-domains energetic chain. The solar energy through solar module is converted in electrical energy; part of this energy is transformed in chemical energy (hydrogen) thanks to an electrolyser. Then the hydrogen is compressed into a tank across a storage system. The latter part of the solar module energy is stored as electrical energy within supercapacitor or lead-acid battery. Using the modularity feature of the EMR, the whole system is modelled entity by entity; afterwards by putting them together the overall system has been reconstructed. According to the scale effect of the system entities, some simulation and/or experimental results are given. Given to the different aims which are pursued in the sustainable energy framework like prediction, control and optimisation, EMR modelling approach is a reliable option for the energy management in real time of energetic system in macroscopic point of view. © EDP Sciences, 2011.

File: 3_extract_relation/abstract/2-s2.0-79959929554.txt
Nano-sized polyaniline (PANI) films were electrochemically deposited onto an ITO substrate by a pulse galvanostatic method (PGM) in an aqueous solution. The morphology of the as-prepared PANI film was characterized using a field emission scanning electron microscope (FESEM). It was observed that the as-prepared PANI films were highly porous, and showed a nano-sized rod-like or coralline-like morphology depending on the charge loading performed in the electropolymerization process. Furthermore, the PANI films were electrochemically measured by the galvanostatic charge-discharge (GCD), cyclic voltammetry (CV) and electrochemical impedance spectroscopy (EIS) tests in 1 mol L-1 HClO4 solution. The results showed that such PANI films had a favorable electrochemical activity and an excellent capacitance. The rod-like PANI film prepared with the charge loading of 1000 mC showed the highest discharge capacitance of 569.1 F g-1 at a low current density of 1 A g-1. The discharge capacitance retained 97.7% after 1000 cycles at a large current density of 10 A g-1. © 2011 Elsevier B.V. All rights reserved.

File: 3_extract_relation/abstract/2-s2.0-79960017557.txt
Porous carbon nanofiber composites (NFCs) were prepared by electrospinning blended solutions of polyacrylonitrile (PAN) and polymethylhydrosiloxane (PMHS) in N,N-dimethylformamide (DMF). A PMHS concentration of 5 wt% was regarded as the optimum concentration to obtain fibers of a uniform size with a homogeneous dispersion of silica, the maximum specific surface area and the highest conductivity (4.91 S cm-1) after heat treatment at 800 °C. The supercapacitor electrode prepared with 5 wt% PMHS had the highest specific capacitance, 126.86 F/g, and the highest energy density, 17.0-10.0 Wh/kg, in the range of 400-20,000 W/kg in a 6 M KOH aqueous solution. © 2011 Elsevier B.V. All rights reserved.

File: 3_extract_relation/abstract/2-s2.0-79960019121.txt
Low-pressure chemical vapor deposition (LP-CVD) technique has been utilized for controlled growth of carbon nanotube (CNT) arrays on silicon wafers. The tube-diameters of CNTs and the number of graphene layers are controlled by varying the thickness of catalyst films. The catalyst particle density and the growth conditions such as the ambient gas and the local environment are all crucial for the formation of vertically aligned CNT arrays. The length of CNT arrays can be controlled by altering the growth time. In addition, the supercapacitive properties of CNT arrays with various morphologies growing on different current collectors have been investigated using a less corrosive 0.5 M Na2SO4 aqueous solution as the electrolyte. Vertically aligned CNT arrays on Ti-Si substrate produce a higher capacitance compared to randomly oriented CNTs on the same current collector. Furthermore, Ni foam enables better utilization of active materials than Ti-Si substrate. CNT arrays electrodes fabricated by this simple, low cost approach demonstrate stable and consistent capacitor behaviors for a wide range of scan rates. Moreover, CNT arrays electrodes provide better platform for further integration with transitional metal oxide, via simple sputtering or electrodeposition technique, to enhance the supercapacitive performance. © (2011) Trans Tech Publications.

File: 3_extract_relation/abstract/2-s2.0-79960572582.txt
Nickel oxide nanoparticles were synthesized by a simple aqueous solution method with carbon black powder. X-ray diffraction analysis shows that the mean size of the synthesized nickel oxide is 8.3 nm, which is much smaller than that obtained from other two methods without carbon black powder annealed at 350C (21.1 nm) and with carbon black powder annealed at 600C (15.6 nm). Accordingly, the specific capacitance in the first case is 161.4 Fg1, which is much larger than that of 139.1 and 11.5 Fg1 synthesized by the other two methods. Consequently, the method supplies a simple way to obtain super-fine electrode material for supercapacitor. © 2011 IEEE.

File: 3_extract_relation/abstract/2-s2.0-79960866674.txt
Wireless sensor nodes require longevity, zero maintenance, and self-sufficiency. However, constraints on power, system volume, and cost are prohibitive to satisfy these requirements. In this paper, a reconfigurable energy management unit (EMU) is introduced that works within the constraints to meet the requirements. With multi-directional energy flow control, the EMU achieves the unification of photovoltaic (PV) energy harvesting with maximum power point tracking (MPPT), energy storage, voltage regulation, and energy recycling for dynamic voltage scaling (DVS). Supercapacitors are employed for energy storage to enhance operation lifetime. A reconfigurable DC-DC converter architecture is implemented to accommodate flexible voltage conversion and multi-directional energy flows. Functionality is implemented and verified using a CMOS 0.35-m process. The PV cell voltage is well controlled from 1 V to 5 V to achieve MPPT under varying illumination conditions. Meanwhile, the output voltage is regulated from 1.2 V to 3.3 V with no additional regulator. Energy recycling improves DVS down-tracking by over 15 times. © 2011 IEEE.

File: 3_extract_relation/abstract/2-s2.0-79960978497.txt
Large-area manganese oxide nanorod arrays (MONRAs) and herringbones (MOHBs) were successfully synthesized on F-doped SnO 2 coated glass (FTO) substrates by a simple electrochemical method. Cyclic voltammetry (CV) and galvanostatic charge/discharge measurements demonstrated that the MONRAs and MOHBs exhibited excellent specific capacitance and good cycling stability in 0.5 M Na 2SO 4 aqueous solution. For example, the specific capacitance of the MONRAs achieves as high as 660.7 F g -1 at a scan rate of 10 mV s -1 and 485.2 F g -1 at a current density of 3 A g -1, respectively. Furthermore, the presented method may be extended to allow similar MONRs with a specific capacitance of 583.6 F g -1 to grow on flexible Ti foil, which may have great potential application in fabricating flexible supercapacitors. © 2011 The Royal Society of Chemistry.
