Repository: tikam24/supercapacitor_database

# supercapacitor_database
 Supercapacitor database generated from scientific literature

File: 3_extract_relation/abstract/2-s2.0-79961025151.txt
Nano-size (≤100 nm) TiP2O7 is prepared by the urea assisted combustion synthesis, at 450 and 900 °C. The compound is characterized by powder X-ray diffraction, Rietveld refinement, high resolution transmission electron microscopy and surface area methods. Lithium cycling properties by way of galvanostatic cycling and cyclic voltammetry (CV) showed a reversible and stable capacity of 60 (±3) mAh g-1 (0.5 mole of Li) up to 100 cycles, when cycled at 15 mA g-1 between 2-3.4 V vs. Li. Non-aqueous hybrid supercapacitor, TiP2O7 (as anode) and activated carbon (AC) (as cathode) has been studied by galvanostatic cycling and CV in the range, 0-3 V at 31 mA g-1 and exhibited a specific discharge capacitance of 29 (±1) F g-1stable in the range, 100-500 cycles. The Ragone plot shows a deliverable maximum of 13 Wh kg -1 and 371 W kg-1 energy and power density, respectively. © 2011 Elsevier B.V. All rights reserved.

File: 3_extract_relation/abstract/2-s2.0-79961228057.txt
The electrochemical performance of capacitor was studied with LiCoO 2/AC as composite cathode and activated carbon (AC) as anode, in 1.0 mol/L LiPF6/EC+DMC electrolyte. Cyclic Voltammetary, Constant-Current Charge and Discharge, Electrochemical Impedance Spectrum (EIS) and Leakage Current Test were tested to study the characteristics of supercapacitors. The results illustrate that recharging voltage of hybrid supercapacitor can reach to 3.0 V and show good capacitance characteristics. The supercapacitor can rapidly charge and discharge and show good cycling performance. There is a great effect to the performance of the capacitors by adopting different proportional composite electrode. When the ratio of composite electrode is 6:4, we get maximum symmetrical Cyclic Voltammetary and short charge-discharge time only 26.4min; When the ratio is 7:3, the minimum AC impedance of 26.2Ω can be attained and least leakage current is only 19.92mA/g; When the ratio is 5:5, the best first specific capacity can reach to 70.17F/g but a lower capacity retention rate is 74.86%. © (2011) Trans Tech Publications.

File: 3_extract_relation/abstract/2-s2.0-80051546219.txt
The electrochemical behavior of a series of composites synthesized by a combination of incipient wetness impregnation and hydrothermal method for the first time is systematically compared (using cyclic voltammetric and electrochemical impedance spectroscopic analyses). Structural and morphological characterizations of the composites were undertaken using power X-ray diffraction (XRD), N2 adsorption/desorption isotherms and transmission electron microscopy (TEM). The results indicated that the binary nickel/manganese compounds of the Ni-Mn/ordered mesoporous carbon (OMC) composite had a synergistic effect of both components. © 2011 Springer Science+Business Media B.V.

File: 3_extract_relation/abstract/2-s2.0-80051547024.txt
A porous nanowall Co3O4 film is prepared by a facile cathodic electrodeposition. The as-prepared porous nanowall Co3O 4 film shows a net-like porous structure with huge porosity. The porous network is made up of free standing interconnected Co3O 4 nanoflakes with a thickness of 20 nm. As cathode material for pseudocapacitors, porous nanowall Co3O4 film exhibits weaker polarization, higher electrochemical reactivity and better cycling performance as compared to the dense Co3O4 film. The specific capacitance of porous nanowall Co3O4 film is 325 F g-1 at 2 A g-1 and 247 F g-1 at 40 A g -1, respectively, much higher than that of the dense Co 3O4 film (230 F g-1 at 2 A g-1 and 167 F g-1 at 40 A g-1). The better pseudocapacitive performances of the porous nanowall Co3O4 film are attributed to its highly porous morphology, which provides large reaction surface and short ion diffusion paths, and relaxes the volume change caused by the reaction during the cycling process. © 2011 Elsevier Ltd. All rights reserved.

File: 3_extract_relation/abstract/2-s2.0-80051585798.txt
Sensors for detecting micrometeorite impact locations and magnitudes as well as pressure vessel leaks have been under investigation for some time by the NASA Langley Research Center and other related entities. NASA has been investigating the use of the Distribution Impact Detection System (DIDS) for use on the International Space Station (ISS). However, the DIDS currently requires thionyl chloride lithium batteries which pose explosion and toxicity hazards, and replacing batteries is tedious and utilizes scarce man-hours. Carrying replacement batteries into space is also expensive. To hardwire new sensing devices into the ISS while in orbit would be time consuming. To overcome this problem, high efficiency GaAs solar cells have been studied under low light conditions comparable to those found inside the ISS. The cells were also studied for temperature dependence. Solar concentrators were investigated for possible use with ambient lighting. The power generated by the cells was stored in a large 300. F supercapacitor. A DC to DC boost regulator was modified to produce an output voltage of 3.55. V that is required by the DIDS. The successful operation of the DIDS with ambient light power, supercapacitor energy storage, and boost regulation was demonstrated. © 2011 Elsevier Ltd.

File: 3_extract_relation/abstract/2-s2.0-80051603385.txt
An ordered mesoporous nanocomoposite of carbon-MoO2 was prepared by incorporation of Mo precursor into mesopores of ordered mesoporous carbon after acid treatment. In spite of crystal growth, inner mesopores of the carbon were covered by MoO2, which was attributed to strong interaction between the Mo precursor and the acidified carbon surface. When applied into supercapacitor electrode, an improved volumetric capacitance (216 F cm -3) and a very high pseudocapacitance by MoO2 itself (622 Fg-1) were obtained, indicative of an efficient capacitive utilization of MoO2 within carbon mesopores. Because of the characteristic nanostructure, furthermore, rate capability and cycle performance were improved. © 2011 The Electrochemical Society.

File: 3_extract_relation/abstract/2-s2.0-80051672582.txt
IrO 2 nanocrystals (NCs) were grown on vertically aligned carbon nanotube (CNT) templates, forming IrO 2/CNT nanocomposites, by metal organic chemical vapour deposition using (C 6H 7)(C 8H 12)Ir as a source reagent. The surface morphology, structural and spectroscopic properties of the nanocomposites were characterized using field-emission scanning electron microscopy, transmission electron microscopy, X-ray diffraction, and Raman scattering. IrO 2 varied from particle- to tube-like NCs as the deposition time increased from 5 to 60 min. The particle-like IrO 2 NCs may be used as a protective layer on CNTs, providing stable and uniform field emission application. The tube-like structure may increase the surface-to-volume ratio which makes the IrO 2/CNT nanocomposites as an attractive candidate for the supercapacitor application. © Springer Science+Business Media, LLC 2010.

File: 3_extract_relation/abstract/2-s2.0-80051784269.txt
This paper presents two light electric vehicles (LEVs) with a electric propulsion system developed at an academic laboratory. One LEV is an electric city scooter powered by a lithium-ion battery pack and propelled by a wheel motor drive. The other LEV is an electric bicycle powered by a fuel cell system with the assistance of a supercapacitor bank. Power and energy design of the electric propulsion systems of the two LEVs as well as characterization of the energetic devices are illustrated. © 2011 IEEE.

File: 3_extract_relation/abstract/2-s2.0-80051862211.txt
Pure or hybrid electric vehicles require batteries with high capacity and long life under charges and discharges at high powers, and aluminum doped α-Ni(OH)2, which is actually a layered double hydroxide (LDH), can meet such requirements. It was found that [Ni4Al(OH)10]OH can be fully charged in less than 12 minutes under constant current densities or potentials, and it can discharge a capacity of 300+ mAh·g-1 even at a current density of 2000 mA·g-1. It can also restore some of its capacity after a gap from many strengthy discharges. However, the materials are not stable to concentrated KOH and electrochemical cycles, especially at high temperatures: it converts into β-Ni(OH)2. To commercialize this material, we found that some additives, such as Ca(OH)2, RE2O3, Zn(OH)2 can improve its stability. It is also possible to improve its performance by adding some supercapacitor materials.

File: 3_extract_relation/abstract/2-s2.0-80051901726.txt
High surface area conductive carbon materials with tailored pore structures and porosity are highly desirable for many applications such as fuel cells, electrochemical energy storage in supercapacitors, electrochemical sensing, and catalysis. Many such materials, including activated carbon and multi- and single-walled carbon nanotubes, have been explored for supercapacitors. A higher capacitance can be achieved by surface modification of the carbon materials with redox active materials such as transition metal oxides. Mesoporous carbon/metal oxide composites - composed of a mesoporous carbon framework whose pore walls are lined with metal oxide nanoparticles - are a promising candidate for supercapacitor applications. Most methods of synthesizing such materials are two steps procedures, like coating metal oxide on pre-formed carbon materials. Our group has been working on a one-step process for synthesizing a mesoporous carbon/metal oxide nanocomposite by combining condensation of metal oxide with carbonization of carbon precursors. Here we present a one-step synthesis for ordered mesoporous metal oxide-carbon nanocomposites with uniform mesopore structures. These were characterized by X-ray diffraction (XRD), scanning electron microscopy (SEM), N2 sorption, transmission electron microscope (TEM), and other techniques. Electrochemical double layer capacitance has been measured in the nanocomposites and compared with pure carbon and metal oxide materials to illustrate their synergetic capacitance improvement.

File: 3_extract_relation/abstract/2-s2.0-80051993138.txt
Silica-manganese oxides with a core-shell structure were synthesized via precipitation of manganese oxides on the SiO2 core while varying the concentration of a precipitation agent. Elemental analysis, crystalline property investigation, and morphology observations using low- and high-resolution electron microscopes were applied to the synthesized silica-manganese oxides with the core-shell structure. As the concentration of the precipitating agent increased, the manganese oxide shells around the SiO2 core sequentially appeared as Mn3O4 particles, Mn 2O3+Mn3O4 thin layers, and á-MnO2 urchin-like phases. The prepared samples were assembled as electrodes in a supercapacitor with 0.1 M Na2SO4 electrolyte, and their electrochemical properties were examined using cyclic voltammetry and charge-discharge cycling. The maximum specific capacitance obtained was 197 F g.1 for the SiO2-MnO2 electrode due to the higher electronic conductivity of the MnO2 shell compared to those of the Mn2O3 and Mn3O4 phases.

File: 3_extract_relation/abstract/2-s2.0-80052027100.txt
A series of Mn2O3/carbon aerogel microbead (Mn 2O3/CAMB) composites for supercapacitor electrodes have been synthesized by in situ encapsulation method. The structure and morphology of Mn2O3/CAMB are characterized by X-ray diffraction (XRD), Fourier transform infrared (FT-IR) spectrum and scanning electron microscopy (SEM). Electrochemical performances of the synthesized composites are evaluated by cyclic voltammetry and galvanostatic charge/discharge measurement. All the composites with different Mn2O3 contents show higher specific capacitance than pure CAMB due to the pseudo-capacitance of the Mn2O3 particles dispersed on the surface of CAMB. The highest specific capacitance is up to 368.01 F g-1 when 10 wt% Mn2O3 is coated on the surface of CAMB. Besides, 10%-Mn2O3/CAMB supercapacitor exhibits excellent cyclic stability, the specific capacitance still retains 90% of initial capacitance over 5000 cycles. © 2011 Elsevier B.V.

File: 3_extract_relation/abstract/2-s2.0-80052078179.txt
Series-connected energy storage modules such as supercapacitors (SCs) and lithium-ion batteries cause module voltage imbalances that lead to premature deterioration of modules. Various equalization techniques have been proposed for series-connected energy storage cells/modules to alleviate such voltage imbalances. However, since the conventional topologies consist of numerous switches, sensors, inductors, or transformers, their circuit size, complexity, and costs are prone to increase in proportion to the number of series connections. This paper proposes a single-switch single-inductor equalization charger using a voltage multiplier. Because the proposed equalization charger requires only a single switch and a single inductor to operate, the circuit size and complexity can be dramatically reduced compared to that of conventional topologies. An experimental charge test was performed for series-connected SC modules with the proposed equalization charger to demonstrate its performance. Initially imbalanced voltages of the SC modules were equalized and charged to a uniform voltage level by the proposed equalization charger. © 2011 IEEE.

File: 3_extract_relation/abstract/2-s2.0-80052124883.txt
Owing to the high power density, long life time and environmentally friendly characteristics, micro-supercapacitors have attracted much attention for powering microelectromechanical systems (MEMS) devices. This paper describes the fabrication and performance of a planar micro-supercapacitor. The fabrication process is large scale and IC compatible, and thus it can be integrated with microelectronics. The device, made of high conductivity graphitic carbon (GC) on nitrogen-doped polycrystalline 3C-SiC (poly-SiC), has very high charge/discharge rates. The incorporated nitrogen in the carbon electrode induces pseudo-capacitance and realizes nearly twice the specific capacitance value reported on carbon nanotube (CNT) supercapacitors. © 2011 IEEE.

File: 3_extract_relation/abstract/2-s2.0-80052239357.txt
Fuel cell/ultracapacitor/battery hybrid power systems represent a promising architecture to satisfy the energy requirements for road vehicles. When the primary power source is a fuel cell, the objective of an energy management strategy (EMS) is to optimise the hydrogen consumption and fuel cell efficiency without compromising the performance of the overall system. In this study, a fuzzy logic controller together with a wavelet-transform algorithm (WTA) is proposed as EMS, which is a reasonable option to achieve an adequate solution of the problem since this supervisory control strategy can deal with a considerable amount of variables. Besides, a WTA is capable of separating the high and low frequency components of the load profile and help allocate them among the on-board energy sources. A simulation environment has been developed to test the EMS; it includes models for the power sources and energy storage devices, the power electronics and the vehicular power demand. Copyright © 2011 Inderscience Enterprises Ltd.

File: 3_extract_relation/abstract/2-s2.0-80052241308.txt
Conventional implantable sensors are often battery operated. Batteries are characterized by their high energy densities which allow for long term operation. However, it can take a long time to charge up a battery. As an emerging technology, a supercapacitor can be charged very quickly and it is considered as alternative energy storage to replace traditional batteries. This paper proposes an implantable biomedical sensor which operates off a super capacitor which is wirelessly charged. A feasibility analysis of supercapacitors is presented first, and then the system design and implementation are detailed for achieving wireless charging control with digital data logging. Design considerations relating to supercapacitor specific issues are also presented in detail. The implemented circuit can wirelessly charge a 5.5V, 1F supercapacitor in approximately 5 seconds. This capacitor powers a microcontroller and wireless transceiver for approximately 60 minutes before the circuit needs to be charged again. © 2011 IEEE.

File: 3_extract_relation/abstract/2-s2.0-80052436841.txt
Lithium bis(trifluoromethane sulfonyl) imide (LiTFSI) salt are potentially a good alternative to LiPF6 since it could both improve the chemical and thermal stability as salt for electrolyte. This work presents a systematic comparative study between LiPF6 and LiTFSI in a mixture of EC/DMC on the basis of some of their physicochemical properties. Transport properties (viscosity and conductivity) are compared at various temperatures from -20 to 80 °C. Using Walden rule, we have demonstrated that LiTFSI 1 M in EC/DMC is more ionic than LiPF6 1 M in the same binary solvent. Moreover, the electrochemical storage properties of an activated carbon electrode were investigated in EC/DMC mixture containing LiTFSI or LiPF6. The specific capacitance Cs of activated carbon was determined from the Galvanostatic charge-discharge curve between 2 and 3.7 V, at low current densities. The capacitance values were found to be 100 and 90 F g-1 respectively for LiTFSI and LiPF6 electrolytes at 2 mA g -1. On the basis of the physicochemical and electrochemical measurements, we have correlated the improvement of the specific capacitance with activated carbon to the increase of the ionicity of the LiTFSI salt in EC/DMC binary system. The drawback concerning the corrosion of aluminium collectors was resolved by adding a few percentage of LiPF6 (1%) in the binary electrolyte. Finally, we have studied the electrochemical behavior of intercalation-deintercalation of lithium in the graphite electrode with EC/DMC + LiTFSI as electrolyte. Results of this study indicate that the realization of asymmetric graphite/activated carbon supercapacitors with LiFTSI based electrolyte is possible. © 2011 Elsevier B.V.

File: 3_extract_relation/abstract/2-s2.0-80052508512.txt
Supercapacitor: A π conjugated microporous polymer with an aza-fused framework is reported. The porous framework is conductive and allows electrolyte ions to move into the pores because of structural features (see picture). The material becomes highly co-operative in the formation of electrostatic charge-separation layers, shows exceptional capacitance in supercapacitive energy storage, provides high energy densities, and offers an excellent cycle life. Copyright © 2011 WILEY-VCH Verlag GmbH & Co. KGaA, Weinheim.

File: 3_extract_relation/abstract/2-s2.0-80052557336.txt
The design and simulation of a fast-charging station in steady-state for PHEV batteries has been proposed, which uses the electrical grid as well as two stationary energy storage devices as energy sources to recharge the PHEV battery. The two energy storage devices comprising the fast-charging station are a supercapacitor and a flywheel energy storage. The current paper justifies the selected power and energy ratings of the respective charging station resources in order to charge the PHEV battery with a maximum capacity of 15 kWh from 20% to 95% of its state-of-charge in a maximum duration of 15 minutes. After the charging stage, the storage devices are replenished in a maximum duration of 7.5 minutes. The methodology, results and its application are presented. © 2011 IEEE.

File: 3_extract_relation/abstract/2-s2.0-80052589213.txt
In this paper, a high performance dynamic control for traction drives fed by fuel cells and supercapacitor is presented. A tandem converter connected to a permanent magnet in-wheel synchronous motor is considered as drive. The adopted control allows to achieve good power responses for the drive without overloading the fuel cell stack. © 2011 IEEE.

File: 3_extract_relation/abstract/2-s2.0-80052594883.txt
NiO-MnO2/MWCNT composite was formed by a simple chemical precipitation method using a chelating agent and Ni and Mn hydroxides on MWCNT. The NiO-MnO2/MWCNT was pretreated by ultrasonication, followed by thermal annealing at 300 °C. The material obtained was applied as an electrode in a supercapacitor. FT-IR, EDS, XRD, FE-SEM and FE-TEM were used to characterize the structural features. The results show that a nanosized NiO-MnO2 layer covered the surface of the MWCNT, and the original structure of the MWCNT was retained during the coating process. The capacitive behavior of the NiO-MnO2/MWCNT electrode was investigated by cyclic voltammetry and galvanostatic charge/discharge methods in a 6 M KOH aqueous solution. The cyclic voltammetry curves demonstrated that the maximum specific capacitance of the NiO-MnO2/MWCNT electrode was 193.50 F g -1, which is significantly higher than that of an MWCNT electrode. The results show that both the MWCNT and NiO-MnO2/MWCNT electrodes exhibited capacitive behaviors, and the NiO-MnO2 layer increased the capacitance of the supercapacitor. © 2011 Elsevier B.V. All rights reserved.

File: 3_extract_relation/abstract/2-s2.0-80052653726.txt
In recent years, poly(ethylene oxide) (PEO) has gained two very important applications namely: 1) as solid polymer electrolytes for use in battery, supercapacitor and fuel cell, 2) as a crystallizable switching segment for shape memory polymer (SMP) systems. The common problem for all the applications is linked with the poor mechanical properties of PEO. Hence nanoreinforcement of PEO has been investigated to develop PEO based materials suitable for various applications. PEO/clay nanocomposites have been made by using a solution intercalation method or a melt mixing route. The nanocomposites were characterized by X-ray diffraction (XRD) and evaluated for their rheological and dynamic mechanical properties, Since PEO is sensitive to thermo-oxidative degradations, the effect of processing temperature on rheological properties was also investigated. The detailed processing and characterization of PEO/clay nanocomposites will be discussed in the present paper. © 2011 by Walter de Gruyter Berlin Boston.

File: 3_extract_relation/abstract/2-s2.0-80052737251.txt
The impedance of blocking porous electrodes having parallel cylindrical pores with a lognormal distribution of their radii, identical pore depth and identical pore volume is calculated. Electrodes with size distribution of variable width, defined by different standard deviation (σ) values, are compared. The effect of varying σ is illustrated for the following cases: (i) the number of pores per unit surface (n) varies with σ while the median of the pore radius distribution (rμ) remains constant; (ii) rμ varies with σ while n remains constant; (iii) both n and rμ vary with σ. It is shown that, although the general shape of the impedance plots is similar in all cases, the assumptions concerning n and rμ have a major effect on the calculated frequency dependence. All impedance plots exhibit porous behaviour at high frequency and capacitive behaviour at low frequency, the transition being smoother for larger σ values. However, the frequency around which the porous-to-capacitive transition occurs depends on the additional assumptions: it increases as σ increases in cases (i) and (ii) but, in accordance with other authors' calculations, decreases as σ increases for case (iii). © 2010 Elsevier Ltd. All Rights Reserved.

File: 3_extract_relation/abstract/2-s2.0-80052974663.txt
A hybrid energy storage system (HESS) consisting of battery and supercapacitor (SC) is proposed for use in a wind farm in order to achieve power dispatchability. In the designed scheme, the rate of charging/discharging powers of the battery is controlled while the faster wind power transients are diverted to the SC. This enhances the lifetime of the battery. Furthermore, by taking into consideration the random nature of the wind power, a statistical design method is developed to determine the capacities of the HESS needed to achieve specified confidence level in the power dispatch. The proposed approach is useful in the planning of the wind farm-HESS scheme and the coordination of the power flows between the battery and SC. © 2011 IEEE.

File: 3_extract_relation/abstract/2-s2.0-80053060166.txt
The composite electrodes of cobalt oxide and multi-wall carbon nanotubes (MWCNTs) are prepared by a simple low-temperature solid-phase synthesis method with the assistance of polyethylene glycol and their pseudocapacitive performances are investigated in alkaline solution by cyclic voltammetry and galvanostatic charge/discharge tests, respectively. Transmission electron microscope images show that cobalt oxide is uniformly coated on multi-wall carbon nanotubes and the homogeneous hybrid nanostructure are considered to be responsible for their preferable electrochemical performances. The electrochemical tests further reveal that the composite can deliver a maximum specific capacitance of 217 F/g with a biggest utilization of Co element when the content of MWCNTs increases to 50 wt.%. © (2011) Trans Tech Publications, Switzerland.

File: 3_extract_relation/abstract/2-s2.0-80053067094.txt
Series structure is used in crane hybrid power system because of multi-mechanism working simultaneously. The working status changes frenquently. In this paper, thermostat+power following control strategy is used in the wheeled crane hybrid power system based on supercapacitor. Based analysis on system working statuses division and its judgement, the paper proposed the control strategy of supercapacitor power to avoid frequent charge and discharge for supercapacitor life-saving. During starting process of engine, system power is supplied by supercapacitor to ensure fast response of system. Experiments show that the control strategy is feasible.

File: 3_extract_relation/abstract/2-s2.0-80053166486.txt
A heavy hybrid vehicle is considered in which an electric motor and ultracapacitor energy storage are used in a parallel hybrid configuration as a power assist to improve fuel economy. The ultracapacitor's high power capabilities make it a good choice for this application. The optimal control technique of Dynamic Programming (DP) is applied to obtain the "best possible" fuel economy for the vehicle over the driving cycle under pointwise-in-time hard system constraints. Attainable fuel economy improvements are illustrated using a real-time implementable Model Predictive Control (MPC) method using a simple model for predicting future torque demands. The incorporation of simulated telematic future information is also investigated to further improve the the fuel economy of the MPC method close to the DP-calculated maximum. © 2011 AACC American Automatic Control Council.

File: 3_extract_relation/abstract/2-s2.0-80053202862.txt
Synthesis of silicon carbide-derived carbon films with excellent supercapacitor characteristics is demonstrated by a process that is fully compatible with standard microfabrication technology. NiTi alloy deposited on nitrogen-doped polycrystalline SiC films is shown to result in the growth of a rough, porous, high conductivity, nanocrystalline graphitic carbon film upon rapid thermal annealing to 1050 C. Electrodes fabricated in this manner exhibit high charge/discharge rates with a time constant of about 0.062 s. Analysis shows that the incorporated nitrogen in the carbon electrode may induce pseudo-capacitance, and the electrodes exhibit the capacitance/area values comparable to those reported on carbon nanotube-based supercapacitors. © 2011 American Institute of Physics.

File: 3_extract_relation/abstract/2-s2.0-80053234588.txt
A film composed of graphene (GN) sheets, polyaniline (PANI) and carbon nanotubes (CNTs) has been fabricated by reducing a graphite oxide (GO)/PANI/CNT precursor prepared by flow-directed assembly from a complex dispersion of GO and PANI/CNT, followed by reoxidation and redoping of the reduced PANI in the composite to restore the conducting PANI structure. Scanning electron microscope images indicate that the ternary composite film is a layered structure with coaxial PANI/CNT nanocables uniformly sandwiched between the GN sheets. Such novel hierarchical structure with high electrical conductivity perfectly facilitates contact between electrolyte ions and PANI for faradaic energy storage and efficiently utilizes the double-layer capacitance at the electrode-electrolyte interfaces. The specific capacitance of the GN/PANI/CNT estimated by galvanostatic charge/discharge measurement is 569 F g-1 (or 188 F cm-3 for volumetric capacitance) at a current density of 0.1 A g-1. In addition, the GN/PANI/CNT exhibits good rate capability (60% capacity retention at 10 A g-1) and superior cycling stability (4% fade after 5000 continuous charge/discharge cycles). © 2011 Elsevier Ltd. All rights reserved.

File: 3_extract_relation/abstract/2-s2.0-80053243086.txt
Symmetric micro-supercapacitors with three dimensional (3D) interdigital electrode structures have been designed and fabricated through Carbon-microelectrochemical system (C-MEMS) technology. The micro-supercapacitor consists of a 3D C-MEMS structure which serves as a high effective surface area current collector and conformal polypyrrole (PPy) films deposited on the carbon structures as electroactive materials. The electrochemical performance of single electrodes and symmetric micro-supercapacitor cells were evaluated by cyclic voltammetry (CV) at different scan rates and galvanostatic charge/discharge tests. The effect of the 3D electrode structure on the performance of the micro-supercapacitor was studied. Single PPy/C-MEMS electrodes presented a specific capacitance of 162.07 ± 12.40 mF cm -2 and a specific power of 1.62 ± 0.12 mW cm-2 at 20 mV s-1 scan rate. The symmetric micro-supercapacitor cells exhibited an average specific capacitance of 78.35 ± 5.67 mF cm -2 and a specific power of 0.63 ± 0.04 mW cm-2 at 20 mV s-1 scan rate, demonstrating that 3D micro-supercapacitors are promising for applications that require high power in a limited footprint area of the device. © 2011 Elsevier Ltd. All rights reserved.

File: 3_extract_relation/abstract/2-s2.0-80053341136.txt
Layered birnessite-type manganese oxide thin films are successfully fabricated on indium tin oxide coated polyethylene terephthalate substrates for flexible transparent supercapacitors by a facile, effective and inexpensive chemical bath deposition technology from an alkaline KMnO4 aqueous solution at room temperature. The effects of deposition conditions, including KMnO4 concentration, initial molar ratio of NH3· H2O and KMnO4, bath temperature, and reaction time, on the electrochemical properties of MnO2 thin films are investigated. Layered birnessite-type MnO2 thin films deposited under optimum conditions display three-dimensional porous morphology, high hydrophilicity, and a transmittance of 77.4% at 550 nm. A special capacitance of 229.2 F g -1 and a capacitance retention ratio of 83% are obtained from the films after 1000 cycles at 10 mV s-1 in 1 M Na2SO 4. Compressive and tensile bending tests show that as-prepared MnO2 thin film electrodes possess excellent mechanical flexibility and electrochemical stability. © 2011 Elsevier B.V. All rights reserved.

File: 3_extract_relation/abstract/2-s2.0-80053370517.txt
Nano-fibrous felts (nano-felts) of carbide-derived carbon (CDC) have been developed from the precursor of electrospun titanium carbide (TiC) nanofelts. Conformal transformation of TiC into CDC conserves main features of the precursor including the high interconnectivity and structural integrity; the developed TiC-CDC nano-felts are mechanically flexible/resilient, and can be used as electrode material for supercapacitor application without the addition of any binder. After synthesis through chlorination of the precursor at 600 °C, the TiC-CDC nano-fibers show an average pore size of ∼1nm, a high specific surface area of 1390 m 2/g; and the nano-fibers have graphitic carbon ribbons embedded in a highly disordered carbon matrix. Graphitic carbon is preserved from the precursor nano-fibers where a few graphene layers surround TiC nanocrystallites. Electrochemical measurements show a high gravimetric capacitance of 110 F/g in aqueous electrolyte (1 M H 2 SO 4) and 65 F/g in organic electrolyte (1.5 M TEA-BF 4 in acetonitrile). Because of the unique microstructure of TiC-CDC nano-felts, a fade of the capacitance of merely 50% at a high scan rate of 5 V/s is observed. A fade of just 15% is observed for nano-felt film electrodes tested in 1 M H 2 SO 4 at 1 V/s, resulting in a high gravimetric capacitance of 94 F/g. Such a high rate performance is only known for graphene or carbon-onion based supercapacitors, whereas binders have to be used for the fabrication of those supercapacitors. © 2011 WILEY-VCH Verlag GmbH & Co. KGaA, Weinheim.

File: 3_extract_relation/abstract/2-s2.0-80053491052.txt
The paper presents the power conditioning system (PCS) with a five-level cascaded H-bridge converter and supercapacitor energy storage. The paper focuses on such properties of a power electronic converter as its operation, power losses, start-up as well as the DC-link voltage balancing method and controller. A laboratory model of the PCS and its test results have been presented.

File: 3_extract_relation/abstract/2-s2.0-80053539540.txt
This paper investigates the various aspects of designing and exploiting a flyback type of regenerative voltage equalizer circuit for supercapacitor stacks consisting of multiple cells. The impact of circuit parameters (magnetising inductance, peak current), operating modes (constant switching frequency or constant peak current) and duration of equalising are investigated in detail on a predefined four supercapacitor cells stack from the point of view of energy efficiency and effectiveness of equalising. Finally, the performance of the active-regenerative equalising circuit is compared to the performance of an active-dissipative circuit, concluding that it offers better efficiency, performs a more effective voltage equalising and, due to using a single active device, may even be more economical to build. © 2011 EPE Association - European Power Electr.

File: 3_extract_relation/abstract/2-s2.0-80053545256.txt
The paper suggests a supercapacitor control for light railway vehicles based on the tracking of the actual train speed. Different configurations in terms of storage capacity and braking resistance power are presented and compared. The proposed control algorithm evaluates analytically the supercapacitor reference current on the basis of the actual train kinetic energy, taking properly into account the efficiencies of the different subsystems. Therefore, on the basis of the size selected for the storage device, the control is capable of recovering the electrical energy during the braking of the train for recharging completely the supercapacitor units and dissipating the extra energy on the braking resistor. Realistic railway vehicle operations are presented by means of numerical simulations referring to different configurations of storage device and braking resistors. The results obtained show that the control is very effective in all the cases considered and that the final choice of the storage size is a trade-off between energy saving and equipment cost. © 2011 EPE Association - European Power Electr.

File: 3_extract_relation/abstract/2-s2.0-80053572633.txt
This paper introduces a silicon three-dimensional (3D) micro supercapacitor, featured by using self-supporting nano porous composite materials and interdigital electrodes with high-aspect-ratio. A way to prepare self-supporting materials has been developed, and composites that contain an activated carbon as the active component have been studied and designed to meet the requirements for adequate specific capacitance, good conductivity and strong structure. By combining the designed composite with microfabrication techniques, a micro supercapacitor with high-aspect-ratio interdigital electrodes has been achieved. Electrochemical characterization results of the prototype with NaNO3 electrolyte demonstrate that the 3D supercapacitor exhibits an outstanding overall performance. A large capacitance of 90.7 mF cm-2 and a fast power of 51.5 mW cm-2 are calculated. Robust stability and high charge/discharge efficiency are also observed. Moreover, this study provides a scalable device built by compatible fabrication method, which is applicable to the integration of high-performance supercapacitors on chip. © 2011 Elsevier B.V. All rights reserved.

File: 3_extract_relation/abstract/2-s2.0-80053576103.txt
In order to investigate the performance of an electrochemical capacitor consisting of a nitrogen- and sulfur-containing carbon material, the carbon material derived from thiourea and urea was synthesized by a polymerization process of the urea resin. No solid appeared after the polymerization process. When the dried sample after the polymerization process was heated in flowing N2 gas, we obtained carbon material. However, there was no product when only thiourea was heated under the same conditions. The percentages of nitrogen and sulfur in all the samples synthesized from thiourea were roughly 5-20 wt.% and 3-8 wt.% even after washing with hot water, respectively. No specific peak derived from the redox reaction appeared in the CV graphs for the samples. The capacitance value of T-urea800W, which was synthesized by the heat treatment at 800 °C and then wash with hot water, was 138.8 F g-1 at the current density of 50 mA g-1 in a 1 M H2SO4 water solution whereas that value of a commercial activated carbon was 107.1 F g-1 under the same conditions. It was presumed from the XPS measurements that the status of the nitrogen and sulfur in the materials are a pyridine-like nitrogen at the edge part of the graphitic structure, a quaternary nitrogen in the graphitic-layered structure, and S0, S4+, and S2-, respectively. © 2011 Elsevier B.V. All rights reserved.

File: 3_extract_relation/abstract/2-s2.0-80053577814.txt
Graphene nanosheets/polyaniline nanofibers (GNS/PANI) composites are synthesized via in situ polymerization of aniline monomer in HClO4 solution. The PANI nanofibers homogeneously coating on the surface of GNS greatly improve the charge transfer reaction. The GNS/PANI composites exhibit better electrochemical performances than the pure individual components. A remarkable specific capacitance of 1130 F g-1 (based on GNS/PANI composites) is obtained at a scan rate of 5 mV s-1 in 1 M H 2SO4 solution compared to 402 F g-1 for pure PANI and 270 F g-1 for GNS. The excellent performance is not only due to the GNS which can provide good electrical conductivity and high specific surface area, but also associate with a good redox activity of ordered PANI nanofibers. Moreover, the GNS/PANI composites present excellent long cycle life with 87% specific capacitance retained after 1000 charge/discharge processes. The resulting composites are promising electrode materials for high-performance electrical energy storage devices. © 2011 Elsevier B.V. All rights reserved.

File: 3_extract_relation/abstract/2-s2.0-80053588101.txt
In this paper, a facile solution method was employed to synthesize the graphene-NiO composite. SEM and XRD results indicated the graphene sheets were covered by the NiO nanoplates. Cyclic voltammetry (CV) and electrochemical impedance spectroscopy (EIS) were used to measure the electrochemical properties of the composite. The specific capacitance reached 1292F/g at a scan rate of 5mV/s. The results show that this composite is a promising material for supercapacitor electrode. © (2012) Trans Tech Publications, Switzerland.
