Repository: tikam24/supercapacitor_database

# supercapacitor_database
 Supercapacitor database generated from scientific literature

File: 3_extract_relation/abstract/2-s2.0-80054795379.txt
Manganese dioxide (MnO2) nanowires with diameter about 30-70 nm is achieved via a two-step process: first, template-free cathodic electrodeposition from aqueous solution of Mn(NO3)2 on steel substrate and followed by heat treatment. The temperature-annealed sample was studied by X-ray diffraction (XRD), Scanning electron microscopy (SEM), Transmission electron microscopy (TEM) methods and Fourier transform infrared (FT-IR) spectroscopy. The electrochemical performance of the MnO2 sample was studied by cyclic voltammetry (CV) and chronopotentiometry in Na 2SO4 solutions. The sample showed excellent supercapacitive behavior. The specific capacitance (SC) of 237 F g-1 in a potential window of 0-0.9V was obtained at the scan rate of 2 mV s -1. The SC calculated from the chronopotentiometry data is about 246 F g-1. The SC was decreased by 16% after 1000 cycles. © 2011 Elsevier B.V. All rights reserved.

File: 3_extract_relation/abstract/2-s2.0-80054813516.txt
The cell voltage imbalance of series-connected energy storage cells, such as supercapacitors (SCs) and lithium-ion cells, causes premature deterioration and a decrease in the available energies of the cells. Various equalization techniques have been developed for diminishing such imbalances. However, since the number of switches, sensors, and/or multiwinding transformers present in conventional equalizers is directly proportional to the number of series connections of the cells, the circuit complexity and cost of the equalizers are prone to increase with the number of series connections. In this paper, single-switch cell voltage equalizers using multistacked buck-boost converters, such as the single-ended primary inductor converter (SEPIC), Zeta, and uk converters, are proposed. These equalizers consist of passive components and a single switch, significantly reducing the complexity of the circuit when compared with that of conventional equalizers. In addition, when the proposed equalizers operate in discontinuous conduction mode, feedback control is not required to limit currents flowing through cells and circuit components. The proposed equalizers are compared with conventional topologies in terms of the number of active and passive components required. Operating analyses were conducted under both cell-voltage-balanced and -imbalanced conditions. Experimental equalization tests were performed for four series-connected SCs using the SEPIC-based single-switch equalizer. The energies of the series-connected SCs were preferentially redistributed by the equalizer to the cell(s) having the lowest voltage, resulting in the elimination of the cell voltage imbalance and subsequent uniformity of the cell voltages. © 2011 IEEE.

File: 3_extract_relation/abstract/2-s2.0-80054940617.txt
This paper presents a fuzzy control law based on differential flatness approach for distributed dc generation (nonlinear system) supplied by a fuel cell (FC) (main source) and supercapacitor (auxiliary source). The main technical feeble point of FCs is slow dynamics because the power slope is limited to prevent fuel starvation problems, improve performance and increase lifetime. The very fast power response and high specific power of a supercapacitor complements the slower power output of the main source to produce the compatibility and performance characteristics needed in a load. The energy in the system is balanced by dc bus energy regulation (or indirect voltage regulation). A supercapacitor module functions by supplying energy to regulate the dc bus energy. The FC, as a slow dynamic source in this system, supplies energy to the supercapacitor module in order to keep it charged. Using the intelligent fuzzy control law based on the flatness property, we propose straightforward solutions to hybrid energy management, dynamic and stabilization problems. To validate the proposed method, a hardware system is realized with analog circuits, and digital estimation is accomplished with a dSPACE controller. Experimental results with small-scale power plant (a polymer electrolyte membrane FC of 1200 W, 46 A and a supercapacitor module of 100 F, 500 A, and 32 V) in a laboratory corroborate the excellent control scheme during a load cycle. © 2011 IEEE.

File: 3_extract_relation/abstract/2-s2.0-80054984706.txt
A freestanding film composed of graphene (GN) sheets and polyaniline (PANI) nanofibres wasfabricated by reducing a graphite oxide (GO)/PANI precursor that was prepared by flow-directed assemblyfrom a complex dispersion of GO and PANI. This was followed by reoxidation and redoping of the reducedPANI in the composite to restore the conducting PANI structure. A scanning electron microscope (SEM)image indicates that the GN/PANI film is a layered structure with PANI nanofibres uniformly sandwichedbetween the GN sheets. In the composite film, the PANI nanofibres can increase the basal spacingbetween GN sheets. Therefore, electrolyte ions have better accessibility to the GN surfaces. The GNsheets can act as current collector to decrease the inner resistance of the electrode, which is convenientfor electronic and ionic transportation during the redox process of PANI. The electrochemical properties ofthe freestanding GN/PANI film were estimated by cyclic voltammetry and galvanostatic charge-discharge in1 mol·L-1 HCl electrolyte. Electrochemical analysis demonstrates that the as-prepared GN/PANI film hasgood capacitive behavior. The specific capacitance was 495 F·g-1 at a current density of 0.1 A·g-1 and thecapacitance was 313 F·g-1 even at a current density of 3 A·g-1. After 2000 cycles, the capacitance of theGN/PANI film decreases 10% of its initial capacitance, which demonstrates that the GN/PANI electrode hasgood cycle stability. © Editorial office of Acta Physico-Chimica Sinica.

File: 3_extract_relation/abstract/2-s2.0-80055001754.txt
This paper discusses the control strategy of energy management in single railway vehicle with a on-board supercapacitor energy storage system. First, the structure of the energy storage system is introduced. Second, the model of energy storage system is built and a method to design the current loop for bi-directional DC-DC converter for energy storage is proposed. Finally, an indirect current control strategy is established to ensure an optimal power flow of single railway vehicle. The simulation and the experimental results verify that the new control strategy can avoid the voltage fluctuation and regeneration failure.

File: 3_extract_relation/abstract/2-s2.0-80055002169.txt
Capacitance fading of MnO2 supercapacitor electrode under negative polarization below 0.0 V (versus Ag/AgCl/sat. KCl(aq)) arises from extensive reduction of Mn(IV) to form inactive Mn(II) species, and this has typically limited the operating voltage window of an aqueous symmetric MnO2 supercapacitor to be no greater than 0.8 V. As this lower potential limit is close to the onset potential of MnO2-catalyzed oxygen reduction reaction (ORR), the fading problem can be alleviated by effectively passing the accumulated electrons in the oxide electrode to the dissolved oxygen molecules in electrolyte in order to avoid the formation of the surface Mn(II) species. This has been demonstrated by either increasing the dissolved oxygen content or using the Ti(IV)/Ti(III) redox couple in the electrolyte as a charge-transfer mediator to enhance the electrocatalytic activity of MnO2 for ORR. Therefore, a MnO2 symmetric supercapacitor showing remarkable cycling stability over an operating voltage window of 1.2 V has been achieved by using Ti(IV)-containing neutral electrolyte (1 M KCl(aq)). © 2011 Elsevier B.V. All rights reserved.

File: 3_extract_relation/abstract/2-s2.0-80055048280.txt
A new hybrid nanostructure of porous cobalt monoxide nanowire @ ultrathin nickel hydroxidenitrate nanoflake is directly synthesized on a 3D nickel foam by a facile two-step hydrothermal route, which demonstrates a specific capacitance of ∼798.3 F g -1 at the current density of ∼1.67 A g -1 and good rate performance when used as electrode material for supercapacitors. The capacitance loss is less than 5% after 2000 charge-discharge cycles. © 2011 The Royal Society of Chemistry.

File: 3_extract_relation/abstract/2-s2.0-80055067445.txt
A novel conductive nanocomposite named poly(p-phenylenediamine)/graphene oxide/Au (PpPD/GO/Au) was synthesized via in situ polymerization using p-phenylenediamine(p-PDA) as monomer and HAuCl4 as oxidants and Au sources in the presence of graphene oxide (GO). The microstructure of the nanocomposite was characterized by FESEM, FT-IR and XRD patterns. And the results show that three phases including PpPD, GO and Au nanoparticles exist. Compared with single phase of PpPD or GO, the heat stability of the nanocomposite is improved greatly. And the highest specific capacitance of 237.5F/g can be obtained from the PpPD/GO/Au nanocomposite, which is higher than 11.25F/g of individual PpPD and 176.25F/g of PpPD/GO obtained by using FeCl3 and H2O2 as oxidants in the same condition. Obviously the specific capacitance of nanocomposite is improved significantly, which shows positive meanings in this field.

File: 3_extract_relation/abstract/2-s2.0-80055091547.txt
In order to increase the surface area of MEMS supercapacitor electrode structure, and improve MEMS supercapacitor charge storage capacity. In this paper, high aspect ratio three-dimension electrode microstructures prepared by SU-8 photoresist production has been researched. After substrate cleaning, spin coating, soft bake, exposure, and post exposure, development and solidify membrane process, a microstructure of an aspect ratio of 6 was fabricated. Affection factors of the microstructure production process of basal cleanliness, increasing and decreasing the temperature, exposure time, development time for structure fabrication were analyzed and discussed. Experimental results show that high aspect ratio three-dimension electrode microstructure prepared by SU-8 photoresist can effectively increase the surface area of electrode structure on the same base area and improve storage density of the capacitor in unit base area.

File: 3_extract_relation/abstract/2-s2.0-80155136922.txt
Nowadays, no electrochemical energy system presents a competitive operation if compared with internal combustion engine, which is the reason for combining electrochemical energy systems to obtain a hybrid energy storage system. This paper presents a fuel cell-battery-ultracapacitor system for vehicle application. The objective of this paper is to present the Energetic Macroscopic Representation (EMR) of the multi-source power system. © 2011 IEEE.

File: 3_extract_relation/abstract/2-s2.0-80755148692.txt
A high penetration rate of the Renewable Energy Sources (RES) can create stability, reliability and power quality problems in the main electrical grid. The microgrid should be a feasible alternative to solve these issues. As it is a weak electrical grid, the microgrid is very sensitive to any variation and consequently an Energy Storage System (ESS) is necessary to reduce their effect. A microgrid needs an ESS with high energy and power densities, but none of the currently available storage technologies satisfies both requirements at the same time. Consequently, it is necessary to associate more than one storage technology creating a Hybrid Energy Storage System (HESS). The objective of this work is to compare by means of simulations three different topologies that are used to control a HESS formed by a SuperCapacitor (SC) bank and a Vanadium Redox Battery (VRB). The compared topologies are the parallel active topology, the floating topology and the Three-Level Neutral Point Clamped (3LNPC) converter topology. The analysed microgrid is formed by the mentioned HESS and different renewable energy sources. This microgrid is interconnected to a weak grid based on a Diesel Generator (DG). Two case studies have been analysed: the effect of the RES while the microgrid is connected to the weak grid and the effect of the disconnection of the microgrid from the weak grid. The different topologies are compared analysing their capability of facing the mentioned variations, their power losses and their Total Harmonic Distortion (THD). The Matlab/Simulink software and the SimPowerSystems toolbox have been used to carry out the simulations. © 2011 Elsevier Ltd. All rights reserved.

File: 3_extract_relation/abstract/2-s2.0-80755172117.txt
In this paper, graphene sheets with different reduction levels have been produced through thermal reduction of graphene oxide in the temperature range of 200-900 °C. The effects of interlayer spacing, oxygen content, BET specific surface area and disorder degree on their specific capacitance were explored systematically. The variation of oxygen-containing groups was shown to be a main factor influencing the EDL capacitor performances of the pyrolytic graphene. The highest capacitance of 260.5 F g?1 at a charge/discharge current density of 0.4 A g?1 was obtained for the sample thermally reduced at about 200 °C. © 2011 Elsevier B.V. All rights reserved.

File: 3_extract_relation/abstract/2-s2.0-80855147803.txt
The sodium manganese oxide Na0.7MnO2.05 was synthesized through alkaline hydrolysis of [Mn12O12 (CH3COO)16(H2O)4] followed by thermal calcinations. Scanning electron microscope (SEM) study revealed that the as prepared Na0.7MnO2.05was composed of flat micro-rod crystals. Electrochemical studies demonstrated that Na0.7MnO2.05 is a good electrode material for supercapacitor. The specific capacitance value of the sample is about 121 F·g-1 at the charge/discharge rate of 0.125 A·g-1 in 0.5 mol·L-1 Na2SO4 electrolyte.

File: 3_extract_relation/abstract/2-s2.0-81155128543.txt
The present investigation describes the addition of iron (Fe) in order to improve the supercapacitive properties of MnO2 electrodes using galvanostatic mode. These amorphous worm like Fe: MnO2 electrodes are characterized by X-ray diffraction (XRD), field emission scanning electron microscopy (FESEM), transmission electron microscopy (TEM), energy dispersive X-ray analysis (EDAX), Fourier transform infrared spectroscopy (FTIR) and wettability test. The supercapacitive properties of MnO2 and Fe: MnO2 electrodes are investigated using cyclic voltammetry, chronopotentiometry and impedance techniques. It is seen that the supercapacitance increases with increase in Fe doping concentration and achieved a maximum of 173 F g-1 at 2 at% Fe doping. The maximum supercapacitance obtained is 218 F g-1 for 2 at% Fe: MnO2 electrode. This hydrous binary oxide exhibited ideal capacitive behavior with high reversibility and high pulse chargedischarge property between -0.1 and 0.9 V/SCE in 1 M Na2SO4 electrolyte indicating a promising electrode material for electrochemical supercapacitors. © 2011 Elsevier Ltd. All rights reserved.

File: 3_extract_relation/abstract/2-s2.0-81155134132.txt
The electrochemical capacitor (EC), also known as supercapacitor, is an energy storage device possessing a near infinite life-cycle and high power density recognised to store energy in the double-layer or through pseudocapacitance as a result of an applied potential. Fundamental principles of charge storage in relation to the important physical and chemical characteristics of electrode materials are addressed in the following review, with carbon-made electrodes, specifically activated carbon, carbon fibres and aerogels, carbon nanotubes and graphene emphasised in regards to their enhancement of the characteristic energy and power densities of ECs. Pseudocapacitive materials, notably transition metal oxides and nitrides, and conducting polymers are remarked by the potential to further improve EC performance through synergistic effects and asymmetric design. Research towards gaining a better understanding of charge storage in sub-micropores, material design and improving the performance of alternative electrolytes are expected to greatly enhance the capabilities of these devices in the near future. © 2011 Canadian Society for Chemical Engineering.

File: 3_extract_relation/abstract/2-s2.0-81255197385.txt
This paper analyses the key point of energy saving in the Wheeled Crane hybrid power system. The scheme of 25T Wheeled Crane hybrid power system is designed based on supercapacitor. DSP, PLC and Touch panel is used as the control center of the system. The design of main circuit, measurement system, PLC system and system communication and coordinate control is discussed. Finally, main circuit and system experiment results are presented. Experiment shows that this system may save energy 30% or above. © (2012) Trans Tech Publications, Switzerland.

File: 3_extract_relation/abstract/2-s2.0-81455148817.txt
A new type of soft switched bidirectional DC-DC converter for automotive electric power systems is presented in this paper. This converter consists of dual half-bridge circuits linked with a high frequency transformer, which is applicable as an interface between a high-voltage DC bus line and a low-voltage power source such as Supercapacitor. In order to reduce the switching losses and expand the soft switching range, a newly developed two-lossless switched capacitor snubber-assisted Zero Current Switching (ZCS) are applied to the primary side circuit. By using this ZCS scheme, the soft switching operation can be achieved for the wide range of output power. The converter operation is demonstrated with simulation results, and its feasibility is verified by experimental using its 1.0 kW-25 kHz prototype system. © 2006 IEEE.

File: 3_extract_relation/abstract/2-s2.0-82155166268.txt
The hierarchically porous carbons (HPCs) are prepared by sol-gel self-assembly technology at various surfactant concentrations (from 0 to 0.55 mol L-1). The influences of the surfactant (CTAB) concentration on the physical and electrochemical properties of the activated HPCs are investigated by nitrogen adsorption-desorption isotherm, cyclic voltammetry, galvanostatic charge-discharge, cycle life, electrochemical impedance spectroscopy (EIS) and self-discharging in 6 M KOH electrolyte. The results demonstrate that the concentration of surfactant template is a crucial factor impacting the characteristics of HPCs. With the change of surfactant concentration, the activated HPCs at CCTAB = 0.27 mol L-1 (HPCs-3) shows the largest specific surface area of 689 m2 g -1. In addition, the activated HPCs show excellent supercapacitive behaviors and three sections self-discharge mechanism. Especially, the activated HPCs-3 appears superior electrochemical stability, low IR drop of 0.01 V, and the maximum specific capacitance of 272 F g-1 obtained from cyclic voltammetry at the scan rate of 1 mV s-1. Moreover, the supercapacitor used the activated HPCs-3 as electrode active material exhibits a specific capacitance of 61 F g-1 at the current density of 1 A g-1, and keeps a specific capacitance of 60 F g-1 after 5000 consecutive charge/discharge cycles. © 2011 Elsevier B.V. All rights reserved.

File: 3_extract_relation/abstract/2-s2.0-82155175668.txt
Carboxylated graphene-ZnO (G-COOZn) composites were grown as ZnO nanoparticles onto graphene sheets by a one-step thermal method using carboxylated graphene (G-COOH) and Zn(NO3)2. G-COOH sheets were synthesized from graphene oxide (GO) and chloroacetic acid (Cl-CH 2-COOH). GO was used as the starting material, as prepared by the Hummers' method using graphite flakes. GO, G-COOH, and G-COOZn were characterized by XRD, AFM, SEM, TEM, FT-IR, 13C-NMR, and Raman spectroscopy. The electrochemical properties of the G-COOZn supercapacitor were investigated by cyclic voltammetry, electrochemical impedance spectroscopy, and galvanostatic charge-discharge tests. The results show that the asymmetric supercapacitor has electrochemical capacitance performance within the potential range of 0-1 V. The supercapacitor delivered a specific capacitance of ∼238 F g-1 at a current density of 50 mA cm-2. This method provides an easy and straightforward approach to deposit ZnO nanoparticles onto graphene sheets, and may be readily extended to the preparation of other classes of hybrids based on GO sheets for specific technological applications. © 2011 Elsevier B.V. All rights reserved.

File: 3_extract_relation/abstract/2-s2.0-82655180645.txt
This paper investigates the idea of providing the supply for daytime interior lighting with the photovoltaic (PV) system. The match between electricity demand and availability of solar radiation allows for significant supply autonomy with moderate PV system dimensions. The simulation has been aimed at providing optimal choices for PV-generator and energy storage dimensions, relatively to the illuminated area, with view of the electrical energy savings. The best results have been observed for spaces with limited or no glazing.

File: 3_extract_relation/abstract/2-s2.0-82955193204.txt
AC drive systems have gained popularity in multi-motor applications including mining industry because the production rate of mines increases by almost 20% compared to DC drive systems. Typically, to supply the AC drive systems several Active Front Ends (AFE) with DC choppers are used to insure a reliable and acceptable harmonic current spectrum operation. Recently, energy storage system integration with the mining equipment has received industry attention, especially for peak load shaving and smarter energy management of the mine. The energy storage system is intended to capture the regenerative energy and reuse it for the motoring operation of the drive. Currently, the regenerative energy is often burnt into the choppers and is not fed back to the grid.. The industry is motivated to capture this regenerative power since it can be as high as 60% of the motoring power and as high as 24 MW. Therefore, there is a possibility of large cost reduction and component downsizing. However, present status of development seems not to be very promising mainly because energy storage systems, (such as ultracapacitors) are still considered as an add-on part to existing products. In this paper, we propose power conversion configurations, yet robust and reliable for development of the multi-motor mobile mining equipment that has encouraging incentives for both the manufacturer and the mine operator. © 2011 IEEE.

File: 3_extract_relation/abstract/2-s2.0-83355171229.txt
Due to the large power fluctuation in the mode conversion of Mircogrid, the single energy storage is hard to support the balance of power quickly and stably, which makes the mode conversion not stable and influences the quality of power supply. To improve the performance of microgrid conversion, a new control strategy is presented in this paper. In hybrid structure of vanadium redox battery (VRB) and supercapacitor, the supercapacitor adopts vf control to follow up the network voltage and frequency while microgrid turns into the islanded mode, making sure the voltage and frequency of microgrid and the network synchronization. VRB adopts vf/PQ control to ensure power balance of microgrid operation. This control strategy can improve the conversion rate of microgrid and ensure the stability of microgrid system. The simulation results show that the hybrid energy storage can achieve the execellent performance. © 2011 IEEE.

File: 3_extract_relation/abstract/2-s2.0-83455236022.txt
This paper describes the fabrication and characterization of a hybrid nanostructure comprised of carbon nanotubes (CNTs) grown on graphene layers for supercapacitor applications. The entire nanostructure (CNTs and graphene) was fabricated via atmospheric pressure chemical vapor deposition (APCVD) and designed to minimize self-aggregation of the graphene and CNTs. Growth parameters of the CNTs were optimized by adjusting the gas flow rates of hydrogen and methane to control the simultaneous, competing reactions of carbon formation toward CNT growth and hydrogenation which suppresses CNT growth via hydrogen etching of carbon. Characterization of the supercapacitor performance of the CNT-graphene hybrid nanostructure indicated that the average measured capacitance of a fabricated graphene-CNT structure was 653.7μFcm -2 at 10mVs -1 with a standard rectangular cyclic voltammetry curve. Rapid charging-discharging characteristics (mVs -1) were exhibited with a capacitance of approximately 75% (490.3μFcm -2). These experimental results indicate that this CNT-graphene structure has the potential towards three-dimensional (3D) graphene-CNT multi-stack structures for high-performance supercapacitors.

File: 3_extract_relation/abstract/2-s2.0-83455259875.txt
A novel architecture of nickel current collector (NCC) is fabricated cost-effectively by electrospinning. An ultrathin MnO 2 coating is electrodeposited on to the NCC and the resultant nano-networks of MnO 2 shell/NCC core are used as supercapacitor electrodes. Excellent electrochemical performance is revealed at a high charge/discharge rate. The cyclic voltammetry measurements show that the current is stable even at a scan rate as fast as 200 mV s -1. A capacitance of 214 F g -1 is obtained by galvanostatic testing at a current density as large as 20 A g -1, which is much higher than that of MnO 2 coated Ni foam. © 2012 The Royal Society of Chemistry.

File: 3_extract_relation/abstract/2-s2.0-83655192134.txt
A novel ordered mesoporous Co(OH) 2 nanowire structure has been successfully fabricated by a dual-template method utilizing porous anodic alumina (PAA) and lyotropic liquid crystal (LLC) through potentiostatic electrodeposition technique. The mesoporous ordered hexagonal structure with cylindrical channels in Co(OH) 2 nanowires is confirmed by low-angle X-ray diffraction (XRD) and transmission electron microscopy (TEM). A capacitance of 993 F g -1 for the mesoporous Co(OH) 2 nanowire array is obtained from charge/discharge measurement at current density of 1 A g -1, indicating that the unique mesoporous nanowire structure can enhance its electrochemical properties. © 2011 Elsevier B.V.

File: 3_extract_relation/abstract/2-s2.0-83755207711.txt
Supercapacitive properties of synthesised nickel oxides (NiO) nanoparticles integrated with multi-walled carbon nanotubes (MWCNT) in a two-electrode coin cell type supercapacitor were investigated. Successful formation of the MWCNT-NiO nanocomposite was confirmed with techniques such as transmission electron microscopy (TEM), scan electron microscopy (SEM), electron dispersive X-ray spectroscopy (EDX) and X-ray diffraction spectroscopy (XRD). The supercapacitance behaviour of both the symmetry and the asymmetry MWCNT-NiO based supercapacitor in 1 M H2SO4 and 1 M Na2SO4 electrolytes was evaluated using cyclic voltammetry (CV), electrochemical impedance spectroscopy (EIS) and galvanostatic constant current charge-discharge (CD) techniques. There was a good correlation between the CV and the CD specific capacitance (SC) values for the asymmetry supercapacitor. Asymmetry supercapacitor (MWCNT-NiO|H2SO4|MWCNT) gave the highest SC value of 925.9 mFcm-2 (53.9 F g-1). High SC values which are higher than most of those reported in literature were obtained. The electrodes demonstrated high stabilities with no significant changes in SC values over 1000 cycles. © 2011 by ESG.

File: 3_extract_relation/abstract/2-s2.0-84055193853.txt
The main objective of the present work is to develop a high conducting hybrid solid polymer electrolyte (HSPE) using polyvinyl alcohol as the host polymer and H 3PO 4 as the ionic dopant. Owing to its porous nature, the introduction of a Whatman filter paper helps to increase the electrical conductivity by acting as a support to the electrolyte system. This allows more H 3PO 4 acid to be loaded into the system and thus helps to improve the mechanical strength of the electrolytes. The highest conducting HSPE was obtained at 1·04×10 -4 S cm -1 for samples containing 70% loading of acid (P30H70-C). Such conductivity is sufficient for application in an electrical double layer capacitor (EDLC). The EDLC was fabricated using the hybrid electrolyte with its activated carbon electrodes soaked in H 3PO 4. A specific capacitance of 34 F g -1 with internal resistance of as low as 1 Ω cm -2 was obtained when the cell was charged-discharged at 10 mA. The working voltage for this EDLC is 1 V with efficiency ranging between 85 and 97%. © W. S. Maney & Son Ltd. 2011.

File: 3_extract_relation/abstract/2-s2.0-84255188251.txt
Electronic Double-Layer Capacitors (Supercapacitors) have energy densities that are roughly two orders of magnitude greater than their traditional capacitor counterparts. The high charge and discharge rate, long life, low internal resistance, high output power, and improved energy density of the super caps has introduced the possibility of these devices being used in portable electronics. Supercapacitors can be used together with batteries as a supplemental power source when high bursts of current are needed, or as a stand-alone power source. As of now, there are no standards that specifically address safety considerations when designing electronics that implement supercapacitors. This paper discusses how we can apply what we already know from safety standards for rechargeable battery technology and expounds upon issues specific to capacitor technology that is not addressed in these standards. © 2011 IEEE.

File: 3_extract_relation/abstract/2-s2.0-8444244144.txt
The performance of portable electronic equipment can often be improved by including an electrochemical capacitor alongside the battery. The capacitor extends battery life by reducing its peak output power. A CR2032 coin-type battery cell was used for the LiCoO2 cathode and Li anode. A mixture of 1 M LiPF6-ethylene carbonate (EC)/dimethyl carbonate (DMC) (1:1 vol, Merk) was used as the electrolyte. The electrochemical characteristics of a supercapacitor are able to provide a much higher pulse current capability than the battery system. By combining a supercapacitor and a battery, the pulse performance of a battery can be significantly improved according to various pulse times. © 2004 Elsevier B.V. All rights reserved.

File: 3_extract_relation/abstract/2-s2.0-84655167156.txt
In the present work, we report high temperature performance of solid electrolyte supercapacitor based on activated carbon (AC) and phosphoric acid doped poly [2,5 benzimidazole] (ABPBI). Supercapacitors with varying concentrations of solid electrolyte in the electrode were fabricated and unit cells were analyzed over a wide temperature range of 27-120°C. Supercapacitor with AC/ABPBI wt ratio 1.0:0.25 exhibited a specific capacitance of 197 F g -1 at room temperature. To the best of our knowledge, the value reported here is one of the highest for electric double layer supercapacitor with a solid electrolyte. The specific capacitance of supercapacitors having various compositions increased with temperature. The specific capacitance for AC/ABPBI wt ratio 1.0:0.25, capacitance increased to 248 F g -1 at 120°C. The performance of supercapacitors was also analyzed by electrochemical impedance spectroscopy. The Nyquist plots at room temperature and 100°C were studied by fitting them using Randles equivalent circuit. Supercapacitor with AC/ABPBI wt ratio 1.0:0.25 showed phase angle of 86.8°at low frequency which indicated excellent capacitive behavior at room temperature. The supercapacitor was found to have good stability during galvanostatic charge-discharge cycling even after repeated heating and cooling. © 2011 Elsevier Ltd. All Rights Reserved.

File: 3_extract_relation/abstract/2-s2.0-84655167166.txt
Multi-walled carbon nanotube (MWCNT)/MnO 2 supercapacitor electrodes containing MnO 2 nanoflakes in the MWCNT network are fabricated through the oxidation of manganese acetate with poly(4- styrenesulfonic acid) (PSS) dispersed MWCNTs. The structural evolution of the electrodes under charge/discharge (reduction/oxidation) cycles and its impact on the electrodes' electrochemical properties are evaluated. Structural evolution involves the dissolution of MnO 2 upon reduction, the diffusion of the reduced Mn species from the MWCNT network toward the electrolyte solution, and the deposition of MnO 2 on the electrode surface upon oxidation. Electrode structural changes, including the electrode dissolution and the growth of the MnO 2 crystals, are scan rate dependent and have deteriorating effect on the electrode's electrochemical properties including the specific capacitance and cyclic stability. © 2011 Elsevier Ltd. All Rights Reserved.

File: 3_extract_relation/abstract/2-s2.0-84855410021.txt
Carbon aerogel was prepared by polycondensation of resorcinol with formaldehyde using sodium carbonate as a catalyst in ambient conditions. Nano-sized Ni-doped carbon aerogel was then prepared by a precipitation method in an ethanol solvent. In order to elucidate the effect of nickel content on electrochemical properties, Ni-doped carbon aerogels (21, 35, 60, and 82 wt%) were prepared and their performance for supercapacitor electrode was investigated. Electrochemical properties of Ni-doped carbon aerogel electrodes were measured by cyclic voltammetry at a scan rate of 10 mV/sec and charge/discharge test at constant current of 1 A/g in 6 M KOH electrolyte. Among the samples prepared, 35 wt% Ni-doped carbon aerogel (Ni/CA-35) showed the highest capacitance (110 F/g) and excellent charge/discharge behavior. The enhanced capacitance of Ni-doped carbon aerogel was attributed to the faradaic redox reactions of nano-sized nickel oxide. Moreover, Ni-doped carbon aerogel exhibited quite stable cyclability, indicating long-term electrochemical stability. Copyright © 2011 American Scientific Publishers All rights reserved.

File: 3_extract_relation/abstract/2-s2.0-84855440232.txt
λ-MnO 2 nanoparticles and β-MnO 2 nanorods were successfully prepared from spent LiMn 2O 4 cathode materials by controlling appropriate leaching conditions in this study. Their electrochemical properties were investigated as electrode materials for primary cells and supercapacitors. The composition, morphology and electrochemical properties of the obtained samples were characterized by X-ray powder diffraction (XRD), scanning electron microscopy (SEM), transmission electron microscopy (TEM), constant current charge-discharge and cyclic voltammetry measurements. The results indicated that λ-MnO 2 nanoparticles could be prepared at ambient temperature and pressure, with 0.5 mol·L -1 H 2SO 4 leaching the spent LiMn 2O 4 for 3 h, and β-MnO 2 nanorods could be synthesized under hydrothermal conditions of 140°C, with 2 mol·L -1 H 2SO 4 leaching the spent LiMn 2O 4 for 24 h. The λ-MnO 2 and β-MnO 2 samples delivered discharge capacities of 142 mA·h·g -1 and 275 mA·h·g -1, respectively as electrode materials for Li/MnO 2 primary cells, while the commercial β-MnO 2 only delivered a discharge capacity of 163 mA·h·g -1. Both of the λ-MnO 2 and β-MnO 2 samples as electrode materials for supercapacitors exhibited good capacitance property, with specific capacitance of 87.4 F·g -1 and 85.7 F·g -1, respectively in 1 mol·L -1 Na 2SO 4 electrolyte solution, while the commercial β-MnO 2 only presented a specific capacitance of 76.1 F·g -1. © All Rights Reserved.

File: 3_extract_relation/abstract/2-s2.0-84855464804.txt
This paper presents an implementation of a solution for efficiently using supercapacitors to power mobile phones. This system achieves an increase in the autonomy of the device by maximizing the energy harnessed from the supercapacitors. Test results confirm the uplift in the device's autonomy by using a supercapacitor stacking scheme, when comparing with the use of a DC/DC voltage converter alone. A specific charging scheme for this solution is also prototyped, allowing ultrafast and incremental charges without affecting the scheme's operability. © 2011 IEEE.

File: 3_extract_relation/abstract/2-s2.0-84855524217.txt
We report the synthesis of CuO-poly(acrylic) acid/CNT hybrid thin films by a cost-effective spin-coating technique for supercapacitor application. Hybrid films were annealed at 300, 400, and 500 ° to study its effect on the supercapacitor behavior. X-ray photoelectron spectroscopy and Fourier transform-infrared spectroscopy techniques were used for the phase identification and determination of the organic component in the hybrid films, respectively. Surface morphology of the films was examined by scanning electron microscopy and revealed the novel ring-like structures. The average diameter of the ring changes from 0.5 to 1.2 μm with increase in annealing temperature. Cyclic voltammetry is employed to estimate the specific capacitance (C sp) of the films in 1 M H 2SO 4 electrolyte. It is observed that the C sp increases from 188 to 258 Fg -1 with increase in annealing temperature. © Springer-Verlag 2010.

File: 3_extract_relation/abstract/2-s2.0-84855936640.txt
The activated carbon in electrochemical double layer electrodes undergoes slow ageing. The effect becomes only apparent when capacitors are polarized to voltages at or above specified limits, or at high temperatures, for at least several months. A combination of "post mortem" analysis methods shows that the pores in the carbon are modified structurally, mainly by clogging up with organic species, but also electrochemically by decomposition of electrolyte, and by reduction and oxidation of the carbon in the electrodes. Key chemicals are trace water, the solvent acetonitrile, and the salt tetraethyl ammonium tetrafluoroborate. The changes differ hugely between negative and positive pole; the positively polarized electrode is much more affected. Also other compounds of the device, e.g. aluminum electrode support and paper separator, exhibit chemical ageing. © 2011 Elsevier B.V. All rights reserved.

File: 3_extract_relation/abstract/2-s2.0-84856193469.txt
Thin films of manganese oxides have been prepared by pulsed laser deposition (PLD) process on silicon and stainless steel substrates at different substrate temperatures and oxygen gas pressures. By proper selection of temperature and oxygen pressure during the PLD process, pure phases of Mn 2O3, Mn3O4 as well as an amorphous phase of MnOx were successfully fabricated and characterized by X-ray diffraction. The pseudo-capacitance behaviors of those manganese oxides of different phases have also been evaluated by the electrochemical cyclic voltammetry in 0.1 M Na2SO4 aqueous electrolyte. Their specific current and capacitance determined at different scan rates were calculated and compared. The results show that polycrystalline Mn 2O3 phase has the highest specific current and capacitance, while the values for polycrystalline Mn3O4 films are the lowest. The amorphous phase MnOx films have the values sitting in between those of Mn2O3 and Mn3O4. The specific capacitance of Mn2O3 films reaches 200 F/g at 1 mV/sec scan with excellent stability and cyclic durability. This work has demonstrated that PLD is a very promising technique for supercapacitor material research due to its excellent flexibility and capability of controlling microstructures and phases of various materials. © 2012 Trans Tech Publications, Switzerland.

File: 3_extract_relation/abstract/2-s2.0-84857044908.txt
Hierarchically porous Co 3O 4 film is prepared via a hydrothermal synthesis method based on a self-assembled monolayer polystyrene (PS) spheres template. The as-prepared Co 3O 4 film shows a two-layer structure: substructure is composed of Co 3O 4 monolayer hollow-sphere array and the superstructure consists of porous net-like Co 3O 4 nanoflakes possessing continuous mesopores ranging from 2 to 5 nm. The pseudocapacitive behavior of the hierarchically porous Co 3O 4 film is investigated by cyclic voltammograms (CV) and galvanostatic charge-discharge tests in 2 M KOH. As cathode material for supercapacitors, the hierarchically porous Co 3O 4 film exhibits noticeable pseudocapacitive properties with a capacitance of 454 F g -1 at 2 A g -1 as well as quite good cycling stability and high capacitance retention. Compared to the film prepared without template, the hierarchically porous film exhibits weaker polarization, higher capacitances and better cycling performance. The enhancement of pseudocapacitive properties are due to the hierarchically porous architecture, which provides fast ion/electron transfer and alleviates the structure degradation caused by volume expansion during the cycling process. © 2012 Elsevier Ltd. All rights reserved.
