Repository: tikam24/supercapacitor_database

# supercapacitor_database
 Supercapacitor database generated from scientific literature

File: 3_extract_relation/abstract/2-s2.0-84857315948.txt
The electropolymerization of 3,4-(2,2-dibutylpropylenedioxy)thiophene (ProDOT-Bu 2) onto single carbon fiber microelectrode (SCFME) was conducted in acetonitrile (ACN) containing sodium perchlorate (NaClO 4) as electrolyte and investigated by cyclic voltammetry (CV). The nanostructured films of poly[3,4-(2,2-dibutyl-propylenedioxy)thiophene] (PProDOT-Bu 2) which were depositing showed complete reversible redox behavior in monomer-free electrolyte solution. The capacitive behavior of the films was investigated by electrochemical impedance spectroscopy (EIS) at applied potentials from 0.1 V to 1.3 V. The analysis by equivalent circuit modeling revealed an applied potential around 0.4 V to be most suitable for the system PProDOT-Bu 2/SCFME as a double layer supercapacitor component inducing a double layer capacitance C dl value of 62 mF cm -2. © 2012 Elsevier B.V. All rights reserved.

File: 3_extract_relation/abstract/2-s2.0-84857360415.txt
Opportunities of storing energy recovered from an electro-hydraulic forklift truck are studied. The lifting system is controlled directly with an electric servo motor drive and a hydraulic pump capable of operating also as a hydraulic motor during potential energy recovery. The paper describes some of the energy storage devices available, and the analysis results for the proposed systems are compared from the energy efficiency point of view. © 2011 Elsevier B.V. All rights reserved.

File: 3_extract_relation/abstract/2-s2.0-84857366697.txt
Electrochemical double layer capacitors are fabricated using CNT/paper flexible electrodes. An extensive electrode fabrication study was conducted, resulting in single electrode specific capacitances in excess of 100 F/g. Surfactants and dispersants in the CNT suspension prior to CNT deposition onto paper substrates were found to be detrimental to electrode performance. Following electrode fabrication, three full cell packaged supercapacitor architectures were investigated. One architecture utilized a liquid KOH electrolyte, while the other two architectures used a PVA:KOH gel electrolyte. Devices were tested under static bending conditions, and proved to function under bending. ©The Electrochemical Society.

File: 3_extract_relation/abstract/2-s2.0-84857395772.txt
In this contribution, we report a facile synthesis of ultrafine Co 3O 4 nanocrystals with an in situ construction of mesoporous and macroporous network for supercapacitor electrode material. The resultant ultrafine Co 3O 4 nanocrystals form an interconnected macroporous network with mesoporous hierarchical structure. The unique architecture is realized through a modified sol-gel process to formulate highly porous cryogel using freeze-drying in the presence of a soft template. Small-angle X-ray scattering and transmission electron microscopy are used to investigate the organization of the Co 3O 4 porous structure. The unique channels in this hierarchical pores network provide intimate electrolyte contact with cobalt oxide and facilitate electrolyte diffusion. This hierarchical structure presents superior electrochemical performance with a specific capacitance of 742.3 F g -1 measured at a potential window of 0.5 V, unveiling one of the highest performance for sol-gel synthesized oxides to date, to the best of our knowledge. The capacity retention was 86.2% after 2000 cycles. The synthesis strategy highlights a versatile and facile dual template approach to independently tailor the porosity and particle sizes using a spontaneous nucleation approach. This serves as a major milestone toward high-performance porous metal oxide material for supercapacitor electrodes. © 2012 American Chemical Society.

File: 3_extract_relation/abstract/2-s2.0-84857402824.txt
1 M solution of lithium bis(oxalato)borate (LiBOB) in ethylene carbonate (EC) and dimethyl carbonate (DMC) mixture (1:1 volume ratio) was studied as an electrolyte for supercapacitors with high surface area micromesoporous carbide-derived carbon electrodes, synthesized from Mo2C. Electrochemical characteristics were studied using cyclic voltammetry, electrochemical impedance spectroscopy (EIS) and constant current charge/discharge methods. The established region of ideal polarizability for a two-electrode system was ∼3.0 V and the limiting capacitance, calculated from EIS data, was 125 F g-1. Three-electrode measurements showed that solid electrolyte interface formation is a very complex process and partially blocks the adsorption and intercalation/deintercalation processes on the negatively charged electrode. The capacitance of a supercapacitor cell decreased by 33% during 5000 galvanic cycles between applied cell voltages from 1.5 V to 3.0 V. Calculated maximal energy and power densities were 42.5 W h kg-1 and 67.3 kW kg-1, respectively. Thus, the tested LiBOB electrolyte is a potential candidate for long-lasting supercapacitors with high power density. © 2012 Elsevier B.V. All rights reserved.

File: 3_extract_relation/abstract/2-s2.0-84857452706.txt
Carbon xerogels and Ni-doped carbon xerogels prepared by the sol-gel polymerization were examined to reveal the effect of metallic nickel incorporated in carbon matrix on the physicochemical properties of carbon xerogels and their electrochemical performance for supercapacitor electrode in aqueous 6 M KOH solution. As shown by XRD and XPS measurements, the decomposition of nickel precursor in carbon matrix led to the creation of well-crystalline particles of metallic nickel which gave rise to the changes in the morphology, chemical and porous structure of carbon xerogels. Due to the modification of porous structure the surface area increased from 595 m 2/g via 632 m 2/g up to 660 m 2/g for carbon xerogel, 7 wt% and 10 wt% Ni-doped composites, respectively. The enhancement of the surface area occurred along with diminishing the BJH average pore diameter. The value for nickel free xerogel amounted to 11.35 nm, whereas the value of 5.71 nm was measured for 10 wt% Ni xerogel. The changes in the porous and chemical structure created during the formation of carbon-nickel composites as well as the pseudo-capacitive effects arising from the redox reaction of nickel particles present in carbon matrix brought about a significant improvement of electrode capacitance. Electrochemical measurements showed that in comparison with capacitances measured for nickel free electrode (82.1 F/g calculated using the cyclic voltammetry and 88.8 F/g calculated using the galvanostatic charge/discharge method), the respective capacitances for 10 wt% Ni-doped carbon xerogel increased up to 103.0 F/g and 103.4 F/g. These values correspond to 25 and 16% improvement, respectively. © 2011 Elsevier B.V. All rights reserved.

File: 3_extract_relation/abstract/2-s2.0-84857519522.txt
A new concept is investigated for hydrogen storage in a supercapacitor based on large-surface-area carbon material (Black Pearls 2000). Protons and electrons of hydrogen are separated on a fuel cell-type electrode and then stored separately in the electrical double layer, the electrons on the carbon and the protons in the aqueous electrolyte of the supercapacitor electrode. The merit of this concept is that it works spontaneously and reversibly near ambient pressure and temperature. This is in pronounced contrast to what has been known as electrochemical hydrogen storage, which does not involve hydrogen gas and where electrical work has to be spent in the loading process. With the present hybrid device, a H 2 storage capacity of 0.13 wt% was obtained, one order of magnitude more than what can be stored by conventional physisorption on large-surface-area carbons at the same pressure and temperature. Raising the pressure from 1.5 to 3.5 bar increased the capacity by less than 20%, indicating saturation. A capacitance of 11 μF cm -2, comparable with that of a commercial double layer supercapacitor, was found using H 2SO 4 as electrolyte. The chemical energy of the stored H 2 is almost a factor of 3 larger than the electrical energy stored in the supercapacitor. Further developments of this concept relate to a hydrogen buffer integrated inside a proton exchange membrane fuel cell to be used in case of peak power demand. This serial setup takes advantage of the suggested novel concept of hydrogen storage. It is fundamentally different from previous ways of operating a conventional supercapacitor hooked up in parallel to a fuel cell. © 2011 The Owner Societies.

File: 3_extract_relation/abstract/2-s2.0-84857781647.txt
Polyaniline (PAni)/MnWO 4 nanocomposite was successfully synthesized by in situ polymerization method under ultrasonication and the MnWO 4 was prepared by surfactant assisted ultrasonication method. The thermal stability of PAni was determined by TG/DTA (Thermo Gravimetric/ Differential thermal analysis). The structural and morphological features of PAni, MnWO 4 and PAni/MnWO 4 composite was analyzed using Fourier transform infrared spectrometry, X-ray diffraction (XRD), scanning electron microscope (SEM) and Transmission electron microscope (TEM) images. The electro-chemical properties of PAni, MnWO 4 and its composites with different weight percentage of MnWO 4 loading were studied through cyclic voltammetry (CV) for the application of supercapacitors as active electrode materials. From the cyclic voltammogram, 50% of MnWO 4 impregnated PAni showed a high specific capacitance (SC) of 481 F/g than their individual counterparts of PAni (396 F/g) and MnWO 4 (18 F/g). The galvanostatic charge-discharge studies indicate the in situ polymerized composite shows greater specific capacitance (475 F/g) than the physical mixture (346 F/g) at a constant discharge current of 1 mA/cm 2 with reasonable cycling stability. The charge transfer resistance (R ct ) of PAni/MnWO 4 composite (22 ohm) was calculated using electrochemical impedance spectroscopy (EIS) and compared with its physical mixture (58 ohm). © 2012 Elsevier B.V. All rights reserved.

File: 3_extract_relation/abstract/2-s2.0-84858132461.txt
Among different transition metal oxides cobalt oxide (Co 3O 4) has attracted considerable attention for supercapacitor applications because of its superior electrochemical characteristics at relatively low cost. Nanostructured Co 3O 4 electrodes are usually prepared from powders using sol-gel and hydrothermal techniques, which require multi-step procedures and longer processing times. Here, we report synthesis and characterization of Co 3O 4 supercapacitor electrode films deposited directly on current collectors via a single step solution precursor plasma spray route. In this approach, an aqueous solution containing cobalt acetate is axially fed into plasma plume to produce nanoparticulates of Co 3O 4 via accelerated thermo-chemical conversion process, which are eventually deposited on a current collector substrate. Thus, developed Co 3O 4 electrodes showed nano particulate structure with porosity. The phase structure and crystallinity of Co 3O 4 electrode films were analyzed by X-ray diffraction and differential scanning calorimetry-thermogravimetry (DSC-TGA) studies. Electrochemical performance of these coatings showed a specific capacitance of ∼162 F g -1 with a retention capacity of 72.2% after 1000 cycles for a specific current rate of 2.75 A g -1 in 6 M KOH electrolyte. © 2012 Elsevier B.V. All rights reserved.

File: 3_extract_relation/abstract/2-s2.0-84858334422.txt
Hierarchical nanostructures of hydrated α-manganese dioxide (MnO 2) are prepared and their kinetics properties are characterized using scanning electrochemical microscopy (SECM). The SECM measurements are focused on the feedback mode approach curve to extract the effective heterogeneous charge transfer rate constant and illustration of the ultramicroelectrode (UME) tip-substrate cyclic voltammetry. Positive feedback current is observed during the SECM approach curve, indicating the efficient charge transfer process into the MnO 2 electrode. These studies complement electrochemical impedance spectroscopy and charge discharge measurements that are carried out to determine the effectiveness of the resultant MnO 2 for supercapacitor application. Specific capacitance as high as 356 F g -1 at 2 A g -1 is achieved and there is no degradation of the capacitance after 2000 cycles of cycling test, indicating its good capacitive properties for supercapacitor application. © 2012 Elsevier B.V. All rights reserved.

File: 3_extract_relation/abstract/2-s2.0-84858411008.txt
The demand for advanced energy storage devices such as supercapacitors and lithium-ion batteries has been increasing to meet the application requirements of hybrid vehicles and renewable energy systems. A major limitation of state-of-art supercapacitors lies in their relatively low energy density compared with lithium batteries although they have superior power density and cycle life. Here, we report an additive-free, nano-architectured nickel hydroxide/carbon nanotube (Ni(OH) 2/CNT) electrode for high energy density supercapacitors prepared by a facile two-step fabrication method. This Ni(OH) 2/CNT electrode consists of a thick layer of conformable Ni(OH) 2 nano-flakes on CNT bundles directly grown on Ni foams (NFs) with a very high areal mass loading of 4.85 mg cm -2 for Ni(OH) 2. Our Ni(OH) 2/CNT/NF electrode demonstrates the highest specific capacitance of 3300 F g -1 and highest areal capacitance of 16 F cm -2, to the best of our knowledge. An asymmetric supercapacitor using the Ni(OH) 2/CNT/NF electrode as the anode assembled with an activated carbon (AC) cathode can achieve a high cell voltage of 1.8 V and an energy density up to 50.6 Wh/kg, over 10 times higher than that of traditional electrochemical double-layer capacitors (EDLCs). Copyright © 2012 WILEY-VCH Verlag GmbH & Co. KGaA, Weinheim.

File: 3_extract_relation/abstract/2-s2.0-84859120624.txt
Cobalt hydroxide (β-Co(OH) 2) thin film supercapacitors are developed for the first time via screen printing and their potential application towards energy storage (as an electrode material within a supercapacitor) explored. The highly uniform, porous nanostructures were synthesized via a novel, hydrothermal, template-free approach. The nanostructures consist of amassing, arbitrarily layered, interconnecting nanosheets, resulting in a flower-like structure with many fissures. These nanostructures were fabricated into flexible thin film supercapacitors via screen printing for the first time. The β-Co(OH) 2 asymmetric supercapacitor is found to deliver a maximum specific capacitance of ∼170 F g -1 at a current density of 0.5 μA in an aqueous electrolyte solution (3M KOH) retaining 99.69% of its maximum capacity over 600 cycles. Given the ability to mass produce such supercapacitors via screen printing, where readily, synthetically fabricated nanostructures can be incorporated, the application of this approach will likely be widely implemented. © 2012 The Royal Society of Chemistry.

File: 3_extract_relation/abstract/2-s2.0-84859233083.txt
A novel facile and template-free method to prepare a nanoball-like NiO x material has been developed. The preparation involves the synthesis of an α-Ni(OH) 2 precursor by microwave heating and calcination of the precursor. The NiO x material possesses a nanoball-like structure with a large surface area. The pseudo-capacitive properties of the NiO x material were evaluated by cyclic voltammetry and electro-chemical impedance spectroscopy in 6 M KOH solution. The specific capacitances were 951, 796, 713 and 650 F g -1, corresponding to the scan rates of 2.0, 5.0, 10 and 20 mV s -1, respectively. The NiO x material also showed excellent cycling stability and maintained 92% of its maximum specific capacitance after 1000 cycles. The hybrid supercapacitor based on this NiO x material exhibited moderate energy density and power density. © 2012 The Royal Society of Chemistry.

File: 3_extract_relation/abstract/2-s2.0-84859257160.txt
A high-performance conducting polymer-activated carbon composite electrode material was prepared by potentiostatic deposition of aniline on a hierarchically porous carbon, which was carbonized from the natural bamboo. The obtained composite combined the contribution of the unique properties of the activated carbon and pseudocapacitance of the deposited polyaniline layer. This active material possessed excellent rate capability and good cycle performance, over 92% of the original capacitance is retained after 1,000 cycles. The energy density of the composite can reach 47.5 Wh kg -1 calculated only by active mass. It can be a good candidate for high-performance supercapacitor. © Springer-Verlag 2011.

File: 3_extract_relation/abstract/2-s2.0-84859406559.txt
For reducing the fluctuation of renewable energy output power in maximum degree and optimizing the operation of hybrid energy storage system (HESS), this paper adopted the low-pass filtering algorithm whose time constant was mixed with the state of charge (SOC) of HESS to determine the goal output, and adopted the fuzzy control theory to distribute the power deviation out of the leveling target between two energy storage mediums, according to the SOCs of batteries and supercapacitors. For reducing the number of times of battery charging and discharging, the supercapacitors compensate the power deviation independently when their energy was adequate. Numerical results showed that the control strategy could effectively level the fluctuation of renewable energy power, avoid the out-of-limit phenomenon of energy storage mediums, and achieve the purpose for prolonging batteries' life. © 2012 Chinese Society for Electrical Engineering.

File: 3_extract_relation/abstract/2-s2.0-84859514319.txt
IrO x nanofoils (IrO xNF) of high surface area are sputtered on multi-wall carbon nanotubes (CNT) in the preparation of a structured electrode on a stainless steel (SUS) substrate for supercapacitor applications. This IrO x/CNT/SUS electrode is featured with intriguing IrO x curved foils of 2-3nm in thickness and 400-500nm in height, grown on top of the vertically aligned CNT film with a tube diameter of ∼ 40nm. These nanofoils are moderately oxidized during reactive sputtering and appeared translucent under the electron microscope. Detailed structural analysis shows that they are comprised of contiguous grains of iridium metal, iridium dioxide, and glassy iridium oxide. Considerable Raman line broadening is also evidenced for the attributed nanosized iridium oxides. Two capacitive properties of the electrode are significantly enhanced with addition of the curved IrO x foils. First, IrO xNF reduces the electrode Ohmic resistance, which was measured at 3.5 Ωcm 2 for the CNT/SUS and 2.5Ωcm 2 for IrO xNF/CNT/SUS using impedance spectroscopy. Second, IrO xNF raises the electrode capacitance from 17.7 Fg -1 (CNT/SUS) to 317Fg -1 (IrO x/CNT/SUS), measured with cyclic voltammetry. This notable increase is further confirmed by the galvanostatic charge/discharge experiment, measuring 370 Fg -1 after 2000 uninterrupted cycles between - 1.0 and 0.0V (versus Ag/AgCl). © 2011 IOP Publishing Ltd.

File: 3_extract_relation/abstract/2-s2.0-84859881675.txt
This paper investigates power smoothing in a full-scale offshore oscillating water column (OWC) wave energy converter (WEC) by integrating supercapacitors (SCs) with the inertia of a Wells turbine controlled at variable speed. With the simulation package Simulink developed by MathWorks, a model is developed for the WEC system utilizing sea-state data and an SC system is sized to smooth and reduce the grid peak power for a 570-kW (peak) system. Long component lifetime is a requirement for offshore WECs. Hence, a computer-controlled test rig has been built to validate SC lifetimes to manufacturer's specifications and determine application lifetime. Cycle testing is carried out on individual SCs at room temperature and also at rated temperature utilizing a thermal chamber and equipment interconnected by the general purpose interface bus (GPIB) and programmed by the MathWorks developed computing environment Matlab. Application testing is carried out using time-compressed scaled-power profiles from the model to allow a comparison of lifetime degradation. The SCs under standard testing at ambient and rated temperature, and application testing at ambient temperature, have undergone approximately 4000000, 700000, and 500000 cycles, respectively. The results demonstrate cycle lifetimes in excess of manufacturer specifications. © 2012 IEEE.

File: 3_extract_relation/abstract/2-s2.0-84859900450.txt
Carbon is the only element that has stable allotropes in the 0th through the 3rd dimension, all of which have many outstanding properties. Graphene is the basic building block of other important carbon allotropes. Studies of graphene became much more active after the Geim group isolated "free" and "perfect" graphene sheets and demonstrated the unprecedented electronic properties of graphene in 2004. So far, no other individual material combines so many important properties, including high mobility, Hall effect, transparency, mechanical strength, and thermal conductivity.In this Account, we briefly review our studies of bulk scale graphene and graphene oxide (GO), including their synthesis and applications focused on energy and optoelectronics. Researchers use many methods to produce graphene materials: bottom-up and top-down methods and scalable methods such as chemical vapor deposition (CVD) and chemical exfoliation. Each fabrication method has both advantages and limitations. CVD could represent the most important production method for electronic applications. The chemical exfoliation method offers the advantages of easy scale up and easy solution processing but also produces graphene oxide (GO), which leads to defects and the introduction of heavy functional groups. However, most of these additional functional groups and defects can be removed by chemical reduction or thermal annealing. Because solution processing is required for many film and device applications, including transparent electrodes for touch screens, light-emitting devices (LED), field-effect transistors (FET), and photovoltaic devices (OPV), flexible electronics, and composite applications, the use of GO is important for the production of graphene.Because graphene has an intrinsic zero band gap, this issue needs to be tackled for its FET applications. The studies for transparent electrode related applications have made great progress, but researchers need to improve sheet resistance while maintaining reasonable transparency. Proposals for solving these issues include doping or controlling the sheet size and defects, and theory indicates that graphene can match the overall performance of indium tin oxide (ITO). We have significantly improved the specific capacitance in graphene supercapacitor devices, though our results do not yet approach theoretical values. For composite applications, the key issue is to prevent the restacking of graphene sheets, which we achieved by adding blocking molecules.The continued success of graphene studies will require further development in two areas: (1) the large scale and controlled synthesis of graphene, producing different structures and quantities that are needed for a variety of applications and (2) on table applications, such as transparent electrodes and energy storage devices. Overall, graphene has demonstrated performance that equals or surpasses that of other new carbon allotropes. These features, combined with its easier access and better processing ability, offer the potential basis for truly revolutionary applications and as a future fundamental technological material beyond the silicon age. © 2012 American Chemical Society.

File: 3_extract_relation/abstract/2-s2.0-84860123833.txt
Thin-film pseudocapacitor electrodes with ultrafast lithium storage kinetics, high capacitance and excellent cycling stability were fabricated from monodispersed TiO2 building nanocrystals, providing a novel approach towards next-generation micro-supercapacitor applications. © 2012 Royal Society of Chemistry.

File: 3_extract_relation/abstract/2-s2.0-84860296137.txt
The direct borohydride fuel cell (DBFC) is directly fed sodium borohydride as a fuel and hydrogen peroxide as an oxidant. The output voltage of the DBFC varies with respect to current demand. Therefore, it requires a dc-dc converter for a regulated output voltage. The dc-dc converter should be designed considering both the impact of the fuel cell and load disturbances to achieve wide range voltage regulation. This paper analyzes the impact of the DBFC impedance on the dc-dc converter. Based on the converters small signal model including the DBFC impedance, the boost converter was evaluated. Impacts of the voltage and current control loops on the boost converter were investigated. Improved response time and stability of the DBFC dc-dc converter were observed by adding a supercapacitor between the DBFC and the dc-dc converter. Finally, two converter controllers, a nonlinear feedforward controller and a state feedback controller are proposed for further improvement of the dc-dc converter response time. A prototype 20-W dc-dc converter was built and tested to show the response improvement of the proposed analysis and control scheme. © 2012 IEEE.

File: 3_extract_relation/abstract/2-s2.0-84860313292.txt
Polyaniline (PANI)/carbon aerogel (CA) composite electrode materials were prepared by chemical oxidation polymerization. The morphology of PANI/CA composite was examined by scanning electron microscopy. The results showed that PANI was uniformly deposited onto the surface of porous CA and filled big inner pores of the CA. Electrochemical performance of the composite electrode was studied by cyclic voltammograms and galvanostatic charge/discharge measurements. The results indicated that the PANI/CA composite electrode had much better electrochemical performance, high reversibility, and high charge/discharge properties than CA. Moreover, the results based on cyclic voltammograms showed that the composite material has a high specific capacitance of 710.7 F g-1, while the capacitance of CA electrode was only 143.8 F g-1. Besides, the supercapacitor using the PANI/CA composite as electrode active material showed a stable cycle life in the potential range of -0.2-0.8 V. © Springer-Verlag 2009.

File: 3_extract_relation/abstract/2-s2.0-84860526390.txt
This work reports the pulsed laser reactive deposition of the NiO thin film by ablating nickel targets in low-pressure O 2 atmosphere at room temperature. The electrode exhibits a porous structure, which facilitates ion transport in the electrode/electrolyte. When applied as an electrode, the porous NiO film exhibits the high specific capacitance (835 F g - 1 at 1 A g - 1). Meanwhile, the film exhibits a superb rate capability. At a very high current density of 40 A g - 1 there is more than 59% retention in the capacitance relative to 1 A g - 1. Furthermore, the excellent cycling performance (94% capacitance retention after 1000 cycles) is achieved for the film electrode. These results demonstrate that pulsed laser deposition (PLD) is a very promising technique for making the film electrodes for applications in electrochemical energy storage. © 2012 Elsevier B.V.

File: 3_extract_relation/abstract/2-s2.0-84860744760.txt
The dense manganese oxide nanorods with an extremely narrow distribution are synthesized at a low temperature using first cathodic electrodeposition subsequently heat treatment. Scanning electron microscopy (SEM) and transmission electron microscopy (TEM) images show that the nanorods have bar shapes, and their average diameter is less than 50 nm. The Fourier transform infrared (FT-IR) study, the selected area electron diffraction (SAED) pattern in TEM images and the X-ray diffraction (XRD) result show that the nanorods are α-MnO 2 single crystal. The results of N 2 adsorption-desorption analysis indicate that the BET surface area of the α-MnO 2 nanorods is 93 m 2 g -1. By recording the potential-time curve during the electrodeposition process, it is revealed that water reduction reaction has a major role in the electrogeneration of base at the cathode surface under the applied electrochemical conditions. Finally, based on the H 2 bubbling on the cathode surface, the mechanism of the formation and the growth of α-MnO 2 nanorods are proposed and discussed. For the electrochemical supercapacitor application, electrochemically prepared α-MnO 2 is found to be stable for a large number of cycles with high specific capacitance, 338 F g -1 at a scan rate of 10 mV s -1. Finally, the charge-discharge mechanism is discussed. © 2012 Elsevier Inc.

File: 3_extract_relation/abstract/2-s2.0-84860775567.txt
Green Monoliths (GMs) of self-adhesive carbon grain from fibers of oil palm empty fruit bunches were prepared by compression pressure at 1.43 × 10 7, 1.91 × 10 7 and 2.39 × 10 7 kg/m 2, respectively. Activated carbon monoliths ACM-A, ACM-B and ACM-C prepared by CO 2 activation from these GMs, respectively, were used as electrodes in supercapacitor cells which employed stainless steel 316L current collector and H 2SO 4 electrolyte. Evaluation of the electrochemical properties showed that ACM-A, ACM-B and ACM-C cells had specific capacitance of 30, 9 and 5 F/g, total ESR of 3.21, 4.95 and 7.33 Ω, specific power (maximum) of 173.41, 107.58 and 33.82 W/kg, and specific energy (maximum) of 0.67, 0.15 and 0.09 Wh/kg. These properties are directly associated with the surface area of the ACMs, i.e. 419, 336 and 302 m 2/g for the ACM-A, ACM-B and ACM-C, respectively, indicating a direct effect of compression pressure on the physical and electrochemical properties of ACMs electrodes. © (2012) Trans Tech Publications.

File: 3_extract_relation/abstract/2-s2.0-84860998876.txt
Large arrays of well-aligned Mn oxide nanowires were prepared by electrodeposition using anodic aluminum oxide templates. The sizes of nanowires were tuned by varying the electrotype solution involved and the MnO 2 nanowires with 10 μm in length were obtained in a neutral KMnO 4 bath for 1 h. MnO 2 nanowire arrays grown on conductor substance save the tedious electrode-making process, and electrochemical characterization demonstrates that the MnO 2 nanowire arrays electrode has good capacitive behavior. Due to the limited mass transportation in narrow spacing, the spacing effects between the neighbor nanowires have show great influence to the electrochemical performance. © 2012 Elsevier Masson SAS. All rights reserved.

File: 3_extract_relation/abstract/2-s2.0-84861022527.txt
We report herein the synthesis and characterization of novel CuO nanocrystals and their electrochemical and potent antibacterial activity. The utilized CuO nanocrystals were prepared by wet chemical method using copper acetate and hexamethylenetetramine (HMTA) as precursors. The physicochemical properties of the synthesized CuO nanocrystals having size ∼6nm were determined by X-ray diffractometer (XRD), energy dispersive X-ray analysis (EDX), transmission electron microscopy (TEM) and ultra violet-visible (UV-Vis) spectroscopy. The antibacterial study was carried out by minimum inhibitory concentration (MIC) using E. coli as model organism. The MIC of the CuO nanocrystals was found to be 2.5μg/ml and the TEM analysis reveals that CuO nanocrystals caused disturbance to the cell wall which led to the irreversible damage to the cell envelope eventually leading to cell death. Furthermore, mechanism of bactericidal action of novel CuO nanocrystals is discussed in the light of our findings. Additionally, the synthesized CuO nanocrystals were applied as electrode material for supercapacitor. The specific capacitance of CuO nanocrystals measured at a potential scan rate of 5mV/s was as high as 164.9Fg -1. © 2012 Elsevier B.V.

File: 3_extract_relation/abstract/2-s2.0-84861367044.txt
This study describes the preparation, characterization and application of [Et 3NH][TFSA], either neat or mixed with acetonitrile, as an electrolyte for supercapacitors. Thermal and transport properties were evaluated for the neat [Et 3NH][TFSA], and the temperature dependence of viscosity and conductivity can be described by the VTF equation. The evolution of conductivity with the addition of acetonitrile rendered it possible to determine the optimal mixture at 25 °C, with a weight fraction of acetonitrile of 0.5. This mixture was also evaluated for transport properties, and showed a Newtonian behavior, as the neat PIL. An electrochemical study demonstrated, at first, a passivation on Al after the second cyclic voltammogram. Subsequently, the electrochemical window was estimated using a three-electrode cell to 4 V on a platinum electrode, and to 2.5 V on activated carbon. Finally, the neat PIL was found to exhibit good performances as promising electrolyte for supercapacitor applications. © 2012 the Owner Societies.

File: 3_extract_relation/abstract/2-s2.0-84861378523.txt
Since a few years, problems regarding power quality issues in general get increasing interest. They have their own negative influence on several aspects of modern society. The problems in industry have been addressed for a longer time. However, also home and the non-manufacturing industry suffers from the lack of power quality. Besides the visual disadvantage, such as flicker, electronic equipment and domotic systems are very sensitive to deviations in the main voltage. To avoid these problems, they can use power supplies, which are redundant during normal main supply, but become active in case of voltage sags or in case of total lose of power. All these systems are based on the storage of energy. During the last years, more powerful techniques like Super Magnetic Storage Systems (SMES) and systems with Super Capacitors as an alternative for the conventional solutions became attractive. Recently, Redox Flow Batteries give another alternative. A literature study is carried out to have an overview of the advantages and drawbacks of these new storage systems against the existing systems, and to study their usefulness in the distribution grid. © 2001 IEEE.

File: 3_extract_relation/abstract/2-s2.0-84861387689.txt
A novel composite was obtained by hybridizing polypyrrole (PPY) nanotubes with chemically reduced graphene sheets, which comprehensively utilizes the advantages of electric double layer (EDL) capacitor and pseudo-capacitor. Scanning electron microscopy and transmission electron microscopy images revealed that graphene sheets in the graphene-polypyrrole (GP) composite obtained intimately interacted with PPY nanotubes. Raman and UV-vis spectra of the GP composite were measured and a solid interaction between graphene and PPY was observed. The electrochemical performance of the GP composite was evaluated and a specific capacitance of 400 Fg at a current density of 0.3 A/g was obtained; this capacitance is higher than that of a previously reported graphene-polypyrrole nanofiber composite. Furthermore, at a current density of 1.5 A/g, the specific capacitance of the GP composite fabricated in this work is as high as 324 Fg, suggesting its possible application in supercapacitors. © 2012 The Electrochemical Society.

File: 3_extract_relation/abstract/2-s2.0-84861437573.txt
This paper proposes a power management architecture that utilizes both supercapacitor cells and a lithium battery as energy storages for a photovoltaic (PV)-based wireless sensor network. The supercapacitor guarantees a longer lifetime in terms of charge cycles and has a large range of operating temperatures, but has the drawback of having low energy density and high cost. The lithium battery has higher energy density but requires an accurate charge profile to increase its lifetime, feature that cannot be easily obtained supplying the wireless node with a fluctuating source as the PV one. Combining the two storages is possible to obtain good compromise in terms of energy density. A statistic analysis is used for sizing the storages and experimental results with a 5-W PV energy source are reported. © 2012 IEEE.

File: 3_extract_relation/abstract/2-s2.0-84861526721.txt
In this paper a wafer-level process is proposed to fully integrate carbon-based micro-supercapacitor onto silicon substrate. This process relies on the deposition of apaste containing carbon, PVDF and acetone into cavities etched in silicon. After electrolyte deposition in a controlled atmosphere, a wafer-level encapsulation is realized. Cyclic voltammetry performed on non-encapsulated microcomponents showed specific energy of 257 mJ cm -2 for 336 lm deep cavities. The specific encapsulation rocess developed was tested separately and proved to be efficient in terms of resistance to organic electrolytes and mechanical strength. © 2012 Springer-Verlag.

File: 3_extract_relation/abstract/2-s2.0-84861546552.txt
This paper presents the design, synthesis and characterization of nano-structured manganese dioxides (MnO 2) and their composites as electrode materials for micro supercapacitors. An optimized composite containing nano-MnO 2 powder exhibits a specific capacitance as high as 160F/g in 0.2M K 2SO 4 aqueous solution, and is compatible with micro fabrication process. Then a micro supercapacitor with 3D interdigital structure using the composite material as electrodes is achieved by MEMS fabrication technology. The micro supercapacitor has well-performed capacitive behavior under various scanning rates and has a large specific capacitance of 30mF/cm 2, which indicates that the composite is a promising material for energy storage on chips. © 2012 IEEE.

File: 3_extract_relation/abstract/2-s2.0-84861553029.txt
Flexible electronics such as wearable electronic clothing, paper-like electronic devices, and flexible biomedical diagnostic devices are expected to be commercialized in the near future. Flexible energy storage will be needed to power these devices. Supercapacitor devices based on freestanding nanowire arrays are promising high power sources for these flexible electronics. Electrodes for these supercapacitor devices consisting of heterogeneous coaxial nanowires of poly (3,4-ethylenedioxythiophene) (PEDOT)-shell and MnO 2-core materials have been shown in a half cell system to have improved capacitance and rate capabilities when compared to their pure nanomaterials; however, their performance in a full cell system has not been fully investigated. Herein, these coaxial nanowires are tested in both a symmetric and an asymmetric (utilizing a PEDOT nanowire anode) full cell configuration in the aspect of charge storage, charge rate, and flexibility without using any carbon additives and polymer binders. It is found that the asymmetric cell outperforms the symmetric cell in terms of energy density, rate capability, and cycle ability. The asymmetric device's electrode materials display an energy density of 9.8 Wh/kg even at a high power density of 850 W kg -1. This device is highly flexible and shows fast charging and discharging while still maintaining 86% of its energy density even under a highly flexed state. The total device is shown to have a total capacitance of 0.26 F at a maximum voltage of 1.7 V, which is capable of providing enough energy to power small portable devices. © the Owner Societies 2012.
