Repository: tikam24/supercapacitor_database

# supercapacitor_database
 Supercapacitor database generated from scientific literature

File: 3_extract_relation/abstract/2-s2.0-84861560732.txt
The increasing demand for electric power combined with depleting natural resources has led to the substantial improvements in the usage of renewable energy systems such as wind and solar especially among the developing countries. Today, wind turbine deployment shows the fastest growth both nationally and globally. Wind Electric Generators (WEG) were earlier used for isolated power supplies especially in remote locations and rural areas. In recent times, grid-connected wind electricity generation shows the highest rate of growth, achieving global annual growth rates in the order of 20-28%. According to World Wind Energy report 2010, published by World Wind Energy Association, Germany, worldwide installed capacity of wind energy reached 196630 MW out of which 37642 MW were added in 2010. Squirrel Cage Induction Generator (SCIG) is the most used generator type for WEGs One of the major issues concerning SCIG coupled to wind turbine is voltage instability problem when it is interconnected with grid. It occurs in a power system when the reactive power demand by SCIG during grid faults and heavy loading conditions is not met by the capacitor banks installed near SCWEG. This paper examines the use of STATCOM (STATic synchronous COMpensator) with Super Capacitor Energy Storage System (SCESS) to improve power quality of SCIG in the event of any unbalanced or balanced fault in the grid. Simulation is done in MATLAB SIMULINK for various conditions. Due to the fast response of supercapacitor in developing the counterbalancing electromagnetic torque, shaft acceleration is prevented and the transient stability of SCIG is increased so that it can meet the new interconnection grid code requirements. Further it is observed that the settling time of SCIG after the fault clearance is also reduced. System transients are suppressed and normal conditions are quickly restored with STATCOM and supercapacitor.

File: 3_extract_relation/abstract/2-s2.0-84861596113.txt
A novel, facile and low-cost sawdust-template-assisted route was presented for the fabrication of MnO 2 nanorods from the in-situ redox reaction between KMnO 4 and methanol for the first time. The resulting samples were characterized by X-ray powder diffraction (XRD), Fourier transform infrared spectroscopy (FT-IR), scanning electron microscopy (SEM) and transmission electron microscopy (TEM) tests. The observations revealed the formation of α-MnO 2 nanorods with diameters of 30-80 nm and lengths of 200-500 mm. Electrochemical results showed that the MnO 2 nanorods owned the ability to deliver the specific capacitance of 78 F g -1 and good electrochemical stability of ca. 19% capacitance loss after 1000 cycles. Moreover, the fabrication process provided a universal and efficient approach to large-scale production MnO 2 nanorods for supercapacitor application. © 2012 Elsevier B.V. All rights reserved.

File: 3_extract_relation/abstract/2-s2.0-84861618979.txt
In this contribution we estimate supercapacitor impedance from temporal measurements from two points of view: i) fitting a predefined model to the temporal data and ii) transform time domain analysis to frequency domain to obtain a generalized impedance. A comparison between both methods is provided. In the temporal analyses we started with an a priori model: data was fitted to a three-model parameter. In the frequency domain, we obtained the impedance after temporal data conversion without an initial model. Frequency approach is limited by supercapacitor noise. We concluded that the frequency domain approach is preferable, and shows good agreement with conventional impedance spectroscopy techniques. © 2012 IEEE.

File: 3_extract_relation/abstract/2-s2.0-84861640281.txt
A new well-aligned nanofibers structure of polypyrrole (WAPPy) has been successfully grown on glassy carbon electrode by using a simple, reliable, and template-free electrochemical technique. The unique structure and design not only reduces the diffusion resistance of electrolytes in the electrode material but also enhances its electrochemical performance. Electrochemical supercapacitors based on WAPPy achieved a specific capacitance of 365 F g -1 with an applied charge/discharge current density of 1 A g -1 over a potential window of -0.5 to 0.5 V. For comparison, the granules PPy particles have been also electrochemical synthesized by using KCl as electrolyte (PPy-Cl). The specific capacitance of PPy-Cl electrode is 120 F g -1. The high specific capacitance and good stability of the WAPPy electrode has great potential in various applications such as energy storage. © (2012) Trans Tech Publications, Switzerland.

File: 3_extract_relation/abstract/2-s2.0-84861654968.txt
Solar and wind energy use to supply the electrical demand of a stand-alone residential house is investigated. Combining solar and wind energy sources provide more reliable power source for stand-alone applications since they complement each other. Backup units (battery/supercapacitor) are also needed for uninterrupted energy. For a proper backup sizing in such systems, high resolution load data, wind speed and solar radiation data must be used as compared to the use of hourly averaged data found in literature. In this study, high resolution data on both load side and source side are collected experimentally. Then, collected data used as input to system simulations in Matlab/Simulink for sizing the backup in the considered hybrid power system. Backup state of the charge (SOC) is used as decision criteria. It is shown that, when load and source dynamics are considered, approximately 10% less backup size is required compared to backup size found with hourly averaged values. The study shows the importance of data resolution on backup sizing in such systems and could be a guide for renewable energy system designers. © 2012 Elsevier Ltd.

File: 3_extract_relation/abstract/2-s2.0-84861728390.txt
The paper presents electrical and mechanical properties of structural supercapacitors and discusses limitations associated with the approach taken for the electrical properties evaluation. The structural supercapacitors characterized in this work had the electrodes made of carbon fiber weave, separator made of several cellulose based products, and the solid electrolyte made as PEGDGE based polymer blend. The reported electrical properties include capacitance and leakage resistance; the former was measured using cyclic voltammetry. Mechanical properties have been evaluated thorough tensile and three point bending tests performed on structural supercapacitor coupons. The results indicate that the separator material plays an important role on the electrical as well as mechanical properties of the structural capacitor, and that Celgard 3501 used as separator leads to most benefits for both mechanical and electrical properties. Specific capacitance and leakage resistance as high as 1.4kF/m 3 and 380kΩ, respectively, were achieved. Two types of solid polymer electrolytes were used in fabrication, with one leading to higher and more consistent leakage resistance values at the expense of a slight decrease in specific capacitance when compared to the other SPE formulation. The ultimate tensile strength and modulus of elasticity of the developed power storage composite were evaluated at 466MPa and 18.9MPa, respectively. These values are 58% and 69% of the tensile strength and modulus of elasticity values measured for a single layer composite material made with the same type of carbon fiber and with a West System 105 epoxy instead of solid polymer electrolyte. © 2012 SPIE.

File: 3_extract_relation/abstract/2-s2.0-84861754653.txt
Mesoporous MnO2 samples with average pore-size in the range of 2-20 nm are synthesized in sonochemical method from KMnO4 by using a tri-block copolymer, namely, poly(ethylene glycol)-block-poly(propylene glycol)-block-poly(ethylene glycol) (P123) as a soft template as well as a reducing agent. The MnO2 samples are found to be poorly crystalline. On increasing the amplitude of sonication, a change in the morphology of MnO2 from nanoparticles to nanorods and also change in porosity are observed. A high BET surface area of 245 m2 g-1 is achieved for MnO2 sample. The MnO2 samples are subjected to electrochemical capacitance studies by cyclic voltammetry (CV) and galvanostatic charge-discharge cycling in 0.1 M aqueous Ca(NO3) 2 electrolyte. A maximum specific capacitance (SC) of 265 F g -1 is obtained for the MnO2 sample synthesized in sonochemical method using an amplitude of 30 μm. The MnO2 samples also possess good electrochemical stability due to their favourable porous structure and high surface area. © 2012 Elsevier B.V. All rights reserved.

File: 3_extract_relation/abstract/2-s2.0-84862014839.txt
Hierarchical flowerlike nickel hydroxide decorated on graphene sheets has been prepared by a facile and cost-effective microwave-assisted method. In order to achieve high energy and power densities, a high-voltage asymmetric supercapacitor is successfully fabricated using Ni(OH) 2/graphene and porous graphene as the positive and negative electrodes, respectively. Because of their unique structure, both of these materials exhibit excellent electrochemical performances. The optimized asymmetric supercapacitor could be cycled reversibly in the high-voltage region of 0-1.6 V and displays intriguing performances with a maximum specific capacitance of 218.4 F g -1 and high energy density of 77.8 Wh kg -1. Furthermore, the Ni(OH) 2/graphene//porous graphene supercapacitor device exhibits an excellent long cycle life along with 94.3% specific capacitance retained after 3000 cycles. These fascinating performances can be attributed to the high capacitance and the positive synergistic effects of the two electrodes. The impressive results presented here may pave the way for promising applications in high energy density storage systems. Copyright © 2012 WILEY-VCH Verlag GmbH & Co. KGaA, Weinheim.

File: 3_extract_relation/abstract/2-s2.0-84862064776.txt
Polyaniline was prepared by chemical in-situ polymerization at ambient temperature. The morphology and structure of polyaniline were characterized by scanning electron microscopy (SEM) and X-ray diffraction (XRD). Symmetric redox supercapacitor was assembled with the PANI as active electrode material and 1 mol/L Na 2SO 4 aqueous solution as electrolyte. The capacitive performances of the supercapacitor were tested with cyclic voltammetry and galvanostatic charge-discharge. The results show that the PANI product has high capacity, good power characteristics and good cycle performance. The specific capacitance of the PANI electrode is about 451 F/g at the charge-discharge current density of 5 mA/cm 2. After 1000 charge-discharge cycles the specific capacitance of the PANI electrode is about 208 F/g. The specific capacitance of the PANI electrode is about 230 F/g at the charge-discharge current density of 20 mA/cm 2. Energy density up to 7.35 Wh/kg.

File: 3_extract_relation/abstract/2-s2.0-84862074785.txt
This study aims to the modeling and simulation of a production hybrid source. This source comprises a photovoltaic generator (PV), an alkaline water electrolyzer (ELZ), a storage gas tank, a proton exchange membrane fuel cell (PEMFC), a Super-capacitor bank (SC) and power conditioning unit (PCU) to give different system topologies. Electricity is generated by a PV generator to meet the requirements of a user load. An alkaline high pressure water electrolyzer is powered by the excess energy from the PV generator to produce hydrogen. A proton exchange membrane fuel cell (PEMFC) is used to keep the system's reliability by working as auxiliary generator when the PV generator energy is deficient. SC bank is used to satisfy the fast load transients and smooth ripples. Power conditioning unit is appropriate for the conversion. To ensure harmony between different components, a power strategy based on PI controllers is used. Besides, detailed numerical scaled simulations are considered to test the performance of the production unit. This accurate analysis may be helpful for evaluating the viability of grid-independent renewable energy systems for remote area. © 2012 IEEE.

File: 3_extract_relation/abstract/2-s2.0-84862083287.txt
The proceedings contain 81 papers. The topics discussed include: influence of the management strategies on the sizing of hybrid supply composed with battery and supercapacitor; electrical architecture for high power segmented PEM fuel cell in vehicle application; energy management by coordination control of DC bus voltage in PV hydrogen system; determination of the exploitable solar energy for electricity generation using the photovoltaic systems; towards understanding the effects of climatic and environmental factors on solar PV performance in arid desert regions (Qatar) for various PV technologies; utilization of supercapacitors to reduce lead acid battery stresses in UPS; design of a multifunction low power converter with reduced freedom degrees for photovoltaic and mobile applications; parametric study of a flat plate wick assisted heat pipe solar collector; and a real time implementation of an improved MPPT controller for photovoltaic systems.

File: 3_extract_relation/abstract/2-s2.0-84862180039.txt
An efficient method for the preparation of a highly conducting hybrid material from graphene oxide nanosheets (GNS) and a novel conjugated polymer, poly(3,4-propylenedioxythiophene), is demonstrated. A functionalized monomer based on 3,4-propylenedioxythiophene, namely ProDOT-OH, was covalently functionalized with GNS, followed by oxidative polymerization to prepare GNS-f-PProDOT composites. The covalent functionalization process of GNS with the monomer ProDOT-OH was activated through the simple esterification reaction between the acyl chloride derivative on the nanosheets and the pendant hydroxyl group present in the monomer. Furthermore, the monomer functionalized GNS were co-polymerized with thiophene resulting in hybrid graphene nanostructures coated with highly conducting co-polymers with a room temperature electrical conductivity as high as 22.5 S cm -1. The resulting hybrid materials were characterized using a range of analytical techniques. The specific capacitance value of the composite and the co-polymer hybrids at a scan rate of 10 mV s -1 has been determined to be 158 and 201 F g -1 respectively and hence particularly promising for supercapacitors. © 2012 The Royal Society of Chemistry.

File: 3_extract_relation/abstract/2-s2.0-84862195188.txt
One pot run mass-production of polyaniline (PANI) nanorice is carried out using a simple room temperature ingenious low temperature wet-chemical method. Different bondings are identified using Fourier transform infrared spectroscopy analysis. Crystalline structure, due to presence of well-defined rings in selected area electron diffraction pattern, and nanorice morphology, from the scanning electorn miscropy photoimages, of as-prepared PANI are confirmed. Using high-resolution trasmission electron microscopy digital photoimage 0.46 nm and 0.37 nm fringe widths are monitored. Surface area of 41.06 m 2g -1 is justified from the adsorption-desorption isotherms. The PANI nanorice electrode reveals 17.33 W h kg -1 energy density and the 480 W kg -1 power density due to significant inner charge contribution (68.28 C g -1) compared to outer charge. © 2012 Elsevier B.V. All rights reserved.

File: 3_extract_relation/abstract/2-s2.0-84862313296.txt
Hierarchically porous carbons (HPCs) have been prepared by sol-gel self-assembly technology with nickel oxide and surfactant as the dual template. The porous carbons are further activated by nitric acid. The electrochemical behaviors of supercapacitors using HPCs as electrode material in different aqueous electrolytes, e.g., (NH 4) 2SO 4, Na 2SO 4, H 2SO 4 and KOH are studied by cyclic voltametry, galvanostatic charge/discharge, cyclic life, leakage current, self-discharge and electrochemical impedance spectroscopy. The results demonstrate that the supercapacitors in various electrolytes perform definitely capacitive behaviors; especially in 6 M KOH electrolyte the supercapacitor represents the best electrochemical performance, the shortest relaxation time, and nearly ideal polarisability. The energy density of 8.42 Wh kg -1 and power density of 17.22 kW kg -1 are obtained at the operated voltage window of 1.0 V. Especially, the energy density of 11.54 Wh kg -1 and power density of 10.58 kW kg -1 can be achieved when the voltage is up to 1.2 V. © 2012 Elsevier B.V.

File: 3_extract_relation/abstract/2-s2.0-84862552335.txt
Nanocomposites based on both modified/unmodified graphene and polypyrrole, were investigated as electrode materials for supercapacitor application. All the nanocomposites were prepared by in-situ oxidative polymerization method using ammonium persulfate as oxidant. The amine functionalization of Graphene was confirmed by FTIR and X-ray Photo Electron Spectroscopy (XPS). Field Emission Scanning Electron Microscopy (FESEM) and High Resolution Transmission Electron Microscopy (HRTEM) analysis were performed to study the morphology of the nanocomposites. The maximum capacitance value was found as 240 F/g for unmodified graphene based composite. Though the capacitance value was found to be lower for modified graphene based composite, the cyclic stability was found to be higher as compared to unmodified graphene/polypyrrole nanocomposite. Copyright © 2012 WILEY-VCH Verlag GmbH & Co. KGaA, Weinheim.

File: 3_extract_relation/abstract/2-s2.0-84862578726.txt
The capacity of supercapacitor charge storage depends on the size of the electrode surface area and the active material on the electrodes. To enhance the charge storage capacity with a reduced volume, silicon is used as the electrode material, and three-dimensional electrode structure is prepared to increase the electrode surface area on the footprint area by inductively coupled plasma reactive etching (ICP) techniques. The anodic constant current deposition method is employed to deposit manganese oxide on the electrode surface as the electroactive material. For comparison, samples without slot are prepared with a two-dimensional electrode. Scanning Electron Microscopy (SEM) and Energy Dispersive Spectroscopy (EDS) are used to characterize the surface morphology of the electrode structure and the deposited electroactive material. Electrochemical properties of the electrode are characterized by the cyclic voltammetry (CV) and the constant current charge-discharge method. Experimental results show that our approach can effectively increase the electrode surface area with more electroactive substances, and hence can increase storage capacity of the micro-supercapacitor. © 2012 Science China Press and Springer-Verlag Berlin Heidelberg.

File: 3_extract_relation/abstract/2-s2.0-84862787433.txt
Phenolic-based carbon nanofiber webs (PCNFWs) were prepared by electrospinning resole-type phenolic resin/PVA blend solution, followed by curing and carbonization. The PCNFWs presented rich micropores and a BET surface area of 416 m 2/g without any activation process. The electrochemical properties of the PCNFWs were investigated in two- or three-electrode cell. In spite of moderate surface area, the PCNFWs showed excellent capacitance performance. The specific capacitance was up to 171 F/g at 5 mV/s and remained 84% at 100 mV/s. The excellent electrochemical performance was further confirmed through comparison with commercial activated carbon cloth (1201 m 2/g). The encouraging results showed the potential of the PCNFWs as supercapacitor electrode material. © 2012 Elsevier B.V. All rights reserved.

File: 3_extract_relation/abstract/2-s2.0-84862810957.txt
Reduced graphene oxide (RGO)-NiO composites have been fabricated by a simple solvothermal route starting with graphite oxide (GO). The morphology, composition and microstructure of the as-obtained samples are systematically characterized by thermogravimetric (TG) analysis, X-ray diffraction (XRD), and field emission scanning electron microscopy (FESEM). Moreover, the electrochemical performances of composites were evaluated by cyclic voltammogram (CV) and galvanostatic charge-discharge. Interestingly, it was found that the electrochemical performance of the composites could be affected by the mass ratio between RGO and NiO. The composite with the mass ratio up to 79:21 (NiO:RGO) exhibits the highest specific capacitance of 576 F g -1 at 1 A g -1, which is much higher than that of pure NiO (240 F g -1) and pure RGO (98 F g -1). In addition, the cycling measurements showed that RGO-NiO composite exhibited excellent cycling stability with no decay in the available capacity over 1100 cycles. The enhancement in specific capacitance and cycling stability may be attributed to the increased electrode conductivity owing to RGO network, the increased effective interfacial area between NiO and the electrolyte, as well as the contact area between NiO and RGO. © 2012 Elsevier B.V.

File: 3_extract_relation/abstract/2-s2.0-84863002093.txt
Polyaniline doped by Zn 2+ ions was synthesized as nanocomposites with multiwalled carbon nanotubes (MWCNT) by in-situ oxidative polymerization and investigated as electrode material for supercapacitors. The uniform coating of polyaniline on MWCNT was characterized by field emission scanning electron microscopy (FESEM) and high resolution transmission electron microscopy (HRTEM). The effect of Zn2+ ions on nanocomposites were characterized by Fourier transform infrared (FTIR) spectroscopy. The electrochemical performances were investigated by cyclic voltammetry (CV), constant current charging/discharging cyclic test (CC) and electrochemical impedance spectroscopy (EIS) using a three-electrode system. The doped polyaniline composites show higher specific capacitance and better cyclic stability. Copyright © 2012 American Scientific Publishers.

File: 3_extract_relation/abstract/2-s2.0-84863025686.txt
Different nanostructures (Ns), such as nanobelts, nanobricks and nanosheets, of polypyrrole (PPy) were successfully fabricated on stainless steel substrates by simply varying the scan rate of deposition in the potentiodynamic mode. These PPy Ns were characterized using X-ray diffraction (XRD), Fourier transform infrared (FTIR) spectroscopy, scanning electron microscopy (SEM), transmission electron microscopy (TEM), and surface area measurement. The XRD analysis showed the formation of amorphous PPy thin films, and the FTIR studies confirmed characteristic chemical bonding in the PPy materials. SEM images depicted that a high scan rate of deposition can form multilayer nanosheets with high porosity leading to a system with excellent processability. The PPy nanosheets possess a higher Brunauer-Emmett-Teller (BET) surface area of 37.1 m 2 g -1 than PPy nanobelts and nanobricks. The supercapacitive performances of different PPy Ns were evaluated using cyclic voltammetry (CV) and galvanostatic charge-discharge techniques in 0.5 M H 2SO 4. A maximum specific capacitance of 586 F g -1 was obtained for multilayer nanosheets at a scan rate of 2 mV s -1. In addition, impedance measurements of the different Ns of PPy electrodes were performed suggesting that the PPy electrodes with multilayer nanosheets are promising materials for the next generation high performance electrochemical supercapacitors. © 2012 The Royal Society of Chemistry.

File: 3_extract_relation/abstract/2-s2.0-84863115901.txt
This work reports a new graphene-based composite for supercapacitor material, and the maximum specific capacitance of 1760.72 F g−1 at a scan rate of 5 mV s−1, with excellent cycling stability. © 2012 Royal Society of Chemistry.

File: 3_extract_relation/abstract/2-s2.0-84863151568.txt
This paper presents a low-cost bidirectional isolated dc-dc converte, derived from dual-active-bridge converter for the power sources with variable output voltage like supercapacitors. The proposed converter consists of push-pull-forward circuit half-bridge circuit (PPFHB) and a high-frequency transformer; this structure minimizes the number of the switching transistors and their associate gate driver components. With phase-shift control strategy, all the switches are operated under zero-voltage switching (ZVS) condition. Furthermore, in order to optimize the converter performance and increase efficiency, optimal design methods and criteria are investigated, including coupled inductors design, bidirectional power flow analysis, harmonics analysis, and ZVS range extension. Based on all the optimal parameters, higher efficiency can be achieved. Finally, prototypes are built in laboratory controlled by digital signal processor for comparison purpose. Detailed test results verify the theoretical analysis and demonstrate the validity of optimization design method. © 2012 IEEE.

File: 3_extract_relation/abstract/2-s2.0-84863248508.txt
Carbon microcoils (CMCs) were prepared by CVD, and then were purified and activated with nitric acid and KOH. The morphology of CMC samples with their catalyzer were characterized by means of scanning electron microscope, optical microscope and X-ray spectrometer, respectively. CMCs supercapacitors were characterized by charge-discharge, cyclic voltammetry(CV) and electrochemical impedance spectroscopy(EIS). The results show that in the current density of 50 mA · g -1, the electrochemical capacity of no-disposed CMCs, purification CMCs and activation CMCs are 12.7 F · g -1, 41.4 F · g -1 and 111.1 F · g -1 (about 8.75 times before the disposed), respectively. It can be concluded that the capacity of CMCs supercapacitors can be improved by purification and activation. © Right.

File: 3_extract_relation/abstract/2-s2.0-84863259313.txt
Ni(OH) 2-Co(OH) 2 was obtained by an easy simple liquid coprecipitation method. After calcination, the Co 3O 4-NiO composite particles were gotten, then modified by ethylenediamine. And the dispersion of Co 3O 4-NiO particles improved, morphology was flake, it formed loose mesoporous structure among each particles. Meanwhile, electrochemical supercapacitors properties of Co 3O 4-NiO electrode material were tested. The consequence manifested that the Co 3O 4-NiO composite particles showed excellent electrochemical performance and its single electrode specific capacitance was up to 1202 F/g at the potential window of 0-0.4 V, which increased 171 F/g compared with the unmodified.

File: 3_extract_relation/abstract/2-s2.0-84863314995.txt
Bacterial cellulose (BC) nanofiber-supported polyaniline (PANI) nanocomposites have been synthesized via in situ polymerization of aniline onto BC nanofibers scalfold. Optimized preparation conditions were employed to achieve higher conductivity. The resultant BC/PANI nanocomposites were fully characterized in terms of structure, morphology, and thermal stability. The flake-like morphology of BC/PANI nanocomposites was observed using a field-emission gun scanning electron microscope. By manipulating the ordered flake-type nanostructure, BC/PANI nanocomposites achieved outstanding electrical conductivity as high as 5.1 S/cm. The as-prepared BC/PANI nanocomposites demonstrated a mass-specific capacitance of 273 F/g at 0.2 A.g -1 current density in supercapacitor application, the highest value reported so far for polymer-supported PANI composites. © 2012 American Chemical Society.

File: 3_extract_relation/abstract/2-s2.0-84863332048.txt
Dispersed three-dimensional (3D) flower-like nickel oxide on graphene sheets was synthesized by incorporating a facile hydrothermal process with a thermal treatment process. The possible growth mechanism of 3D flower-like NiO is discussed. When used as electrode materials for supercapacitors, the resultant composite exhibits a specific capacitance of 346F/g (1.5A/g), a good rate performance and cycle stability in 2 M KOH. NiO in the composite could provide a specific capacitance as high as 778.7F/g, compared to that of bare NiO of only 220F/g. The functional features of unique 3D flower-like NiO morphology, high conductivity of graphene sheets and its protective effect to the structure of NiO result in an improved electrochemical performance. © 2012 Springer Science+Business Media, LLC.

File: 3_extract_relation/abstract/2-s2.0-84863337715.txt
Fast charge-discharge composite materials of conducting polypyrrole and functionalized single-walled carbon nanotubes doped with p-toluenesulfonate (PPy-TOS/F-SWNTs) were prepared by galvanostatic electrochemical polymerization. Scanning Electron Microscope (SEM) images showed that the composite had a nano-rod structure with a diameter of about 70 nm. Nitrogen adsorption-desorption experinents were used to characterize the specific surface area (BET) (up to 12.64 m2·g-1) and pore sizes of the composite. Electrochemical properties of the composites were studied by cyclic voltammetry (CV), electrochemical impedance spectroscopy (EIS), and galvanostatic charge-discharge (GC) measurements. The specific capacitance of this composite is about 211 F·g-1 (energy density: 18.7 Wh·kg-1) at a current density of 2.5 A·g-1, and 141.8 F·g-1 (energy density: 12.6 Wh·kg-1) at large current density of 80 A·g-1. The composite had excellent cyclability with a capacity retention of about 95.2% after 10000 cycles at a current density of 10 A·g-1. All these results indicate that this new composite material has a very rapidly charge-discharge ability. © Editorial office of Acta Physico-Chimica Sinica.

File: 3_extract_relation/abstract/2-s2.0-84863418945.txt
To keep up with the appeal for energy-saving and environmental protection, scientists have turned to nature for inspiration in developing relatively green approaches for the fabrication of novel materials. With this in mind, we demonstrate herein a green and facile method for the synthesis of bio-inspired hierarchical carbon materials with nanoscale to microscale porous structures. It is achieved by the combination of the assembly of graphene oxide on the surface of bacteria with a freeze-casting technique. More importantly, the novel multi-level architectures and the bacteria component endow these hierarchical carbon materials with desirable specific surface areas (181.6 m 2 g -1), rich porosity (0.74 cm 3 g -1) and abundant foreign atoms. These structural and compositional advantages result in higher specific capacitance (327 F g -1) compared with previous reported carbon materials at the same current density, as well as large power density and good stability when the as-prepared materials are used as supercapacitor electrode materials in an aqueous electrolyte. The strategy developed in this work provides a good example for making full use of the most-abundant resources endowed by nature, opening up a new insight into designing and producing a wide range of hierarchical structures with highly promising applications in high-performance energy-storage devices. © 2012 The Royal Society of Chemistry.

File: 3_extract_relation/abstract/2-s2.0-84863464417.txt
Novel Mn 3O 4 microsphere with diameter about 2μm and smooth surface has been prepared by solvothermal treating a mixture of manganese (II) acetate tetrahydrate and oleic acid in absolute ethanol at a low temperature (120°C), and its structure and morphology are systematically investigated by XRD, XPS, and SEM. The morphology of Mn 3O 4 microsphere is mainly controlled by adding oleic acid and the size and regularity of Mn 3O 4 microsphere depend on the solvothermal treatment temperature and time. The capacitance performance of novel Mn 3O 4 microsphere as electrode material is tested using cyclic voltamogramm technique at a scan rate of 10mVs -1 in 1M Na 2SO 4 solution within a potential window ranging from -0.2 to 0.8V. Mn 3O 4 microsphere electrode material can be electrochemically oxidized to layered birnessite MnO 2 with flowerlike morphology and pseudoconstant using potential cycling. A capacity improvement of Mn 3O 4 microsphere based electrode upon cycling can be observed for 400cycles, and its specific capacitance is significantly improved from 10Fg -1 (after 1cycle) to 219Fg -1 (after 400cycles). The obvious capacitance improvement is ascribed to the activation effect of the electrochemical cycling and a structural transformation. © 2012 Elsevier B.V.

File: 3_extract_relation/abstract/2-s2.0-84863524554.txt
The structural features and its nonlinear mathematicai model of supercapacitor and li-bettery were researched, and then by means of Matlab/Simulink, a nonlinear model of Hybrid energy storage system was established. Through the parallel control strategy, li-bettery chargeing current was adjusted to track maximum charging current, and battery charge and discharge was always in the optimal state. Simulink results verify the correctness of the proposed nonlinear model of Hybrid energy storage system, and the effectiveness of control strategies to achieve intelligent charging lithium batteries.

File: 3_extract_relation/abstract/2-s2.0-84863687464.txt
Supercapacitor electrode materials are synthesized by carbonizing a common livestock biowaste in the form of chicken eggshell membranes. The carbonized eggshell membrane (CESM) is a three-dimensional macroporous carbon film composed of interwoven connected carbon fibers containing around 10 wt% oxygen and 8 wt% nitrogen. Despite a relatively low surface area of 221 m 2 g -1, exceptional specific capacitances of 297 F g -1 and 284 F g -1 are achieved in basic and acidic electrolytes, respectively, in a 3-electrode system. Furthermore, the electrodes demonstrate excellent cycling stability: only 3% capacitance fading is observed after 10 000 cycles at a current density of 4 A g -1. These very attractive electrochemical properties are discussed in the context of the unique structure and chemistry of the material. © 2012 WILEY-VCH Verlag GmbH & Co. KGaA, Weinheim.

File: 3_extract_relation/abstract/2-s2.0-84863714001.txt
Electrode/electrolyte interfacial properties of flexible supercapacitors assembled with nanostructured activated carbon fabric (ACF) electrodes can be tailored by applying a pressure and tuning electrolyte ion size relative to electrode pore size. Experimental results reveal that increasing pressure between the supercapacitor electrodes can significantly improve capacitive performance. The ratio of solvated ion size in the electrolyte to the pore size on the electrodes determines the minimum pressure necessary to achieve an optimum performance. For a specific electrode material, this minimum pressure for optimum performance is primarily governed by the size of the larger solvated ions (either the anions or cations), and is lower ( ∼ 689 KPa) when the ratio of the solvated ion size to the pore size is higher than 0.6, and is higher (at least 1379 KPa) when the ratio is lower than 0.6. An analytical model capable of predicting the experimental performance data has been developed. These results together provide a fundamental understanding of pressure dependence of electrode/electrolyte interfacial properties and pave the way for practical applications of flexible supercapacitors. © 2012 WILEY-VCH Verlag GmbH & Co. KGaA, Weinheim.

File: 3_extract_relation/abstract/2-s2.0-84864145476.txt
This paper describes the dynamics modelling of a practical and cost-effective DC/DC converter, DC/AC inverter and AC/DC rectifier for an uninterruptible power supply (UPS) system with backup proton exchange membrane fuel cell (PEMFC) and battery. Furthermore, a dynamics modelling and intelligent comprehensive controller for the PEMFC is designed according to the change of the load, while the energy storage elements, such as battery and supercapacitor, are chosen to compensate the slow dynamic response of PEMFC and to meet the sudden peak load energy demand. The power converters based on dynamic modelling and controllers designed by feedback control theory can supply high quality power with flexible conversion functions, leading to the establishment of reliable power management for UPS applications. Finally, a suitable control strategy and technique, capable of coping with the change of the load for PEMFC and realising the energy management strategy of hybrid UPS system, is implemented. The performances of the proposed power converters and PEMFC generating system are evaluated by experimental results, showing that the developed hybrid UPS system with backup PEMFC and battery power sources is suitable for industry applications. © 2012 Elsevier Ltd. All rights reserved.

File: 3_extract_relation/abstract/2-s2.0-84864243380.txt
A renewable energy hybrid power plant, fed by photovoltaic (PV) and fuel cell (FC) sources with a supercapacitor (SC) storage device and suitable for distributed generation applications, is proposed herein. The PV is used as the primary source; the FC acts as a backup and a long-term storage system, feeding only the insufficiency power (steady-state) from the PV; and the SC functions as an auxiliary source and a short-term storage system for supplying the deficiency power (transient and steady-state) from the PV and the FC. A mathematical model (reduced-order model) of the FC, PV, and SC converters is described for the control of the power plant. Using the intelligent fuzzy logic controller based on the flatness property for dc grid voltage regulation, we propose a simple solution to the dynamic optimization and stabilization problems in the power system. This is the key innovative contribution of this research paper. The prototype small-scale power plant implemented was composed of a PEMFC system (1.2 kW, 46 A), a PV array (0.8 kW), and a SC module (100 F, 32 V). Experimental results validate the excellent control algorithm during load cycles. © 2012 IEEE.

File: 3_extract_relation/abstract/2-s2.0-84864283477.txt
Cobalt nickel double hydroxides (Co xNi 1-x LDHs) nanoparticles were synthesized by a polyvinyl pyrrolidone-assisted chemical co-precipitation method. It was found that the ratio between Co and Ni had a significant effect on their electrochemical activities. The specific capacitance of 2614 F g -1 was achieved when the atomic ratio of Co to Ni was equal to 0.57:0.43. This Co 0.57Ni 0.43 LDH sample had a BET specific surface area of 109.8 m 2 g -1 and total pore volume of 0.6036 cm 3 g -1, and its pore size distribution was mainly in the range of 1.5-5 nm, which led to the high liquid-solid interfacial area and further increased the utilization of the active materials. Additionally, the Co 0.57Ni 0.43 LDH electrode exhibited a good electrochemical stability with 86.4% of the initial capacitance over 1000 consecutive cycles at 5 A g -1. © 2012 Elsevier Ltd.

File: 3_extract_relation/abstract/2-s2.0-84864290719.txt
A manganese dioxide (MnO 2) nanosheet-based thin film deposited on a conductive Ni substrate has been synthesized via a hydrothermal route. Field emission scanning electron microscopy (FESEM) and X-ray photoelectron spectroscopy (XPS) showed that the as-prepared thin film had a porous network structure, which consisted of interlaced MnO 2 nanosheets oriented perpendicular to the substrate. Electrochemical tests demonstrated that the MnO 2 nanosheet-based thin-film electrode exhibited excellent capacitance performance with high rate properties and good cycling stability. A specific capacitance of 385 F g -1 was obtained at a current density of 0.5 A g -1, with a capacitance retention of about 81% when the current density was increased from 0.5 to 5 A g -1. When cycled at a higher current density of 1.25 A g -1, 93% of the initial specific capacitance was retained over 5000 cycles. The excellent electrochemical properties of this MnO 2 thin-film electrode can be attributed to its thin-sheet morphology, porous structure and the good contact between the MnO 2 active material and the Ni substrate. Considering the excellent performance and facile preparation, this thin-film electrode should have great potential for application in energy storage and conversion devices. © 2012 Elsevier Ltd.
