Repository: tikam24/supercapacitor_database

# supercapacitor_database
 Supercapacitor database generated from scientific literature

File: 3_extract_relation/abstract/2-s2.0-84864335775.txt
The weight and volume of conventional energy storage technologies greatly limits their performance in mobile platforms. Traditional research efforts target improvements in energy density to reduce device size and mass. Enabling a device to perform additional functions, such as bearing mechanical load, is an alternative approach as long as the total mass efficiency exceeds that of the individual materials it replaces. Our research focuses on structural composites that function as batteries and supercapacitors. These multifunctional devices could be used to replace conventional structural components, such as vehicle frame elements, to provide significant system-level weight reductions and extend mission times. Our approach is to design structural properties directly into the electrolyte and electrode materials. Solid polymer electrolyte materials bind the system and transfer load to the fibers while conducting ions between the electrodes. Carbon fiber electrodes provide a route towards optimizing both energy storage and load-bearing capabilities, and may also obviate the need for a separate current collector. The components are being integrated using scalable, cost-effective composite processing techniques that are amenable to complex part shapes. Practical considerations of energy density and rate behavior are described here as they relate to materials used. Our results highlight the viability as well as the challenges of this multifunctional approach towards energy storage. © 2012 Copyright Society of Photo-Optical Instrumentation Engineers (SPIE).

File: 3_extract_relation/abstract/2-s2.0-84864339780.txt
Recent development in miniaturized electronic devices has increased the demand for power sources that are sufficiently compact and can potentially be integrated on a chip with other electronic components. Miniaturized electrochemical capacitors (EC) or micro-supercapacitors have great potential to complement or replace batteries and electrolytic capacitors in a variety of applications. Recently, we have developed several types of micro-supercapacitors with different structural designs and active materials. Carbon- Microelectromechanical Systems (C-MEMS) with three dimensional (3D) interdigital structures are employed both as electrode material for electric double layer capacitor (EDLC) or as three dimensional (3D) current collectors of pseudo-capacitive materials. More recently, we have also developed microsupercapacitor based on hybrid graphene and carbon nanotube interdigital structures. In this paper, the recent advances in design and fabrication of on-chip micro-supercapacitors are reviewed. © 2012 Copyright Society of Photo-Optical Instrumentation Engineers (SPIE).

File: 3_extract_relation/abstract/2-s2.0-84864340249.txt
La3+ doped NiO microspheres with porous structure were fabricated using colloidal carbon spheres as hard template via a hydrothermal method followed by calcination process. The morphologies and microstructures of the samples were examined by scanning electron microscopy (SEM), transition electron microscopy (TEM) and X-ray diffraction (XPS). The key point of the successful realization was that the La3+-doped NiO microspheres exhibited smaller feature sizes, high specific surface area (277.5 m2 g-1)and large pore volume (0.79 cm3 g-1). Electrochemical properties were characterized by cyclic voltammetry and galvanostatic charge/discharge. The microstructure observations confirmed that La3+ ions were successfully doped into the NiO spheres after heat treatment, and the porous structure was achieved. As a result, 1.5 mol% La 3+-doped NiO showed a remarkable specific capacitance of 253 F g -1 (2 times higher than that of the pure NiO) and good cycling stability (34% capacity increase after 500 cycles). These results demonstrate that La3+-doped NiO composites as electrode materials have potential application for high-performance supercapacitors. © 2012 Elsevier B.V. All rights reserved.

File: 3_extract_relation/abstract/2-s2.0-84864402144.txt
A conventional hydrothermal deposition process is used to graft ruthenium oxide (RuO 2) nanoparticles onto carbon nanofibers (CNFs). The obtained RuO 2 nanoparticles have an average diameter of 2nm and are homogenously distributed on the CNF surfaces. Supercapacitors are fabricated using the resulting RuO 2 grafted CNFs nanocomposite as the electrodes. The existence of CNFs leads to reduced contact resistance among the RuO 2 nanoparticles and provides a network for fast electron transport, which then contributes to enhanced electrochemical performance. The enhancement is proportional to the RuO 2 content and can be as high as 638% at a high sweep rate of 200mVs -1, at which a capacitance is 155Fg -1. Stability of the RuO 2-grafted CNF capacitor is also demonstrated by subjecting the capacitor to a potential sweep at 500mVs -1 for 1000 cycles. Furthermore, the RuO 2 grafted CNF capacitor exhibits a very short relaxation time of 0.17s, which is desirable for high rate charge and discharge. © 2012 Elsevier Ltd.

File: 3_extract_relation/abstract/2-s2.0-84864425165.txt
A simple approach was developed to synthesize the three-dimensional (3D) hybrid of manganese dioxide (MnO 2) and graphene foam. The morphology of the MnO 2 nanostructures can be readily controlled by the solution acidity. Furthermore, we demonstrate that, serving as a free-standing supercapacitor electrode, this novel three-dimensional hybrid gives a remarkable specific capacitance (560 F/g at the current density of 0.2 A/g) and excellent cycling stability. © 2012 Elsevier Ltd. All rights reserved.

File: 3_extract_relation/abstract/2-s2.0-84864475925.txt
Hierarchical porous carbons (HPCs) were synthesized by a colloid crystal template method with phenolic resin as carbon source and triblock copolymer Pluronic F127 as a soft template. The obtained HPCs with tunable macropore size of 242-420 nm exhibit large BET surface areas (∼ 900 m 2 g -1) and large pore volumes (∼ 1.2 cm 3 g -1). With an increase in the diameters of silica template, the BET surface areas and pore volumes of HPCs decrease. The electrochemical properties of the HPCs with various macropore sizes used as supercapacitor electrodes materials were evaluated using cyclic voltammetry, galvanostatic charge- discharge, and electrochemical impedance spectroscopy techniques. The results show the HPC with the macropore size of 242 nm possesses the largest specific capacitance among the HPCs. The excellent capacitive behavior of HPC-242 can be attributed to its faster ion transport behavior and better ion-accessible surface area. © Springer Science+Business Media, LLC 2012.

File: 3_extract_relation/abstract/2-s2.0-84864491242.txt
Microstructure and surface moieties of porous carbons play a significant role in affecting their performance in a variety of applications. While it is well known that high-temperature treatments of porous carbons can influence the microstructure, no systematic studies have been done on carbide-derived carbons. We show that vacuum annealing increases the pore volume and specific surface area of titanium carbide-derived carbon with no significant change in the pore size up to 1500 °C. This treatment produces porous carbons with subnanometer porosity and a specific surface area up to 2000 m 2/g, while treating the samples at temperatures above 1600 °C increases the pore size above 1 nm because of graphitization and collapse of the micropore structure. The results demonstrate that vacuum treatment can be used to further tune the pore structure and potentially the surface functionality of carbide-derived carbons for supercapacitor electrodes, gas chromatography, sorption, sensing and other applications. Vacuum annealing of carbide-derived carbon is therefore a suitable alternative to conventional microstructure modification methods, such as gas or liquid phase activation, which are subject to substantial sample loss and result in additional surface functionalization. © 2012 Elsevier Ltd. All rights reserved.

File: 3_extract_relation/abstract/2-s2.0-84864965845.txt
Electrophorus Electricus (EE) is known to discharge electric voltage through multiple organs based on Reversible Membrane Potential (RMP). We report a new type of supercapacitor for mimicking the EE's RMP based on an Electron-Relay Nano-Biomimetic Membrane Electrode Assembling (ERNBMEA) and an asymmetric membrane design with features free from ion channeling effect and a negligible double layer potential effect. The results obtained by a double step chronopotentiometry (DSCPO) method shown the Biomimetic EE devices has the reversible membrane potential in both 0.2 and 0.4 cm 3 supercapacitors. It can fire high electric spikes at both ends of the anode and cathode with a firing rate of 2-fold higher compared with the EE's 3.75V/s. The power and energy density for a single 0.2 cm 3 cell are several magnitudes higher than the EE's single electrolyte of 0.03 W/kg and 0.03Whr/kg. The capacitance of the 0.2 cm 3 biomimetic EE increased linearly from 0.25 to 13,240 μF/cm 2 over 0.015 to 1000 Hz range. At 120 Hz, the high storage capacitance is 5,140 μF/cm 2 that is an order of magnitude higher over the reported double-layer capacitor.

File: 3_extract_relation/abstract/2-s2.0-84865011209.txt
As interest in energy-harvesting sensor nodes continues to grow, the use of supercapacitors as energy stores or buffers is gaining popularity. The reasons for their use are numerous, and include their high power density, simple interfacing requirements, simpler measurement of state-of-charge, and a greater number of charging cycles than secondary batteries. However, supercapacitor energy densities are orders of magnitude lower. Furthermore, they have been reported to exhibit significant leakage, and this has been shown to increase exponentially with terminal voltage (and hence stored energy). This observation has resulted in a number of algorithms, designs and methods being proposed for effective operation of supercapacitor-based energy-harvesting sensor nodes. In this paper, it is argued that traditional 'leakage' is not as significant as has commonly been suggested. Instead, what is observed as leakage is in fact predominantly due to internal charge redistribution. As a result, it is suggested that different approaches are required in order to effectively utilize supercapacitors in energy-harvesting sensor nodes. © 2012 IEEE.

File: 3_extract_relation/abstract/2-s2.0-84865015507.txt
A simple approach has been developed to fabricate ideal supercapacitors based on porous Mn 3O 4-Co 3O 4 nanocubic composite electrodes. We can easily obtain porous corner-truncated nanocubic Mn 3O 4-Co 3O 4 composite nanomaterials without any subsequent complicated workup procedure for the removal of a hard template, seed or by using a soft template. In such a composite, the porous Mn 3O 4-Co 3O 4 enables a fast and reversible redox reaction to improve the specific capacitance. The porous nanocubic Mn 3O 4-Co 3O 4 composite electrode can effectively transport electrolytes and shorten the ion diffusion path, which offers excellent electrochemical performance. These results suggest that such porous Mn 3O 4-Co 3O 4 composite nanocubes are very promising for next generation high-performance supercapacitors. © 2012 The Royal Society of Chemistry.

File: 3_extract_relation/abstract/2-s2.0-84865049530.txt
The poly(3,4-ethylenedioxythiophene)/single-walled carbon nanotubes (PEDOT/SWNTs) composites with content of SWNTs varying from 4 wt% to 12 wt% were prepared by a simple solid-state heating method. The results from FTIR and UV-vis spectra showed that the composites were successfully performed by this method, and the strong interactions between the PEDOT and SWNTs occurred in the composite with 8 wt% SWNTs as compared to other composites. The galvanostatic charge-discharge measurements indicated that the PEDOT/SWNTs composite had higher specific capacitances than PEDOT, and the composite with 8 wt% SWNTs had the highest specific capacitance among the composites. The morphological studies showed that the composite with 8 wt% SWNTs exhibited a mixture of the plate-like PEDOT and nonuniformly distributed SWNTs. The further electrochemical tests on the composite with 8 wt% SWNTs showed that the composite had a high specific capacitance of 188 F g -1 at 0.5 mA cm -2 and a capacity retention of 66% over 1300 cycles. © 2012 Elsevier B.V. All rights reserved.

File: 3_extract_relation/abstract/2-s2.0-84865224144.txt
In this paper, a composite material, Ni 0.37Co 0.63(OH) 2, is synthesized using the chemical precipitation method with the purpose to develop electrode materials for supercapacitors. Physical characterization using XRD, EDX, and SEM show that Ni 0.37Co 0.63(OH) 2 possesses an amorphous structure, which leads to high specific capacitance of 1840 F g -1 in the potential window of 0-1.5 V. Cyclic voltammetry methods are employed to characterize the electrochemical properties of this electrode material in a N 2-saturated alkaline solution. The results demonstrate that this material could give a two-electron redox process accompanied by two OH - ions. Cyclic voltammogram curves recorded for this Ni 0.37Co 0.63(OH) 2 material are used to measure the specific capacitances at different potential scan rates. To validate this material for supercapacitor applications, charging/discharging tests are also conducted. Highlights: Ni 0.37Co 0. 63(OH) 2 was synthesized as a possible electrode material for supercapacitors. A high specific capacitance of 1840 F g -1 was achieved in alkaline solution. The redox mechanism of two-electron accompanied by two OH - ion was proposed for Ni 0.37Co 0. 63(OH) 2. © 2012 Elsevier B.V. All rights reserved.

File: 3_extract_relation/abstract/2-s2.0-84865247618.txt
Free-standing and porous hierarchical nanoarchitectures constructed with cobalt cobaltite (Co 3O 4) nanowalls have been successfully synthesized in large scale by calcining three dimensional (3D) hierarchical nanostructures consisting of single crystalline cobalt carbonate hydroxide hydrate - Co(CO 3) 0.5(OH)·0.11H 2O nanowalls prepared with a solvothermal method. The step-by-step decomposition of the precursor can generate porous Co 3O 4 nanowalls with BET surface area of 88.34 m 2 g -1. The as-prepared Co 3O 4 nanoarchitectures show superior specific capacitance to the most Co 3O 4 supercapacitor electrode materials to date. After continuously cycled for 1000 times of charge-discharge at 4 A g -1, the supercapacitors can retain ca 92.3% of their original specific capacitances. The excellent performances of the devices can be attributed to the porous and hierarchical 3D nanostructure of the materials. © 2012 Elsevier B.V. All rights reserved.

File: 3_extract_relation/abstract/2-s2.0-84865422394.txt
The paper is devoted to the innovative device consisting of the free-swinging piston internal or external combustion engine and oscillating rotary electrical generator. Advantages and possibilities of such unit are presented to compare with shortcomings of the conventional units, as well as with units of the linear free-piston internal combustion engine and oscillating linear generator. Principles of modelling an simulation of the considered device are presented too. Usage of the proposed unit as a source of energy in the hybrid electric vehicles enables to create competitive hybrid vehicle. © 2010 The authors and IOS Press. All rights reserved.

File: 3_extract_relation/abstract/2-s2.0-84865448539.txt
In this work, we report on the synthesis of in situ and ex situ carbon-modified Li 4Ti 5O 12-C (LTO-C) nanocomposite and its application in a hybrid supercapacitor constructed using activated carbon (AC) and LTO-C nanocomposite as positive and negative electrodes, respectively. The hybrid capacitors are characterized by galvanostatic charge-discharge, cycle life testing, and electrochemical impedance spectroscopy. The results reveal that the AC/LTO-C hybrid capacitors exhibit high rate capability and long cycle life. In the potential range of 1.5-3.0 V, the AC/LTO-C hybrid system can deliver a specific capacitance of 83 Fg -1 based on the total mass of AC and LTO-C electrodes at a current density of 60 mA g -1 (2 C rate). At a higher discharge rate of 980 mA g -1 (32 C), the capacity is 68 Fg -1, about 82% of that at 2 C rate. After 9,000 deep cycles at 32 C, the hybrid capacitor still maintains 84% of its initial capacitance. The specific energy of such hybrid system is 20 Wh kg -1, which is at least twice that of an AC/AC system. Combining the high energy density with power capability, the AC/LTO-C hybrid supercapacitor has demonstrated high performance for applications needing high power output. © Springer-Verlag 2012.

File: 3_extract_relation/abstract/2-s2.0-84865489168.txt
In this study, we investigated the influence of electrode molding pressure, temperature, and time on the properties of the winding supercapacitors. Mechanical properties such as the crook degree and adhesion strength of the formed electrodes were tested. The electrochemical performance of a supercapacitor was examined using an AC impedance, cyclic voltammetry, and constant current charging/discharging tests. According to the results, at 20-MPa electrode molding pressure and 80 °C for 60 s, the supercapacitor showed the best performances with its electrochemical window reaching 4.4 V, a charge-discharge efficiency of 97.6%, and a specific capacitance of 370.0 Fg -1. © Springer-Verlag 2012.

File: 3_extract_relation/abstract/2-s2.0-84865511499.txt
The battery-supercapacitor hybrid electrode, consisting of both faradaic rechargeable battery components and non-faradaic rechargeable supercapacitor components in a single electrode, is successfully developed using Li 4Ti 5O 12-activated carbon (LTO-AC) hybrid nanotubes in a negative electrode for an advanced energy storage device. Li 4Ti 5O 12 and PVA-derived activated carbon are hybridized with morphological control over the one-dimensional (1D) tubular structures via an in situ sol-gel reaction combined with electrospinning, followed by a hydrothermal reaction and appropriate heat treatment. The prepared LTO-AC hybrid nanotubes are tested at a variety of charge-discharge rates as anode materials for use in lithium-ion rechargeable batteries that deliver a specific capacity in the range of 128-84 mA h g -1 over a 100-4000 mA g -1 charge-discharge rate in the potential range 1.0-2.5 V vs. Li/Li +. The hybridized LTO-AC hybrid nanotubes electrode is included in a new type of hybrid energy storage cell, denoted as BatCap, as the negative electrode using commercialized activated carbon (AC) as the positive electrode. The hybrid BatCap cell exhibits a high energy density of 32 W h kg -1 and a high power density of 6000 W kg -1, comparable to the properties of a typical AC symmetric capacitor. © The Royal Society of Chemistry 2012.

File: 3_extract_relation/abstract/2-s2.0-84865594986.txt
Crumpled graphene oxide (GO)/graphene is a new type of carbon nanostructure that has drawn growing attention due to its three-dimensional open structure and excellent stability in an aqueous solution. Here we report a general and one-step approach to produce crumpled graphene (CG)-nanocrystal hybrids, which are produced by direct aerosolization of a GO suspension mixed with precursor ions. Nanocrystals spontaneously grow from precursor ions and assemble on both external and internal surfaces of CG balls during the solvent evaporation and GO crumpling process. More importantly, CG-nanocrystal hybrids can be directly deposited onto various current-collecting substrates, enabling their tremendous potential for energy applications. As a proof of concept, we demonstrate the use of hybrid electrodes of CG-Mn 3O 4 and CG-SnO 2 in an electrochemical supercapacitor and a lithium-ion battery, respectively. The performance of the resulting capacitor/battery is attractive and outperforms conventional flat graphene-based hybrid devices. This study provides a new and facile route to fabricating high-performance hybrid CG-nanocrystal electrodes for various energy systems. © 2012 American Chemical Society.

File: 3_extract_relation/abstract/2-s2.0-84865634891.txt
In order to deeply analyze the dynamic characteristic of supercapacitors, a virtual test platform was designed to fulfill the functions of synchronized acquisition and data analysis of supercapacitor terminal voltage and charging/discharging current during the working process. The platform design is based on the virtual instrument and PXI-bus technologies. With respect to the hardware of the platform, the sensor type selection, the selection of the PXI-bus instruments and the design process of the signal conditioning circuit are discussed in detail. The LabVIEW is adopted to develop the human-machine interface, and realize the real time monitoring and data processing of the signals. Experiment results show that the virtual test platform can acquire the dynamic characteristic data of one or more cells of supercapacitors safely, accurately and synchronously, which sets a foundation for the analysis and modeling of supercapacitor dynamic characteristics.

File: 3_extract_relation/abstract/2-s2.0-84865746078.txt
Branched nanowires (or referred as nanotrees, nanoforests) with tunable 3D morphology, homo or heterogeneous junction, and interface electronic alignment represent a unique system for applications in energy conversion and storage devices. Compared with 0D nanoparticles and 1D nanowires, 3D branched nanowires possess advantages including structural hierarchy, high surface areas and direct electron transport pathways. Therefore, branched nanowires are under the focus of recent research on energy materials. In this Review, the synthesis of a wide variety of branched nanostructures is summarized. The methods cover vapour phase, solution phase, and their combinations. As the main part of this Review, the latest results on the energy applications of branched nanowires in photovoltaics, photocatalysis, photoelectrochemical water splitting, supercapacitors and Li ion batteries are highlighted, and the benefits of the 3D branch structure is discussed. © 2012 Elsevier Ltd. All rights reserved.

File: 3_extract_relation/abstract/2-s2.0-84865756776.txt
A novel soft template method is developed to synthesize a mesoporous carbon/graphene (MCG) composite. The resulting MCG composite exhibits a outstanding capacitance as high as 242 F g<sup>-1</sup> in 6 M KOH electrolyte at the current density of 0.5 A g<sup>-1</sup>, which is much higher than mesoporous carbon, graphene and a sample made by mechanical mixing of mesoporous carbon with graphene. A series of experimental results show that the thickness, BET surface area and carbonized temperatures seriously affect the structure and energy storage performance of the as-prepared MCG composite. Remarkably, the synthesized MCG composite displays good cyclic stability, and the final capacitance was up to 105% compared to the initial capacitance after 2000 cycles of the composite. The mesoporous carbon in the MCG composite is beneficial to the accessibility and rapid diffusion of the electrolyte, and the graphene in MCG can facilitate the transport of electrons during the processes of charging and discharging owing to its high conductivity, which leads to an excellent energy storage performance. © 2012 The Royal Society of Chemistry.

File: 3_extract_relation/abstract/2-s2.0-84865846336.txt
The polar group SiOC introduction was made into the carbon nanofibers, and the resulting carbon nanofiber composite (CNFC) electrodes were evaluated as an electrochemical capacitor. Simple thermal treatment of the electrospun nanofibers from the blend solution of tetraethyl orthosilicate and graphene with polyacrylonitrile introduced suitable micropores to accommodate many ions without a pore creation step such as oxidative activation. The supercapacitor electrode prepared with 3 wt% graphene showed high specific capacitance of 144.80 Fg -1, energy density of 18.49-10.83 Whkg -1 in the respective range of 400-30,000 Wkg -1 in 6 M KOH aqueous solution. The specific capacitance and energy density were 2 and 3 times higher, respectively, in comparison with pristine CNF. © 2012 Elsevier B.V.

File: 3_extract_relation/abstract/2-s2.0-84866116118.txt
This paper reports a novel strategy for preparing redox-active electrolyte through introducing a redox-mediator (p-phenylenediamine, PPD) into KOH electrolyte for the application of ball-milled MnO 2-based supercapacitors. The morphology and compositions of ball-milled MnO 2 were characterized using scanning electron microscopy (SEM) and X-ray diffraction (XRD). The electrochemical properties of the supercapacitor were evaluated by cyclic voltammetry (CV), galvanostatic charge-discharge (GCD), and electrochemical impedance spectroscopy (EIS) techniques. The introduction of p-phenylenediamine significantly improves the performance of the supercapacitor. The electrode specific capacitance of the supercapacitor is 325.24 F g -1, increased by 6.25 folds compared with that of the unmodified system (44.87 F g -1) at the same current density, and the energy density has nearly a 10-fold increase, reaching 10.12 Wh Kg -1. In addition, the supercapacitor exhibits good cycle-life stability. © Science China Press and Springer-Verlag Berlin Heidelberg 2012.

File: 3_extract_relation/abstract/2-s2.0-84866128736.txt
The polyaniline/activated mesocarbon microbeads (PANI/ACMB) composites are prepared by in situ chemical oxidation polymerization. Fourier infrared spectroscopy (FTIR), scanning electron microscope (SEM) and transmission electron microscope (TEM) have been utilized to characterize the structure and morphology of PANI/ACMB composites. It has been found that PANI is uniformly deposited on the surface of the ACMB to form the leechee-like morphology. The supercapacitive behaviors of the PANI/ACMB composites are investigated with cyclic voltammetry (CV), galvanostatic charge/discharge and cycle life measurements. The results obtained from cyclic voltammograms show that the composites have a maximum specific capacitance of 433.75 F g-1. Moreover, the electrochemical performance of the coin supercapacitor used PANI/ACMB composites as electrode active material represents both high specific capacitance and excellent cycle stability, indicating that the PANI/ACMB composites will be a kind of potential electrode active materials with excellent specific capacitance and enhanced cycle life for application in high performance supercapacitors. © 2012, Hydrogen Energy Publications, LLC. Published by Elsevier Ltd. All rights reserved.

File: 3_extract_relation/abstract/2-s2.0-84866233610.txt
Generating energy from the environment, extend the time for using electronic devices. Saving energy is important, but most current systems are powered by batteries without having a permanent connection to the mains electricity power supply. Wireless sensors need energy and this can be compensated using piezoelectric sources. Mechanical vibrations are widespread: in a car or sensors in the ambient environment. Piezoelectric crystals are the most efficient solution for energy from random motion - from renewable resources. An ultra-low power electronic converter is needed to transfer energy from the piezoceramic crystal to an energy storage device (supercapacitor, battery). The paper analyzes the optimal conditions for collecting energy from the piezoceramic element. This study is useful for ways to convert energy in conjunction with its storage, in Lithium-Ion batteries.

File: 3_extract_relation/abstract/2-s2.0-84866565383.txt
Purpose: Effect of ultrasonic irradiation on change of electron structure as well as fractal one of activated carbons and motivation that these changes are most responsible for the improvement of functional parameters in supercapacitors, were the aim of this paper. Design/methodology/approach: Experimental studies were carried out by means of impedance spectroscopy, cyclic voltammetry, X-Ray diffraction, small angle X-Ray diffraction, X-Ray photoelectron spectroscopy, IR-spectroscopy, Micro-Raman spectroscopy and galvanostatic cycling methods. Findings: Ultrasonic modification of carbon is effective method to increase the specific capacitance as well as power of carbon-based supercapacitors. Changes of parameters of double electric layer are tightly related with change of fractal dimension and allow increasing the percolate mobility of charge carries. Research limitations/implications: This research is a complete and accomplished work. Practical implications: Carbon materials, modified by ultrasonic irradiation, can be used as promising electrode materials in energy storage devices of new generation. Originality/value: This work is of urgent importance for studying of physical and chemical processes in energy storage systems. It is shown that method of ultrasonic irradiation is highly effective for modification of carbon-based materials as electrodes in supercapacitors. © 2012 International OCSCO World Press. All rights reserved.

File: 3_extract_relation/abstract/2-s2.0-84866731269.txt
This paper presents supercapacitor ageing as a function of voltage, temperature and charge/discharge cycling solicitations. To investigate their effects, a test bench of accelerated supercapacitor calendar and cycling ageing was carried out. Experimental tests are performed at constant temperature when the supercapacitors are polarized at the maximum voltage in the case of calendar ageing. In the case of cycling test, supercapacitors are charged and discharged at constant current. It can be noted that when the supercapacitors are charged and discharged at constant current the temperature of the supercapacitor increases and that the average voltage is not zero. To quantify the supercapacitor ageing, the equivalent series resistance (ESR) and the equivalent capacitance (C) are measured. © 2012 Elsevier Ltd. All rights reserved.

File: 3_extract_relation/abstract/2-s2.0-84866736744.txt
α-MnMoO 4 nanorods were prepared on conducting glass substrate via sol-gel spin coating method at the optimum doping level. The effect of electrolyte on the pseudocapacitance behavior of the α-MnMoO 4 nanorods was studied using para toluene sulfonic acid (p-TSA), sulfuric acid (H 2SO 4) and hydrochloric acid (HCl) as electrolytes. X-ray diffraction analysis reveals the formation of α-MnMoO 4 in monoclinic phase. FTIR spectra contain vibrational bands associated with MoO, M-O and Mo-O-Mo bonds. SEM image reveals the formation of nanorods. Supercapacitor behavior has been studied using cyclic voltammetry (CV) analysis. α-MnMoO 4 nanorods exhibit maximum specific capacitance of 998 F/g at a scan rate of 5 mV/s in H 2SO 4 electrolyte while a specific capacitance of 784 F/g and 530 F/g have been obtained using p-TSA and HCl electrolytes, respectively. At higher scan rates p-TSA electrolyte exhibits superior capacitive behavior than H 2SO 4. © 2012 Elsevier Ltd. All rights reserved.

File: 3_extract_relation/abstract/2-s2.0-84866861155.txt
Ultrathin nanoflakes of Ni(OH)2 were synthesized onto multi-walled carbon nanotubes (MWCNTs) by simple low cost chemically precipitation method for high performance electrochemical supercapacitor applications. The synthesized ultrathin Ni(OH)2 exhibit high specific capacitance of 1735 Fg-1 at a scan rate of 5 mV s-1 with excellent rate capability. This high performance of Ni(OH)2 nanoflakes was attributed to its complete accessibility to the electrolyte and maximum utilization of metal hydroxides. Findings of this work suggest that synthesized electrodes offer low-cost and scalable solution for high-performance energy storage devices. © 2012 Elsevier Ltd.

File: 3_extract_relation/abstract/2-s2.0-84866940485.txt
The increasing attention on energy autonomous sensing and computing systems which can operate unattended tens of years, have made energy harvesting and power conversion techniques key technologies for the future. The goal is to power systems nearly perpetually if the scavenger is exposed to reasonable environmental energy conditions. However, the system is still threatened to run out of energy, if a prolonged lack of energy intake happens. The last frontiers of perpetual operating systems is combining cutting edge technologies for energy generation from the environment and long-term and green energy supply using small factor fuel cells with few cm 3. In this paper we introduce an hybrid power architecture which improves embedded systems power availability. We present a Smart Power Unit (SPU) that is a power supply architecture which manages both energy harvesting and novel fuel cells technologies. SPU provide an efficient air-flow and solar energy harvesting stage and a hydrogen micro fuel cell interface. Each harvester stores energy in a local supercapacitor and, when full, a lithium-ion battery is charged. Micro fuel cell acts as reservoir source for recharging battery in low environmental power condition. The core of the SPU is the microcontroller based power manager that exploits MPPT, energy prevision, battery monitoring and communications with user node. © 2012 IEEE.

File: 3_extract_relation/abstract/2-s2.0-84867045922.txt
Carbon microtubes (CMTs) were prepared by the carbonization of poplar catkins according to their natural microtubular structure. The CMTs were then used as the substrate for growing carbon nanotubes (CNTs) by chemical vapor deposition. The prepared three-dimensional CMT/CNT composites were characterized by scanning electron microscopy (SEM), transmission electron microscopy (TEM), X-ray diffraction (XRD), and Raman spectroscopy. Two-electrode supercapacitor cells constructed with the CMT/CNT showed a specific capacitance of 77 F·g -1 with 1 mol·L -1 Li 2SO 4 electrolyte, which is much higher than that for CMTs (23 F·g -1). © Editorial office of Acta Physico-Chimica Sinica.

File: 3_extract_relation/abstract/2-s2.0-84867174222.txt
Lead-Carbon hybrid ultracapacitors (Pb-C HUCs) with flooded, absorbent-glass-mat (AGM) and silica-gel sulphuric acid electrolyte configurations are developed and performance tested. Pb-C HUCs comprise substrate-integrated PbO2 (SI-PbO2) as positive electrodes and high surface-area carbon with graphite-sheet substrate as negative electrodes. The electrode and silica-gel electrolyte materials are characterized by XRD, XPS, SEM, TEM, Rheometry, BET surface area, and FTIR spectroscopy in conjunction with electrochemistry. Electrochemical performance of SI-PbO 2 and carbon electrodes is studied using cyclic voltammetry with constant-current charge and discharge techniques by assembling symmetric electrical-double-layer capacitors and hybrid Pb-C HUCs with a dynamic Pb(porous)/PbSO4 reference electrode. The specific capacitance values for 2 V Pb-C HUCs are found to be 166 F/g, 102 F/g and 152 F/g with a faradaic efficiency of 98%, 92% and 88% for flooded, AGM and gel configurations, respectively. © Indian Academy of Sciences.

File: 3_extract_relation/abstract/2-s2.0-84867310818.txt
Polypyrrole-coated samarium oxide nanobelts were synthesized by the in situ chemical oxidative surface polymerization technique based on the self-assembly of pyrrole on the surface of the amine-functionalized Sm2O 3 nanobelts. The morphologies of the polypyrrole/samariumoxide (PPy/Sm2O3) nanocomposites were characterized using transmission electron microscope. The UV-vis absorbance of these samples was also investigated, and the remarkable enhancement was clearly observed. The electrochemical behaviors of the PPy/Sm2O3 composites were investigated by cyclic voltammetry, electrochemical impedance spectroscopy, and galvanostatic charge-discharge. The results indicated that the PPy/ Sm 2O3 composite electrode was fully reversible and achieved a very fast Faradaic reaction. After being corrected into the weight percentage of the PPy/ Sm2O3 composite at a current density of 20 mA cm-2 in a 1.0 M NaNO3 electrolyte solution, a maximum discharge capacity of 771 F g-1 was achieved in a half-cell setup configuration for the PPy/Sm2O3 composites electrode with the potential application to electrode materials for electrochemical capacitors. © Springer Science+Business Media Dordrecht 2012.

File: 3_extract_relation/abstract/2-s2.0-84867350595.txt
The paper presents a laboratory prototype of the three-phase transformerless voltage outages compensator with an energy storage based on high voltage supercapacitors. The system described is able to protect an isolated grid e.g. in industry against short voltage interruptions, dips and sags. An idea of a control method as well as a digital controller has been presented, too.

File: 3_extract_relation/abstract/2-s2.0-84867487513.txt
Graphene nanosheets and metal nanoparticles (NPs) have been used as nano-building-blocks for assembly into macroscale hybrid structures with promising performance in electrical devices. However, in most graphene and metal NP hybrid structures, the graphene sheets and metal NPs (e.g., AuNPs) do not enable control of the reaction process, orientation of building blocks, and organization at the nanoscale. Here, an electrophoretic layer-by-layer assembly for constructing multilayered reduced graphene oxide (RGO)/AuNP films and lateral micropatterns is presented. This assembly method allows easy control of the nano-architecture of building blocks along the normal direction of the film, including the number and thickness of RGO and AuNP layers, in addition to control of the lateral orientation of the resultant multilayered structures. Conductivity of multilayered RGO/AuNP hybrid nano-architecture shows great improvement caused by a bridging effect of the AuNPs along the out-of-plane direction between the upper and lower RGO layers. The results clearly show the potential of electrophoretic build-up in the fabrication of graphene-based alternately multilayered films and patterns. Finally, flexible supercapacitors based on multilayered RGO/AuNP hybrid films are fabricated, and excellent performance, such as high energy and power densities, are achieved. Copyright © 2012 WILEY-VCH Verlag GmbH & Co. KGaA, Weinheim.

File: 3_extract_relation/abstract/2-s2.0-84867635394.txt
Aiming to find suitable electrolytes for electric double layer capacitor (EDLC), the relationship between the formation velocity of electric double layer and the specific capacitance in different electrolyte (H 2SO 4, KOH, KCl, NH 4Cl, and LiOH) solutions was investigated by cyclic voltammetry and AC impedance with varying frequency and potential, which was also analyzed based on Stern model and Gouy-Chapman diffusion layer model. It shows that the capacitance is positively correlated with the formation velocity of the electric double layers, which is affected by the type of ions applied, the concentration of the electrolyte solution, and the potential and frequencies as well. The electrolyte solutions of 6 mol/L KOH and 4 mol/L H 2SO 4 provide the largest capacitance, reaching 214 and 186 F/cm 2, respectively. Both 6 mol/L KOH and 4 mol/L H 2SO 4 solutions are suitable electrolytes for EDLC applications using Pt as electrodes. © 2012 Wuhan University and Springer-Verlag Berlin Heidelberg.
