Repository: tikam24/supercapacitor_database

# supercapacitor_database
 Supercapacitor database generated from scientific literature

File: 3_extract_relation/abstract/2-s2.0-84867654139.txt
Nanoscience and nanotechnology can provide tremendous benefits to electrochemical energy storage devices, such as batteries and supercapacitors, by combining new nanoscale properties to realize enhanced energy and power capabilities. A number of published reports on hybrid systems are systematically reviewed in this perspective. Several potential strategies to enhance the energy density above that of generation-I electric double layer capacitors (EDLC: activated carbon/activated carbon) are discussed and some fundamental issues and future directions are identified. We suggest a new hybrid supercapacitor system that is able to meet the energy and power demands for a variety of applications, ranging from microelectronic devices to electrical vehicles, which presents itself as a breakthrough improvement. Two practical hybrid supercapacitor systems, namely, a lithium-ion capacitor (LIC: graphite/activated carbon) and a nanohybrid capacitor (NHC: (nc-Li 4Ti 5O 12/CNF composite)/activated carbon), are featured and compared. The proposed NHC can pave the way toward generation-II supercapacitor systems by taking advantage of a novel, high quality, high efficiency and inexpensive nanomaterial preparation procedure. With such a breakthrough in nanofabrication-nanohybridization technology, the NHC, which utilizes an ultrafast nano-crystalline Li 4Ti 5O 12, is considered to be an alternative for conventional generation-I EDLCs. © 2012 The Royal Society of Chemistry.

File: 3_extract_relation/abstract/2-s2.0-84867787819.txt
Owing to the rapidly growing global energy consumption, the development of high-performance power sources has become an urgent and increasing demand in various fi elds such as portable electronics and sensor networks. [ 1-3 ] As a result of their excellent characteristics, such as superior power density, fast charge/discharge rates, and long cycle lifetime, supercapacitors (SCs, also known as electrochemical capacitors or ultracapacitors), which bridge the gap between high specifi c energy batteries and high specifi c power conventional capacitors, have been employed as state-of-the-art energy storage systems and widely used in consumer electronics, backup power sources, and pacemakers. [ 4-7 ] Since the energy density is proportional to the capacitance (specifi c or areal capacitance), C , and square of the cell voltage, ? U , which can be calculated as E = 0.5C(ΔU)2 (1) an enhancement of energy density can be achieved by maximizing the capacitance and/or the operating voltage of SCs. [ 8 ] Compared with carbon-based materials, pseudo-capacitive materials such as transition metal oxides and conducting polymers [ 9-13 ] show much higher capacitive performance. Although the use of an organic electrolyte is one possible approach to increasing the operating voltage up to 4 V, [ 14-16 ] poor ionic conductivity will result in high equivalent series resistance (ESR) and low power output. Alternatively, asymmetric supercapacitors (ASCs) provide an environmentally friendly and effective approach to improving the energy density of SCs, as the operating voltage can be broadened by combining two appropriate electrodes with different potential windows. [ 8 , 17-19 ] For safety, weight, and environmental reasons, a solid-state electrolyte is superior to a liquid one, and is greatly desired for portable and wearable consumer electronics. © 2012 WILEY-VCH Verlag GmbH & Co.

File: 3_extract_relation/abstract/2-s2.0-84867794043.txt
All-solid-state flexible supercapacitors based on a carbon/MnO 2 (C/M) core-shell fiber structure were fabricated with high electrochemical performance such as high rate capability with a scan rate up to 20 V s -1, high volume capacitance of 2.5 F cm -3, and an energy density of 2.2 × 10 -4 Wh cm -3. By integrating with a triboelectric generator, supercapacitors could be charged and power commercial electronic devices, such as a liquid crystal display or a light-emitting-diode, demonstrating feasibility as an efficient storage component and self-powered micro/nanosystems. © 2012 American Chemical Society.

File: 3_extract_relation/abstract/2-s2.0-84867859142.txt
Polypyrrole(PPy) and polypyrrole/graphene(PPy/GNs) electrode composites were prepared via electrochemical polymerization and chemical reduction from pyrrole(Py) and GO(graphite oxide). Fracture morphology and electric performance of the composites were characterized by scanning electron microscope and VMP2 electrochemical workstation. It is found that the specific capacitance of PPy/GNs composite electrode synthesized by direct current is 13.5% higher than that of polypyrrole electrode. Comparison of electrochemical performance between PPy and PPy/GNs composites indicates that the PPy/GNs composite synthesized by pulse current(PC) have higher capacitance and better rate capability than that of direct current(DC). The specific capacitance can reach to 280 F/g at the 100 mV/s scanning rate.

File: 3_extract_relation/abstract/2-s2.0-84867946242.txt
Despite the well-known advantages of communication solutions based on energy harvesting, there are scenarios where the absence of batteries (supercapacitor only) or the use of rechargeable batteries is not a realistic option. Therefore, the alternative is to extend as much as possible the lifetime of primary cells (nonrechargeable batteries). By assuming low duty-cycle applications, three power-management techniques are combined in a novel way to provide an efficient energy solution for wireless sensor networks nodes or similar communication devices powered by primary cells. Accordingly, a customized node is designed and long-term experiments in laboratory and outdoors are realized. Simulated and empirical results show that the battery lifetime can be drastically enhanced. However, two trade-offs are identified: a significant increase of both data latency and hardware/software complexity. Unattended nodes deployed in outdoors under extreme temperatures, buried sensors (underground communication), and nodes embedded in the structure of buildings, bridges, and roads are some of the target scenarios for this work. Part of the provided guidelines can be used to extend the battery lifetime of communication devices in general. © 2012 Agnelo Silva et al.

File: 3_extract_relation/abstract/2-s2.0-84867947422.txt
This work implements a smart boost converter to enable an electric bicycle to be powered by a battery/supercapacitor hybrid combination. A 36V, 250W front hub motor was retrofitted onto a normal geared bike powered by a 36V; 12Ah lithium ion phosphate battery pack. A 16.2V, 58F supercapacitor module was connected in parallel to the battery pack via a custom made microcontroller-based boost converter which arbitrates power between the battery and supercapacitor. The control algorithm for the boost converter was developed using a practical approach by using various sensor inputs (battery/supercapacitor current and voltage, bike speed) and comparing the robustness of control scheme. Also energy efficient components were used in designing the boost converter to ensure maximum power transfer efficiency. Based on the implemented system experimental results show an improvement in the up-hill acceleration of the bicycle as a direct result of the boost converter being responsive enough to harvest the extra current from the high power complementary supercapacitor module avoiding deep discharges from the battery. This enhanced battery life. The maximum speed remained unchanged while the improvement in range per charge was subjective to the terrain i.e. flat land; not significant improvement, hilly terrain; significant. However, recharging the supercapacitor via regenerative braking proved to be an arduous task since the boost converter was not designed to be bi-directional. Copyright Form of EVS25. © 2010 WEVA.

File: 3_extract_relation/abstract/2-s2.0-84867964382.txt
EVO Electric has designed, built and tested the DuoDrive hybrid system based on proprietary axial flux motor technology, and installed it in a London Taxi Cab. The DuoDrive switchable series/parallel hybrid system has demonstrated a 60% improvement in fuel economy compared to a conventional taxi when operated over an urban drive cycle. As with many hybrid vehicles, a large part of this improvement is attributed to effective and efficient recapture of braking energy. The amount of braking energy that can be recovered, and the efficiency with which it can be returned to the road will therefore have a significant impact on the overall fuel economy of the vehicle. One factor that limits the amount of energy that can be recovered is the allowable charge rate of the battery, as braking events are usually high power and in a hybrid vehicle the battery size is generally small. The vehicle described in this paper has an energy storage system comprised of high power ultra-capacitors and a high energy lithium ion battery connected through a DC/DC converter. This allows efficient, high power transfer under regenerative braking and acceleration, and similarly efficient energy storage over longer timescales. Managing the power flow through the DC/DC converter and therefore the ultra-capacitor voltage, is a key control parameter that affects the efficiency of the overall system. This paper presents the energy storage system layout and demonstrates how different DC/DC converter control strategies can affect the system energy efficiency. © 2010 WEVA.

File: 3_extract_relation/abstract/2-s2.0-84867976377.txt
Manganese oxide (MnO2)/Carbon nanotubes(CNTs) composites were prepared by a home-made microwave heating equipment. The crystal structure, microstructure, electrochemical properties were characterized by XRD and SEM, the discharge capacity and cycling performance were compared. The results show a birnessite-type MnO2 coating can be prepared. In this paper, a microwave-assisted hydrothermal synthesis method was used to synthesize the MnO2/CNTs composites. MnO2 content increases with the increasing of microwave power, which result in the specific capacitances of as-prepared materials increase. © (2012) Trans Tech Publications, Switzerland.

File: 3_extract_relation/abstract/2-s2.0-84868215234.txt
Birnessite-type MnO 2/activated carbon nanocomposites have been synthesized by directly reducing KMnO 4 with activated carbon in an aqueous solution. It is found that the morphologies of MnO 2 grown on activated carbon can be tailored by varying the reaction ratio of activated carbon and KMnO 4. An asymmetric supercapacitor with high energy density was fabricated by using MnO 2/activated carbon (MnO 2/AC) nanocomposite as positive electrode and activated carbon as negative electrode in 1 M Na 2SO 4 aqueous electrolyte. The asymmetric supercapacitor can be cycled reversibly in the cell voltage of 0-2 V, and delivers a specific capacitance of 50.6 F g -1 and a maximum energy density of 28.1 Wh kg -1 (based on the total mass of active electrode materials of 9.4 mg), which is much higher than that of MnO 2/AC symmetric supercapacitor (9.7 Wh kg -1). © 2012 Elsevier B.V. All rights reserved.

File: 3_extract_relation/abstract/2-s2.0-84868326145.txt
Micropopous chicken feather carbon (CFC) severing as electrode materials for the first time is prepared via the activation with KOH agent to different extents. The structure and electrochemical properties of CFC materials are characterized with N2 adsorption/desorption measurements, X-ray diffraction (XRD), transmission electron microscope (TEM), cyclic voltammetry (CV), galvanostatic charge/discharge cycling and electrochemical impedance spectroscopy (EIS). The obtained results show that CFC activated by KOH with KOH/CFC weight ratio of 4/1 (CFCA4) possesses the specific surface area of 1839 m2 g-1, average micropore diameter of 1.863 nm, and exhibits the highest initial specific capacitance of 302 F g-1 at current density of 1 A g-1 in 1 M H2SO4, and that even after 5000 cycles, CFCA4 specific capacitance is still as high as 253 F g-1. Furthermore, CFCA4 also delivers specific capacitance of 181 F g-1 at current density of 5 A g-1 and 168 F g -1 at current density of 10 A g-1. Accordingly, the microporous activated carbon material derived from chicken feather provides favorable prospect in electrode materials application in supercapacitors. © 2012 Elsevier B.V. All rights reserved.

File: 3_extract_relation/abstract/2-s2.0-84868346020.txt
Highly uniform core-shell structured polyaniline-multiwall carbon nanotube nanocomposites have been successfully prepared by noncovalent coating of a polyaniline shell on the wall of MWNTs with the assistance of 1-pyrenesulfonic acid. It is found that 1-pyrenesulfonic acid plays important roles in dispersing MWNTs and directing the polymerization of the polyaniline shell by the sulfonic groups. The obtained nanocomposites exhibit a higher specific capacitance. This research provides a new approach for designing core-shell hybrid materials with potential application in high-performance electrochemical supercapacitors. © The Royal Society of Chemistry 2012.

File: 3_extract_relation/abstract/2-s2.0-84868379807.txt
In this work, porous carbon with a high specific surface area as electrode materials for supercapacitors are obtained by a carbonization process at various temperatures from 700°C to 1000°C without activation process using poly(vinylidene fluoride) (PVDF) as a carbon precursor. The electrochemical performance is characterized by cyclic voltammetry and galvanostatic charge-discharge cycling performance using two-electrode system in 6.0 M KOH as an aqueous electrolyte. The results indicate that carbonization temperature significantly affected the specific surface area and pore volume of the PVDF-derived carbons and their capacitive behavior. In particular, the electrochemical performance of the prepared PVDF-derived carbon is determined by both the electric double-layer capacitance and the pseudo-capacitance resulting from the residual surface functional groups on PVDF-derived carbons. © 2012 Elsevier B.V.

File: 3_extract_relation/abstract/2-s2.0-84868531370.txt
The paper is concerned with the energy design of a fuel cell supply system for electric bicycle. A suitable architecture for the supply system is at first arranged. Besides the fuel cell, it includes an hydrogen tank and a supercapacitor bank directly connected to the dc link of the propulsion system. After selecting the fuel cell and illustrating its operation, the hydrogen tank and the supercapacitor bank are designed, respectively to meet the specifications for the range (100 km) of the bicycle and for the regulation of the dc link voltage. Then, the fuel cell supply system is set up, fitted up in a bicycle and tested. The test results corroborate the design procedure.

File: 3_extract_relation/abstract/2-s2.0-84868541913.txt
This article aims to assess the benefits of investing in supercapacitor-based energy storage solutions for the Brussels (Belgium) public transport operator in order to reduce the energy consumption of the metro network. Different energy storage systems (ESS) configurations were designed for the metro trains to be placed at the substation level. The investigation consists in defining the required specifications of the supercapacitor modules in terms of energy capacity and power. In view of the identified systems, potential energy savings will be estimated and, based on a well-to-wheel approach, the reduction in emissions will be measured and monetarily valuated. To conclude, a cost-benefit analysis will be carried out to determine whether the benefits exceed the estimated costs on a life cycle basis. This approach is innovative in the sense that few studies analyse in-depth the economic and environmental benefits of energy storage applications for mass transport networks.

File: 3_extract_relation/abstract/2-s2.0-84868575347.txt
This work illustrates the production of porous carbon xerogels by means of a chemical activation method based on microwave radiation. The evolution of textural properties and the electrochemical performance of the materials synthesized, in relation to activation time and temperature, were investigated. The study of the activation time revealed that carbon xerogels with a remarkable micro-mesoporosity development (SBET around 2200 m2g -1) can be produced in a time range of 6-30 min. However, the prolongation of microwaves exposure, i.e. the increase in the activation time, leads to a decrease in microporosity and reduces the contribution of the precursor material mesoporosity. The results derived from the study of different activation temperatures (i.e. 700, 600 and 500°C) revealed that the most suitable temperature for synthesizing carbon xerogel with a high surface area is 700°C. Electrochemical capacitors assembled with carbon xerogels as electrode material and H2SO4 (1 M) as electrolyte, were characterized by cyclic voltammetry and galvanostatic techniques. Carbon xerogels synthesized in the laboratory displayed specific capacitance values of about 170 F g-1, higher values than those of various commercial activated carbons for this specific application. The best energy storage value was achieved with the xerogel activated for just 6 min, probably as a result of the increase in the volume of ultramicropores from 0.4 to 0.7 nm. © 2012 Elsevier Inc. All rights reserved.

File: 3_extract_relation/abstract/2-s2.0-84869037176.txt
Supercapacitors represent an attractive alternative for portable electronics and automotive applications due to their high specific power, and extended lifetime. The poly (3, 4-ethylenedioxythiophene) (PEDOT) and polythiophene (PTh) have attracted much attention because of their excellent environmental stability, optical, electrical and electrochemical properties. We present here the synthesis, characterization and application of graphene (G)-PEDOT and G-PTh nanocomposites as electrode material for supercapacitor applications. These nanocomposites were synthesized using chemical oxidative polymerization technique, and characterized using Scanning Electron Microscopy (SEM), X-ray-diffraction, Electrochemical Impedance Spectroscopy (EIS), and Cyclic Voltammetry (CV) techniques. The electrochemical charge/discharge characteristics of G-PEDOT and G-PTh nanocomposites were investigated in 2M HCl electrolytic medium, and the specific discharge capacitance values were estimated to be varying from 160 to 400 Farad (F)/gram. This study has revealed that the G-PEDOT and G-PTh nanocomposite electrode materials may lead to a stable supercapacitor for portable electronic applications. ©The Electrochemical Society.

File: 3_extract_relation/abstract/2-s2.0-84869065453.txt
Molybdenum nitride was developed through thermal nitridation of electrodeposited molybdenum oxide and was evaluated as electrode materials for electrochemical capacitors. Nitrided molybdenum electrode showed significantly enhanced capacitance and improved chemical stability comparing to the as-deposited molybdenum oxide electrode. The added capacitance was attributed from the reversible pseudocapacitance of molybdenum nitride. The study demonstrated an economical alternative process to produce molybdenum nitride electrodes with area specific capacitance comparable to those deposited by CVD. ©The Electrochemical Society.

File: 3_extract_relation/abstract/2-s2.0-84869189804.txt
Supercapacitors are a strong candidate for high-power applications such as electric/hybrid vehicles due to their high power densities and high efficiency. In these applications, supercapacitors are used in large stacks (modules) to provide the peak-power requirement. They are subject to heavy duty cycling conditions, which results in significant heat generation inside each cell. Under such conditions, natural convection air cooling is found to be an ineffective method for removing heat from the supercapacitor modules. Therefore, utilizing an appropriate forced convection cooling system becomes necessary for the lifetime and performance of supercapacitor modules. The objective of this paper is to study the cooling of supercapacitor modules under high velocity impinging fan flow. A three-dimensional computational model was developed using the commercial FEM software package COMSOL. The κ-ε two equation turbulence model is employed to account for turbulent transport. The supercapacitor module studied in this paper was composed of 18 cells, which were connected in series. The parameters studied include the Reynolds number of the impinging flow, the spacing between cells and the impingement distance. The results show how the forced convection cooling varies with the Reynolds number and that the Nusselt number increases with the Reynolds number. In addition, the variation of the temperature profile within the module with the spacing arrangement between cells was investigated. Copyright © 2011 by ASME.

File: 3_extract_relation/abstract/2-s2.0-84869415450.txt
The pointing accuracy of a tracking system in concentration photovoltaic (CPV) varies over a range of error values. Among the external disturbances that can degrade the accuracy of trackers include temperature changes, wind loading, low direct normal irradiation conditions and soiling of sensors, ultimately leading to unstable output power of a CPV system. A supercapacitor has a higher power density than that of battery, allowing the supercapacitor to provide more power over a short period of time. This study examines the feasibility of using supercapacitors to improve the stability of power generation in CPV systems. Supercapacitors are incorporated into the CPV module circuit. The equivalent circuit of a single solar cell with a supercapacitor is then constructed and simulated for determining the optimized capacitance of the supercapacitors. Simulation results indicate that a module circuit with 10F supercapacitor can significantly increase the stability of the output voltage waveform under the condition of a tracking error around 0.3°. Moreover, the output voltage decreases only around 4%, with the tracking error around 0.3°. Capacitance of the used supercapacitors, which should be adjusted based on various conditions, is an important design parameter that alters the efficiency and cost of a CPV system. © 2012 IEEE.

File: 3_extract_relation/abstract/2-s2.0-84869742822.txt
Carbide derived carbons (CDCs) are porous carbons produced by extraction metals from metal carbides. In this paper, nanoporous carbon with large surface area of above 1000 m2/g has been prepared by thermo-chemical etching of titanium carbide (TiC) in chlorine atmosphere. An improved design of accurate control on the reaction time with high yield percentage above 98% is reported. Transmission electron microscope (TEM) and X-ray diffraction (XRD) analysis showed the existence of ordered graphite phase in this mostly amorphous titanium carbide derived carbon (TiC-CDC), and the degree of ordering increased with chlorination temperature. Raman spectra study demonstrated that the TiC-CDC consisted of both D-band and G band of graphitic carbon, and the ratio of the integrated intensities ID/IG decreased with chlorination temperature. T-plot nitrogen sorption measurements proved the co-existence of micropores (<2 nm) and mesopores (2-50 nm), while the highest specific surface area was achieved from sample synthesized at 400 °C. Cyclic voltammetry measurements on the TiC-CDC did not show any major Faradic reactions within the experimental voltage range. A specific capacitance of 138.3 F/g was achieved from sample synthesized at 400 °C. The specific capacitance increased with increasing the amount of microporous area. Copyright © 2012, Hydrogen Energy Publications, LLC. Published by Elsevier Ltd. All rights reserved.

File: 3_extract_relation/abstract/2-s2.0-84870034749.txt
Nitrogen-doped graphene was synthesized by the hydrothermal method with graphene oxide (GO) as the raw material and urea as the reducing-doping agent. The morphology, structure, and components of the as-produced graphene were characterized by scanning electron microscopy, transmission electron microscopy, Fourier transform infrared spectroscopy, X-ray diffraction, X-ray photoelectron spectroscopy, nitrogen adsorption-desorption analysis, and electrical conductivity measurements. The results showed that nitrogen was doped into the graphene plane at the same time as the GO sheets were reduced, and the nitrogen content was between 5.47%- 7.56% (atomic fraction). In addition, the electrochemical performance of the graphene was tested. Nitrogen-doped graphene with a nitrogen content of 7.50% showed excellent capacitive behavior and long cycle life. The first cycle specific discharge capacitance for the material was 184.5 F· g -1 when cycled at 3 A· g -1, and 12.4% losses were found after 1200 cycles in an aqueous electrolyte of 6 mo· L -1 KOH. © Editorial office of Acta Physico-Chimica Sinica.

File: 3_extract_relation/abstract/2-s2.0-84870172184.txt
For electric vehicles, a supercapacitor can be coupled to the electrical system in order to increase and optimize the energy and power densities of the drive system during acceleration and regenerative breaking. This study looked at the charge acceptance and maximum discharge ability of a valve regulated lead acid (VRLA) and a Li-ion battery connected in parallel to supercapacitors. The test procedure evaluated the advantage of using a supercapacitor at a 2 F:1 Ah ratio with the battery types at various states of charge (SoC). The results showed that about 7% of extra charge was achieved over a 5-s test time for a Li-ion hybrid system at 20% SoC, whereas at the 80% SoC the additional capacity was approximately 16%. While for the VRLA battery hybrid system, an additional charge of up to 20% was achieved when the battery was at 80% SoC, with little or no benefit at the 20% SoC. The advantage of the supercapacitor in parallel with a VRLA battery was noticeable on its discharge ability, where significant extra capacity was achieved for short periods of time for a battery at the 60% and 40% SoC when compared to the Li-ion hybrid system. The study also made use of Electrochemical Impedance Spectroscopy (EIS) with a suitable equivalent circuit model to explain, in particular, the internal resistance and capacitance differences observed between the different battery chemistries with and without a supercapacitor. © 2012 Published by Elsevier B.V. All rights reserved.

File: 3_extract_relation/abstract/2-s2.0-84870202735.txt
The drive for Ocean pollution prevention requires a significant increase in the extent and type of monitoring of subsea hydrocarbon production equipment. Sensors, instrumentation, control electronics, data logging and transmission units comprising such monitoring systems will all require to be powered. Conventionally electrical powering is supplied by standard subsea electrical cabling. The ability to visualise the assets being monitored and any changes or faults in the equipment is advantageous to an overall monitoring system. However the effective use of video cameras, particularly if the transmission of real time high resolution video is desired, requires a high data rate and low loss communication capability. This can be challenging for heavy and costly electrical cables over extended distances. For this reason optical fibre is often adopted as the communication channel. Using optical fibre cables for both communications and power delivery can also reduce the cost of cabling. In this paper we report a prototype optically remote powered subsea video monitoring system that provides an alternative approach to powering subsea video cameras. The source power is transmitted to the subsea module through optical fibre with an optical-to-electrical converter located in the module. To facilitate intelligent power management in the subsea module, a supercapacitor based intermediate energy storage is installed. Feasibility of the system will be demonstrated. This will include energy charging and camera operation times. © 2012 SPIE.

File: 3_extract_relation/abstract/2-s2.0-84870244889.txt
In this study, porous polypyrrole (PPy) film was synthesized by facile interfacial polymerization using ionic liquid as oxidant. The morphology of PPys changed from dense microspherical/nanospherical agglomerated structure to porous structure with the increasing concentration of the oxidant. The magnetic ionic liquid, 1-butyl-3-methylimidazolium tetrachloroferrate (Bmim[FeCl 4]), played a major role of oxidant when the concentration was lower than 0.075M. As the concentration increased to 0.075M, the π-π interactions between pyrrole cations and iminazole ring of Bmim[FeCl 4], as evidenced by Fourier transform infrared spectrometer results, may affect the packing of PPy chains and subsequently cause the formation of porous structure of PPys. Electrochemical performances showed that PPy with porous structure displayed the highest specific capacitance of 170 F/g at a current density of 2 A/g in 1M H2SO4 solution and a good capacitive behavior, which has potential application as supercapacitor materials. © 2012 Wiley Periodicals, Inc. J. Appl. Polym. Sci., 2013 Copyright © 2012 Wiley Periodicals, Inc.

File: 3_extract_relation/abstract/2-s2.0-84870283779.txt
The different growth conditions of carbon nanotubes (CNTs)/carbon nanofibers (CNFs) which lead to different characteristics when used as supercapacitor electrodes are reported. A layer of SiO2 was coated onto the Si substrate and then a layer of Ti was evaporated as a current collector. CNTs/CNFs were synthesized on the Ti surface via a water-assisted chemical vapor deposition method at 800 °C and at atmospheric pressure utilizing iron (Fe) nanoparticles as catalysts, ethylene (C2H 4) as the precursor gas and argon (Ar) and hydrogen (H2) as the carrier gases. The effects of different thicknesses of the catalyst (5 and 10 nm) and Ti substrate layer (10, 30 and 150 nm) on the specific capacitance of the CNFs were studied and the capacitance of the CNTs/CNFs-based device was dependent on CNT/CNF morphology of the CNFs that varied for different combinations of the catalyst and Ti layer thicknesses. The characterization of CNTs/CNFs was carried out using scanning electron microscopy, electron dispersive spectroscopy, transmission electron microscopy and electron diffraction. The specific capacitance was measured using cyclic voltammetry via a three-electrode system. The highest specific capacitance (60 F g-1) was obtained in the sample grown with 5 nm of Fe catalyst onto 10 nm of Ti substrate. © 2012 The Royal Swedish Academy of Sciences.

File: 3_extract_relation/abstract/2-s2.0-84870440053.txt
The present study demonstrates a novel approach by which titanium foils coated with MnO2 nanowires can be processed into a high surface area electrode for rechargeable energy storage applications. A detailed study has been performed to elucidate how surface morphology and redox reaction behaviors underlying these electrodes impact the cyclic and capacitive behavior of the electrode. These nanowires were synthesized hydrothermally and exhibited an aspect ratio in the order of 102. BET analysis revealed that these MnO2 nanowires show a high surface area of 44 m2 g -1. From the analysis of the relevant electrochemical parameters, an intrinsic correlation between the capacitance, internal resistance and the surface morphology has been deduced and explained on the basis of relative contributions from the faradic properties of the MnO2 in different electrolytes. Depending on the type of surface morphology incorporated, these thin film nanowire electrodes exhibited specific mass capacitance value as high as 1050 F g-1 and 750 F g-1 measured from cyclic voltammetry and charge-discharge curves respectively. It has been shown that electrodes based on such nanowires can allow significant room for improvement in the cyclic stability of a hybrid supercapacitor/battery system. Further, a working model supercapacitor in cylindrical form is also shown exhibiting a capacitance of 10 F. © 2012 The Royal Society of Chemistry.

File: 3_extract_relation/abstract/2-s2.0-84870476617.txt
A new method of supercapacitor online health diagnosis based on an electric model and on experimental results obtained by calendar ageing tests is proposed. The calendar ageing of supercapacitor is mainly related to thermal and voltage constraints from the application. This ageing causes the degradation of supercapacitor performances which can finally lead to failures. In vehicle applications, the goal is to avoid these failures which may have serious consequences and high non-quality costs. The device survey and ageing state detection are a priority for anticipating the problems. This paper presents the case of calendar ageing tests on supercapacitors made of activated carbon and organic electrolyte. The ageing is performed at constant temperature (65 °C) under a 2.9 Vdc bias voltage. These tests permit to highlight online and in real-time the measurable external indicators of ageing. © 2012 Elsevier B.V. All rights reserved.

File: 3_extract_relation/abstract/2-s2.0-84870665837.txt
Crystallized manganese dioxide powders (cryptomelane type α-MnO 2 and birnessite type δ-MnO2) were electrochemically investigated in mild aqueous electrolytes with the cavity microelectrode (CME) technique. Cyclic voltammetry was performed with isolated MnO2 powder and mixed acetylene black/MnO2 powder. High electrochemical performance is achieved showing the pseudocapacitive behavior of cryptomelane and the birnessite signature, which is exhibited by large, intense and more defined peaks, than for a composite electrode. The microcavity electrode (about 10-3 mm3) allows studies with only a few micrograms of MnO2 powder in order to display its intrinsic electrochemical behavior and to improve the understanding of the role of the different components in the composite electrode performance. © 2012 Elsevier Ltd. All rights reserved.

File: 3_extract_relation/abstract/2-s2.0-84870718705.txt
The electropolymerization of pyrrole (Py), 3-(4-tert-butylphenyl)thiophene (TPT) monomer or the mixed Py and TPT monomers on stainless steel mesh substrate were performed in 1 M LiClO4/acetonitrile solution. A much lower potential of 0.75 V was required for the co-electropolymerization of Py and TPT, in sharp contrast to that of 1.20 V for poly(3-(4-tert-butylphenyl)thiophene) (PTPT) formation. The resultant homopolymers and copolymer were characterized with FESEM and FTIR, and assembled into supercapacitors to investigate their electrochemical performances. The copolymer electrode delivered the highest specific capacitance of 291 F g-1 at a scan rate of 5 mV s -1, in comparison with that of 216 and 26 F g-1 for PPy and PTPT, respectively. This copolymer also exhibited a greatly improved cycling stability-only 9% of capacitance decrease was observed after 1000 charging-discharging cycles at a current density of 5 A g-1, while the capacitance losses for PPy and PTPT were 16% and 60%, respectively. © 2012 Elsevier B.V.

File: 3_extract_relation/abstract/2-s2.0-84870931099.txt
Efficiency and energy consumption reduction are becoming a key issue in elevation applications. Energy Storage Systems (ESS) can play a significant role on this field, together with their associated Energy Management System (EMS) in order to optimize the overall behavior of the elevator. This paper presents an EMS based on Dynamic Programming (DP) for a stochastic application, introducing a novel representation of these systems (General Energy and Statistical Description) and implementing a cost function based on the stock management theory. It has been implemented and validated experimentally on a real elevator with energy storage capability reducing grid power peaks by 65% and braking resistor energy losses up to 84%. © 2012 IEEE.

File: 3_extract_relation/abstract/2-s2.0-84870980377.txt
Fe2O3-graphene nanocomposite with high capacitive properties had been prepared friendly and facilely by hydrothermal method in one-step. The morphology and structure of the obtained material were examined by X-ray diffraction (XRD), Brunauer-Emmett-Teller (BET) and transmission electron microscope (TEM) techniques. It was revealed by TEM images that Fe 2O3 nanoparticles grow well on the surface of graphene and the formation of Fe2O3 nanoparticles hinders the aggregation of graphene (reduced graphene oxide, namely, RGO). Electrochemical properties of the synthesized materials were characterized by serials of electrochemical measurements in 1 M Na2SO4 electrolyte. Fe2O3-graphene nanocomposite electrode show higher specific capacitance than graphene, indicating an accelerative effect of Fe 2O3 and graphene on improving the electrochemical performance of the electrode. The specific capacitance of Fe2O 3-graphene nanocomposite is 226 F/g at a current density of 1 A/g. These attractive results indicate it is possible to seek and develop the promising, environmentally benign and commercial electrodes material based on Fe2O3 and graphene. Crown Copyright © 2012 Published by Elsevier B.V. All rights reserved.

File: 3_extract_relation/abstract/2-s2.0-84871070945.txt
In this work, the coal tar pitch-based activated carbons (ACs) were prepared by KOH activation for electrode materials of supercapacitor. The effects of activation temperature on electrochemical performance of the ACs were investigated with cyclic voltammogram (CV) measurement. The textural and morphological properties of the ACs were measured by adsorption isotherms and field emission scanning electron microscope (FE-SEM) analyses, respectively. The experimental results indicated that the specific capacitance of the ACs increased with developing the micropore volume by activation temperature. As a result the specific capacitance of the ACs increased, owing to the development of micro pore volume of the ACs.

File: 3_extract_relation/abstract/2-s2.0-84871079927.txt
A hydroquinone mediated PVA-H2SO4 gel electrolyte (PHHQ) and activated carbon from bio-waste were prepared for supercapacitor fabrication. PHHQ delivered a higher capacitance (941 F g-1 at 1 mA cm-2) and energy density (20 Wh kg-1 at 0.33 W g -1) than the PVA-H2SO4 gel electrolyte (425 F g-1 at 1 mA cm-2, 9 Wh kg-1 at 0.33 W g -1). © 2012 The Royal Society of Chemistry.

File: 3_extract_relation/abstract/2-s2.0-84871265596.txt
In this paper a complete robust control synthesis is performed for a hybrid power generation structure composed by a Fuel Cell and a Supercapacitor. The control strategies are applied to the DC-DC boost power converters associated to each power source. Multivariable PI control with H∞ performance, H∞ full and reduced order controllers are designed and compared. The multivariable PI controller is designed through an optimization procedure based on solving some Linear Matrix Inequalities. A μ-analysis and frequency/time response performances results shows the advantages of the different proposed control strategies. © 2010 IFAC.

File: 3_extract_relation/abstract/2-s2.0-84871549884.txt
In this work, a well-constructed carbon nanotube (CNT) mesh/polyaniline (PANI) composite film was fabricated as the electrode of flexible supercapacitor via alternatively cross-stacking superaligned CNT sheets and in situ coating PANI from chemical solution. Compared with other CNT/PANI composites using random-constructed CNT network as backbone, this composite has a remarkable uniform and oriented structure in both the plane and thickness direction with a thickness as low as 0.8 μm. As its electrode thickness can be easy-controlled, the electrode thickness dependence of the assembled supercapacitor performance was precisely measured, and the possible cause was analyzed. The results showed that there exists an optimal electrode thickness of about 5 μm or less for achieving the highest electrode specific capacitance, energy density, and power density. Its highest electrode power density (9.0 kW kg-1) is much higher than that of the ever reported CNT/PANI composites prepared by other methods. Such composite may have great application potentials on new flexible devices for energy storage. © 2012 American Chemical Society.
