Repository: tikam24/supercapacitor_database

# supercapacitor_database
 Supercapacitor database generated from scientific literature

File: 3_extract_relation/abstract/2-s2.0-84871735118.txt
We report a facile strategy to synthesize of polypyrrole/molybdenum disulfide (PPy/MoS2) nanocomposite as an advanced electrode material for high-performance supercapacitors applications. Flowerlike MoS2 with graphene-like subunits structure is prepared using a hydrothermal method, and the nanocomposite PPy are embedded in MoS2 nanosheets is prepared by in situ oxidation polymerization of pyrrole in the presence of MoS 2 suspension. Structural and morphological characterizations of the nanocomposite are investigated by XRD, FE-SEM and TEM measurements. Their electrochemical properties are also investigated using cyclic voltammetry, and galvanostatic charge/discharge. The PPy/MoS2 nanocomposite exhibit high specific capacitance of 553.7 F g-1 and its capacitance can still remain 90% after 500 cycles at a current density of 1 A g-1. © 2012 Elsevier B.V. All rights reserved.

File: 3_extract_relation/abstract/2-s2.0-84871780945.txt
Nitrogen-doped carbon nanotubes (NCNTs) were prepared by carbonization of polyanilinecoated CNTs that were synthesized by in situ polymerization of aniline on the CNT surface. The laser Raman spectroscopy, transmission electron microscope (TEM), and X-ray photoelectron spectroscopy (XPS) indicated that carbonization treatment of the polyaniline (PANI) coated CNTs produced NCNTs owning the core-shell structure of a nitrogen-doped carbon shell and a CNT core, without destroying the intrinsic CNT structure. By increasing the aniline amount, the N-doped layer of the NCNTs became thicker, and the amount of nitrogen doping increased from 7.06% to 8.64% (mass fraction). As the supercapacitor electrode material, the NCNTs capacitance in 6 mol·L-1 aqueous KOH solution increased from 107 to 205 F·g-1 as the N-doped layer thickness decreased, which was much higher than the capacitance of 10 F·g-1 for the pristine CNTs. Especially, NCNT electrodes displayed good cyclability, maintaining 92.8%-97.1% of the initial capacitance after 1000 charge-discharge cycles. The high capacitance and good cyclability of the NCNTs as a supercapacitor electrode material can be attributed to the pseudo-Faradic capacitance and improved hydrophility contributed by the nitrogen functional groups and the core-shell structure of the NCNTs, respectively.

File: 3_extract_relation/abstract/2-s2.0-84871787704.txt
Asymmetric supercapacitor cells based on MnO2 as positive electrode and graphene as negative electrode have been constructed with 1 M Na2SO4 aqueous electrolyte. Amorphous MnO2 nanoparticles were prepared by reducing KMnO4 in N,N-dimethylformamid (DMF). Graphene was prepared by hydrothermal reduction of exfoliated graphite oxide sheets. The MnO2/graphene asymmetric supercapacitor could operate reversibly at a high cell voltage of 2.0 V, showing an energy density of 25.2 Wh kg-1 at a power density of 100 W kg-1, which is much higher than those of symmetric supercapacitors based on MnO 2/MnO2 (4.9 Wh kg-1) and graphene/graphene (3.6 Wh kg-1). Moreover, the asymmetric system exhibits capacitance retention of 96% after 500 cycles. © 2012 Elsevier B.V. All rights reserved.

File: 3_extract_relation/abstract/2-s2.0-84871802625.txt
A hierarchical nanocomposite based on MnO2 nanowire/CoAl layered double hydroxide/carbon fibers is fabricated by a facile two-step method as a high-performance supercapacitor. The CoAl-LDH nanocrystals grown on flexible carbon fibers were prepared via an in situ hydrothermal method, followed by loading of MnO2 nanowires through a direct redox reaction between the Co2+ species and MnO4-. The hierarchical MnO2/LDH/CFs electrode as a supercapacitor displays a high specific capacitance (944 F g-1 at 1 A g-1) and rate capability, good stability and excellent long-term cycling life. © The Royal Society of Chemistry 2013.

File: 3_extract_relation/abstract/2-s2.0-84871814027.txt
Boron- and nitrogen-containing porous carbon nanofibers (BN-CNFs) were prepared through one-step electrospinning using boric acid (H3BO 3) and urea as boron and nitrogen precursors and a subsequent thermal treatment. The BN-CNFs showed higher capacitance and energy/power density values than the control sample of CNFs in aqueous electrolyte; the large surface area of 559 m2 g-1 and the NH, COOH, and [O]BN functional groups facilitated these improvements. The specific capacitance of the supercapacitor was 180 F g-1 at 1 mA cm-2, and the energy density was 17.2-23.5 W h kg-1 in the power density range of 400-10,000 W kg-1 in an aqueous electrolyte. © 2012 Elsevier B.V.

File: 3_extract_relation/abstract/2-s2.0-84871816400.txt
Ni0.76Co0.24Ox xerogels were formed by the sol-gel method followed by heat-treatment in air. The structure and properties of these materials were characterized by using X-ray diffraction, TEM and N2 (77K) adsorption. Electrodes with the xerogels were activated by cyclic voltammetry (CV) and their capacitive performance was evaluated by galvanostatic technique in 7 mol/L KOH solutions. A maximum specific capacitance of 904 F/g was obtained by constant current discharge with a current density of 2.0 mA/cm2 for the Ni0.76Co0.24Ox xerogels heat-treated at 250°C. High performance obtained indicates that these materials are promising electrode materials for supercapacitors. © (2013) Trans Tech Pulications, Switzerland.

File: 3_extract_relation/abstract/2-s2.0-84871982289.txt
The modeling of energy storage devices such as supercapacitors for wireless sensor networks is important for assessing performance of harvesting-aware routing protocols that could be key to a green energy future. In this paper, we present a circuit-based model (CBM), which is a good fit to the empirical data available in the existing literature. We compare it with a linear energy model (LEM) that is often used in literature, and show that the choice of models implies a significant difference in the throughput per node. © 2012 IEEE.

File: 3_extract_relation/abstract/2-s2.0-84872074537.txt
Graphene has wide potential applications in energy-related systems, mainly because of its unique atom-thick two-dimensional structure, high electrical or thermal conductivity, optical transparency, great mechanical strength, inherent flexibility, and huge specific surface area. For this purpose, graphene materials are frequently blended with polymers to form composites, especially when fabricating flexible devices. Graphene/polymer composites have been explored as electrodes of supercapacitors or lithium ion batteries, counter electrodes of dye-sensitized solar cells, transparent conducting electrodes and active layers of organic solar cells, catalytic electrodes, and polymer electrolyte membranes of fuel cells. In this review, we summarize the recent advances on the synthesis and applications of graphene/polymer composites for energy applications. The challenges and prospects in this field have also been discussed. Copyright © 2012 Wiley Periodicals, Inc.

File: 3_extract_relation/abstract/2-s2.0-84872110652.txt
Continuous, ultrastrong graphene fibers are achieved by wet-spinning of giant graphene oxide liquid crystals, followed by wet-drawing and ion-cross-linking. The giant size and regular alignment of graphene sheets render the fibers with high mechanical strength and good conductivity. Such graphene fibers promise wide applications in functional textiles, flexible and wearable sensors, and supercapacitor devices. © 2013 WILEY-VCH Verlag GmbH & Co. KGaA, Weinheim.

File: 3_extract_relation/abstract/2-s2.0-84872409586.txt
Simple models for electrochemical supercapacitors are developed to describe the charge-discharge behaviors in the presence of both voltage-independent parallel leakage process and electrochemical decomposition of solvent. The models are validated by experimental data collected using a symmetric two-electrode test cell with carbon powder as the electrode layer material and stainless steel as the current collector.

File: 3_extract_relation/abstract/2-s2.0-84872548423.txt
This paper discusses supercapacitor based power unit for event-driven wireless sensor network node. In such nodes, most of the energy is consumed when transmitting or receiving data. Sleep-wake scheduling mechanism is an effective way how to prolong node's lifetime. However, this mechanism can result in delays because a transmitting node has to wait until his neighbor wakes up. Another solution is event-driven communication model, where nodes communicate in case an event occurs. Although, events occur asynchronously, the node needs to send a keep alive message periodically. An event can be caused by very high temperature (indicating fire), or presence of movement in a surveillance system. Good communication pattern can reduce energy consumption. However, the main issue remains the design of network node power unit. We propose supercapacitor power unit circuit which is charged from solar cells and discuss a sensor node energy balance. © 2012 Polish Info Processing Socit.

File: 3_extract_relation/abstract/2-s2.0-84872688121.txt
Nanostructured porous films of carbon with density of about 0.5 g/cm 3 and 200 nm thickness were deposited at room temperature by supersonic cluster beam deposition (SCBD) from carbon clusters formed in the gas phase. Carbon film surface topography, determined by atomic force microscopy, reveals a surface roughness of 16 nm and a granular morphology arising from the low kinetic energy ballistic deposition regime. The material is characterized by a highly disordered carbon structure with predominant sp2 hybridization as evidenced by Raman spectroscopy. The interface properties of nanostructured carbon electrodes were investigated by cyclic voltammetry and electrochemical impedance spectroscopy employing KOH 1 M solution as aqueous electrolyte. An increase of the double layer capacitance is observed when the electrodes are heat treated in air or when a nanostructured nickel layer deposited by SCBD on top of a sputter deposited film of the same metal is employed as a current collector instead of a plain metallic film. This enhancement is consistent with an improved charge injection in the active material and is ascribed to the modification of the electrical contact at the interface between the carbon and the metal current collector. Specific capacitance values up to 120 F/g have been measured for the electrodes with nanostructured metal/carbon interface. © 2013 Springer Science+Business Media Dordrecht.

File: 3_extract_relation/abstract/2-s2.0-84872847426.txt
Biodegradable polymer electrolyte comprising the blend of chitosan (CS) and poly(ethylene glycol) (PEG) plasticized with ethylene carbonate and propylene carbonate, as host polymer, and lithium perchlorate (LiClO4), as a dopant, was prepared by solution casting technique. The ionic conductivity has been calculated using the bulk impedance obtained through impedance spectroscopy. The variation of conductivity and dielectric properties has been investigated as a function of polymer blend ratio, plasticizer content and LiClO4 concentration at temperature range of 298-343 K. The DSC thermograms show two broad peaks for CS/PEG blend and increased with increase in the LiClO4 content. The maximum conductivity has been found to be 1. 1 × 10-4 S cm-1 at room temperature for 70:30 (CS/PEG) concentration. The electric modulus of the electrolyte film exhibits a long tail feature indicative of good capacitance. The activation energy of all samples was calculated using the Arrhenius plot, and it has been found to be 0. 12 to 0. 38 eV. A carbon-carbon supercapacitor has been fabricated using this electrolyte, and its electrochemical characteristics and performance have been studied. The supercapacitor showed a fairly good specific capacitance of 47 F g-1. © 2012 Springer-Verlag.

File: 3_extract_relation/abstract/2-s2.0-84872850618.txt
Large-scale nickel hydroxide-carbon [Ni(OH)2/CNT] networks with three-dimensional electron-transport channels are synthesized via a facile and general surface-decoration approach, using polypyrrole-derived CNTs as the support. Flexible Ni(OH)2 nanofibers with a diameter of 5-10 nm and a length of 50-120 nm are intertwined and wrapped homogenously on carbon networks, leading to the formation of more complex networks. When used as supercapacitor electrodes, this designed architecture with large surface area, abundant pores and good electrical conductivity is very important in technology. It can promote the bulk accessibility of electrolyte OH- and diffusion rate within the redox phase. Consequently, an unusual specific capacitance of 1745 F g-1 can be obtained for Ni(OH)2/CNT composite at 30 mA cm-2. Even at a high rate (50 mA cm-2), the composite can also deliver a specific capacitance as high as 1118 F g -1, exhibiting the potential application for supercapacitors. © 2012 Elsevier Ltd. All rights reserved.

File: 3_extract_relation/abstract/2-s2.0-84872852056.txt
Agglomerates of tungsten trioxide in the range of 90 nm to 1 μm are prepared by the acid precipitation method and characterized by XRD as well as scanning electron microscopy. The product when coated with platinum showed pseudocapacitance when in contact with acidic electrolyte in the potential range of 0. 1 to -0. 25 V/SCE. Capacitance in the range of 0. 014 to 0. 039 F cm-2 exhibiting moderate potential dependencies measured through both chronopotentiometry and impedance spectroscopy is presumed to be due to the insertion/de-insertion of protons into the lattice of tungsten trioxide. Equivalent circuit consisting of parallel simulators of mass transfer and capacitor charging (insertion/de-insertion) fully compatible with the impedance measurements has been proposed and circuit parameters have been derived. © 2012 Springer-Verlag.

File: 3_extract_relation/abstract/2-s2.0-84872901960.txt
This paper presents a Wireless Sensor Node (WSN) architecture with solar power generation and a hybrid energy storage scheme. The WSN is composed of three key modules: Energy Harvesting, Energy Storage, and the Control/Processing unit. The harvesting module consists of a miniature 179 mW solar array and MPPT hardware. A rechargeable 350 mAh Lithium-Ion battery and an ultra-capacitor are used as the energy storage elements. The low-ESR ultra-capacitor efficiently supplies the load power, which can reach as high as 295 mW peak, while the battery provides high-density storage. These elements are interfaced through a digitally controlled bi-directional dc-dc converter, which efficiently regulates the power-flow in the WSN. Multiple sensors and circuitry are implemented to measure positional and environmental data, as well as receiving and transmitting data via RF communication. A long-term test of the WSN is conducted to demonstrate the effective system functionality. © 2012 IEEE.

File: 3_extract_relation/abstract/2-s2.0-84872971564.txt
Highly ordered, body-centered cubic mesoporous phenol-formaldehyde carbon C-FDU-16 is prepared by a facile evaporation induced self-assembly strategy under a basic aqueous condition. Afterwards, in order to increase the active site of surface electrochemical reactions and promote the wettability in aqueous electrolyte, a simple chemical surface modification is carried out on the C-FDU-16 by nitric acid treatment. The C-FDU-16 and the acid-modified C-FDU-16 (N-FDU-16) are used as the active materials for supercapacitors. Although C-FDU-16 has unique 3D mesoporous network combined with high specific surface area, it do not show well supercapacitor properties for its bad wettability with the aqueous electrolyte. However, the N-FDU-16 with acid treatment exhibits the largest specific capacitance of 219 F g-1 at a current density of 0.1 A g-1 in 1 M H2SO4 electrolyte which is 7 times larger than that of the C-FDU-16 and it also shows good cycling stability as well. Therefore, based on the above investigations, ordered mesoporous phenol-formaldehyde carbon such as C-FDU-16 can be a potential candidate for supercapacitors after the simply acid treatment. © 2012 Elsevier B.V. All rights reserved.

File: 3_extract_relation/abstract/2-s2.0-84872972381.txt
Hybrid Energy Storage Systems (HESS), which is commonly used in Electric Vehicles (EV), is a combination of two energy storage devices. Supercapacitors (SC) due to their high charge/discharge rate, high power density, long lifetime in comparison to batteries, and capability of supporting high stress represent an optimal solution for HESS when combining with batteries. In such HESS configuration dc-dc converter is needed. Half-Controlled Converters (HCC) is an excellent solution due to their low cost and similar efficiency in comparison to the most used types of converters. In this paper, a strategy for power distribution between SC and battery, based on current control and a filter decoupling technique is proposed, along with the method to evaluate the decoupling frequency. The proposed strategy overtakes other approaches, such as fuzzy control or neural network, in terms of a faster and less complex implementation. © 2012 IEEE.

File: 3_extract_relation/abstract/2-s2.0-84873273841.txt
Highly capacitance-enhanced activated carbons used for supercapacitors were obtained by treatment of low-cost granular activated carbons. The preferred technical process involves pre-oxidation and acidic or alkaline activation treatment. It is shown with the combination of IR spectra and N2 adsorption-desorption isotherms that the pre-oxidation treatment is beneficial to opening closed pores and raises the effective pore capacity, but has few effects on the increase of carbon surface functional groups. The mixed acid (3H3PO4+H2SO4) or alkali (KOH) treatment evidently fertilizes electroactive functional groups at the carbon surface. Meanwhile, the specific surface area of activated carbon is greatly increased. The capacitive behavior of the treated activated carbon is investigated by a.c. impedance, cyclic voltammetry, and galvanostatic charge-discharge measurements. The result shows that the pre-oxidation-activation treated activated carbon has low charge-transfer resistance, large electrochemical capacitance, and stable cycle life. Especially, the specific capacitance of the pre-oxidation-acidic activation treated activated activated carbon (POAC_A) and the pre-oxidation-alkaline activation treated activated activated carbon (POAC_B) at the charge-discharge current of 1.0 A/g reach 187 F/g and 206 F/g, respectively.

File: 3_extract_relation/abstract/2-s2.0-84873341401.txt
At the eve of a new decade, when energy concerns are at the top of the research priorities, this work presents a new cost-benefit function for wireless sensor networks (WSNs) powered by harvesting energy sources. The models rely on a Hybrid Energy Storage System (HESS) that combines a super-capacitor (SC) with a Rechargeable Battery (RB).While the SC has low energy storage capability but is capable of providing high level of energy throughput and frequent charge cycles, theRB has higher energy storage capability but limited charge cycles. Our proposal for the protocol associated with HESS assigns different weights to the residual energy in both energy storage systems whilst favouring routes with more SC energy and harvesting rates. The main innovation is the application of a new routing cost metric to prolong the network lifetime. An energy model framework has been developed in MATLAB with different application scenarios to test the proposed cost metric. The simulation results show that, by using the HESS flexible energy-aware cost-benefit function, significant extension of the network lifetime is achieved by means a balance between the energy consumption and the reliable delivery of data packets. © 2011 River Publishers.

File: 3_extract_relation/abstract/2-s2.0-84873491661.txt
The paper shows a 25kW series resonant converter. It is part of the power train of an electric vehicle. It transfers energy from a supercapacitor stack to a power electric motor. The paper explains the design of this kind of converters and shows the measurements at different power levels. This converter provides galvanic isolation between the supercapacitors and the voltage bus. The efficiency of the converter is higher than 92%. © 2012 IEEE.

File: 3_extract_relation/abstract/2-s2.0-84873564122.txt
To reduce impacts of the high rate current charge and discharge induced by frequent acceleration and deceleration of the vehicles to the battery in view of pure electric vehicles (EV), a hardware configuration, control algorithm design and an experiment study on battery+supercapacitor hybrid energy storage systems are addressed. At first, a topology structure with respect of the hybrid energy storage systems is introduced. Then, a key component of DC/DC converter is modeled, and its efficiency behavior is evaluation through experiment. A primary hard-ware configuration of the hybrid energy storage systems is completed, and a power splitting ratio (PSR) control algorithm is proposed. Hard-ware in loop experiments confirm that the supercapacitor has a function to smooth the power supplied by the battery and therefore the life time of the battery can be prolonged and improves EV's performance. © 2012 Chinese Assoc of Automati.

File: 3_extract_relation/abstract/2-s2.0-84873641414.txt
For the purpose of enhancing the penetration levels of wind power, we must take measures to reduce the uncertainty of wind power generation. On the foundation of the classification on the fluctuation of wind power, this paper proposes an active-parallel hybrid energy storage system (APHESS) for balancing fluctuant wind power. The APHESS consists of a battery, a supercapacitor and two charge-discharge controllers. By the reasonable design on the configuration of APHESS and the energy management rule, the APHESS could obtain the enhanced energy storage performance to smoothen various fluctuation of wind power and reduce the investment and maintenance cost. Furthermore, we develop a double-layer control model for APHESS in this paper, which is equipped with an expert information base. The task for the each layer of control system is simply to search the expert information base in sequence to get proper control algorithm. Therefore, the response time can be reduced when the APHESS participates in the wind power regulation. By the simulation research, we conclude that the configuration of APHESS and the control system design are feasible and that the fluctuant wind power can be suppressed effectively by APHESS. As a result, the APHESS can be widely used in wind farm for the real-time regulation on wind power generation. © 2012 Springer-Verlag.

File: 3_extract_relation/abstract/2-s2.0-84873641441.txt
Composites based on both unmodified and amine-modified graphene were successfully prepared via in situ oxidative polymerization of pyrrole in presence of SrTiO3. To characterize the graphene/amine-modified graphene-polypyrrole-SrTiO3 composite electrodes, cyclic voltammetry test for measuring specific capacitance, cyclic charge discharge test and an ac impedance test were executed. The composite with unmodified graphene showed better specific capacitance but a little lower cyclability compared to that of modified graphene composite. The presence of SrTiO3 ensures the better thermal stability of the composites compared to that of simple graphene-polypyrrole composite. © 2013 Copyright Taylor and Francis Group, LLC.

File: 3_extract_relation/abstract/2-s2.0-84873734703.txt
Thin films of polypyrrole (Ppy) and poly-2,5-dimercapto-1,3,4-thiadiazole (poly(DMcT)) are electrochemically deposited on pieces of carbon fiber (CF) cloth, yielding flexible and high surface area composites that are characterized as electrodes for supercapacitors. A bilayered polymeric composite (CF/poly(DMcT)/Ppy) is obtained by depositing a nanometric layer of Ppy on CF already supporting a poly(DMcT) film. Electrochemical stability tests indicate that the Ppy film acts as a barrier that prevents the loss of the poly(DMcT) electroactive material, thus improving the charge-storage characteristics of the bilayered film even after 1000 cycles. Specific capacitance values of 460 ± 50 and 1130 ± 100 F g-1 are observed for electrodes made of the CF/Ppy and CF/poly(DMcT)/Ppy composites, respectively. Comparatively to similar Ppy composite materials used for supercapacitors, the bilayered film electrode here reported presents a significantly improved specific capacitance value. © 2013 Elsevier Ltd. © 2013 Elsevier Ltd. All rights reserved.

File: 3_extract_relation/abstract/2-s2.0-84873810263.txt
In order to achieve pesudocapacitive performance of single-wall carbon nanotube (SWCNT) electrodes, a high-efficient and reversible redox strategy utilizing a redox-mediated electrolyte for SWCNT-based supercapacitors is reported. In this novel redox-mediated electrolyte, the single-electrode specific capacitance of the supercapacitor is heightened four times, reaching C=162.66 F g-1 at 1 A g-1. The quick charge-discharge ability of the supercapacitor is also enhanced, and the relaxation time is as low as 0.58 s. Furthermore, the supercapacitor shows an excellent cycling performance of 96.51 % retention after 4000 cycles. The remarkable results presented here illustrate that the redox strategy is a facile and straightforward approach to improve the performances of SWCNT electrodes. Redox asset: A novel electrolytical system for single-wall carbon nanotubes (SWCNTs) is established, wherein they exhibit pesudocapacitive performance due to the reversible redox process of the redox mediator used. Consequently, supercapacitors based on SWCNT electrodes in this new electrolyte show better electrochemical properties. © 2013 WILEY-VCH Verlag GmbH & Co. KGaA, Weinheim.

File: 3_extract_relation/abstract/2-s2.0-84873816942.txt
A new facile synthesis method of polyaniline nanoparticles (PANI) by an in-situ electrodeposition was developed in this work. The morphologies of PANI nanoparticles could be controlled by the growth time in the electrodeposition process. The electrochemical supercapacitor properties of the PANI nanoparticles were examined using cyclic voltammetry (CV), electrochemical impedance spectroscopy (EIS), galvanostatic charge-discharge and cycling-life measurements. The PANI electrode composed of nanoparticles showed high specific capacitance (SC) value of 719 F g-1 at a current density of 1 A g-1 and high stability over 1000 cycles. The results of electrochemical measurements showed that these PANI nanoparticles have a potential application as the high-performance supercapacitor electrode material. © 2013 by ESG.

File: 3_extract_relation/abstract/2-s2.0-84873965513.txt
We describe the design, development, and evaluation of a self-powered tracking system for vehicle security. 3 piezoelectric generators (PG) in cantilever beam configuration were tuned to the dominant frequency of a test vehicle. Voltage doublers were used to rectify the piezoelectric outputs and to isolate the PGs. The harvester designed is not a perturb-and-observe type but directly uses the rectified piezoelectric signals to track the maximum power point. With 30% deviation from the nominal vibration magnitude and 1Hz deviation from the nominal frequency, the harvester is able to maintain its operation within 6% of the MPP. The harvester is able to operate with up to 70.86% efficiency and output 19.8mW of power while consuming a maximum of 200uW. A 2-tank energy storage unit composed of a supercapacitor and an 860 mAh Li-Ion battery stores harvested energy and ensures continuous operation of the harvester. The stored energy is used to power the harvester circuitry, control unit, GPS and GSM modules. The tracking unit was tested by attaching it to the rear axle of the test vehicle. The operation and performance of the overall system were evaluated using the actual vibration profiles of the test vehicle. © 2012 IEEE.

File: 3_extract_relation/abstract/2-s2.0-84874032950.txt
Polypyrrole/graphite oxide (PPy/GO) composites are successfully prepared via in situ chemical polymerization with various feed ratios of pyrrole (Py) to graphite oxide (Py:GO = 0.5:1, 1:1, 3:1, 5:1). The electrochemical performance of the composites is determined in a three-electrode cell using cyclic voltammetry (CV), galvanostatic charge-discharge (GCD) and electrochemical impedance spectroscopy (EIS) techniques. The relationship between properties of PPy/GO composites and effect of the feed ratio of pyrrole to GO is investigated, and the results indicate that the thermal stability, electrical and electrochemical properties of the composites are strongly influenced by the feed ratios. The electrical conductivities of the PPy/GO composites are 1.27 S cm-1 (Py:GO = 3:1) and 6.25 S cm-1 (Py:GO = 5:1), which are significantly larger than that of pristine PPy and GO. The PPy/GO composites exhibit very high specific capacitance and low charge transfer resistance. Especially, the specific capacitance of the PPy/GO composites (Py:GO = 3:1) reaches 249 F g-1 at discharge current density of 2 mA cm -2, while the charge transfer resistance is only 0.12 Ω. The fabricated PPy/GO composites can be used for the development of new applications for supercapacitor. © 2013 Elsevier B.V.

File: 3_extract_relation/abstract/2-s2.0-84874054539.txt
In this study, densely packed Co3O4 nanotubes for supercapacitors have been obtained by means of chemically depositing cobalt hydroxide within a porous anodic aluminum oxide and then annealed at 360°C. The morpholog- ical properties obtained Co3O4 nanotubes were studied by scanning electron microscopy, the chemical composition was determined by examination of the energy dispersive X-ray spectra. Supercapacitor characteristics such as charging/discharging and impedance (Z) characteristics were also examined.

File: 3_extract_relation/abstract/2-s2.0-84874072983.txt
Poly(3-methyl thiophene) (PMT) and multiwalled carbon nanotubes (MWCNT) based nanocomposites have been prepared chemically at various wt. ratios. Nanocomposites are characterized by TEM, TGA, XRD and Raman spectroscopy. The morphology of nanocomposites shows fine wrapping of PMT over MWCNT. Electrodes containing PMT nanocomposites have been prepared and p-doping of nanocomposites studied in electrolyte containing 1 M tetraethylene ammonium tetra fluroborate in propylene carbonate. Specific capacitance of the nanocomposites increases with increase in PMT loading and a maximum specific capacitance of 296 F g -1 has been obtained for the nanocomposite with PMT/MWCNT wt. ratio of 87.5/12.5. Non aqueous based asymmetric supercapacitors containing PMT nanocomposites as the positive electrode and activated carbon (AC) as the negative electrode have been fabricated. Supercapacitor unit cells have been constructed at the optimized mass ratio of the electrodes so as to obtain maximum total specific capacitance and specific energy. Highest specific capacitance obtained for PMT nanocomposite-AC system is 38.5 F g-1 of the total active material in the supercapacitor. The complex capacitance of the supercapacitors derived from electrochemical impedance spectroscopy reveals that supercapacitor containing nanocomposites with higher concentration of MWCNT has shorter relaxation time constant (τ0) leading to higher rate capability. Continuous charge-discharge cycling studies indicate that PMT nanocomposite-AC supercapacitor have better stability than bulk PMT-AC supercapacitor. © 2013 Elsevier Ltd. All rights reserved.

File: 3_extract_relation/abstract/2-s2.0-84874093501.txt
Microporous carbon materials are widely used in gas storage, sorbents, supercapacitor electrodes, water desalination, and catalyst supports. While these microporous carbons usually have a particle size in the 1-100 μm range, here the synthesis of porous carbide-derived carbon (CDC) with particle diameters around 30 nm by extraction of titanium from nanometer-sized titanium carbide (TiC) powder at temperatures of 200 °C and above is reported. Nanometer-sized CDCs prepared at 200-400 °C show a disordered structure and the presence of CN sp1 bonds. Above 400 °C, the CN bond disappears with the structure transition to disordered carbon similar to that observed after synthesis from carbide micropowders. Compared to CDCs produced from micrometer-sized TiC, nano-CDC has a broader pore size distribution due to interparticle porosity and a large contribution from the surface layers. The material shows excellent electrochemical performance due to its easily accessible pores and a large specific surface area. Microporous carbon nanoparticles synthesized at 200-1200 °C by extraction of titanium from nanometer-sized titanium carbide (nanoTiC-CDC) show excellent electrochemical performance as supercapacitor electrode materials due to their easily accessible pores and a large specific surface area. Low temperature synthesis produces highly disordered carbons and leads to the presence of CN sp1 bonds. © 2013 WILEY-VCH Verlag GmbH & Co. KGaA, Weinheim.

File: 3_extract_relation/abstract/2-s2.0-84874286375.txt
Well-organized mesoporous carbon impregnated with In2O 3 nanoparticles can be used as supercapacitor electrodes. The uniformly distributed In2O3 nanoparticles in the mesoporous carbon matrix are effectively utilized for the enhancement of capacitive performance. Well-organized mesoporous carbon impregnated with In2O3 nanoparticles can be used as supercapacitor electrodes. The uniformly distributed In2O3 nanoparticles in the mesoporous carbon matrix are effectively utilized for the enhancement of capacitive performance. Copyright © 2013 WILEY-VCH Verlag GmbH & Co. KGaA, Weinheim.

File: 3_extract_relation/abstract/2-s2.0-84874299752.txt
Achieving precise control over the synthesis and properties of porous nanostructured materials has been garnering considerable recent research attention. In the work presented here, nickel oxalate nanostructures with controllable shapes were synthesized through a simple and facile wet-chemistry route without any surfactant. An interesting shape evolution process from 2D nanoflakes to 1D nanorods has been illustrated on the basis of time-dependent experimental studies. Subsequent calcination at 380 °C yielded porous NiO nanostructures that retained the morphologies of their predecessors. The phase composition, morphology, and structure of the as-obtained products were studied by various tools. Electrochemical properties of the NiO electrodes were carried out using cyclic voltammetry and galvanostatic charge-discharge measurements by a three-electrode system. Electrochemical studies reveal that the as-prepared mesoporous NiO nanostructures have good specific capacitance and exhibit excellent capacity retention for more than 1,000 cycles due to its porous character and morphology. The results suggest that mesoporous NiO nanostructures are a promising supercapacitor electrode material. © 2012 Springer-Verlag.

File: 3_extract_relation/abstract/2-s2.0-84874398882.txt
Graphene(RGO)/MnO2/[N-butyl-3,6-carbazolevinylene-alt-(2,5-dioctyloxy)-p-phenylenevinylene] (PPH-CAR) ternary nanocomposite is fabricated by a simple two-step method, which includes electrochemical reduction of graphene oxide (GO) and oxidation of Mn(CH3COO)2 simultaneously and an ultrathin PPH-CAR layer coated on the RGO/MnO2 surface. The structure of the composite is investigated by X-ray diffraction (XRD), X-ray photoelectron spectroscopy (XPS) and field-emission scanning electron microscopy (FESEM). The results suggest that the composite is correctly synthesized and each component has good dispersion. Cycle voltammetry (CV), charge and discharge measurements and cycle stability test are used to evaluate its electrochemical performance. Because of the synergistic effect of each component, the composite exhibits excellent electrochemical properties with specific capacitance of 175 F/g, which is a 46% increase compared with RGO/MnO2. Moreover, it reveals outstanding cycling performance with more than 90% capacitance retention over 1000 cycles. Such ternary composite is a candidate for high performance supercapacitors with great promise. © 2013 World Scientific Publishing Company.

File: 3_extract_relation/abstract/2-s2.0-84874400983.txt
A comparative study of various hydrochar-based porous carbons was carried out. These porous carbons, synthesized from biomass by H3PO4, NaOH and KOH activation, were examined for use in supercapacitors. The micropores and mesopores had been introduced into the hydrochar simultaneously. Porous carbons exhibited different electrochemical performance due to the difference of their porosity. The prepared carbons showed a hierarchical porous structure, the corresponding BET surface areas and pore volumes were 1355-3322m2/g and 1.45-2.53cm3/g. The highest specific capacitance was 179.4F/g at a current density of 6.25A/g, and appeared to be a promising electrode material for supercapacitors. © 2013 Elsevier B.V.

File: 3_extract_relation/abstract/2-s2.0-84874427456.txt
As an important method for preparing ordered mesoporous polymeric and carbonaceous materials, the organic template directed self-assembly is facing challenges because of the weak noncovalent interactions between the organic templates and the building blocks. Herein we develop a novel reactive template-induced self-assembly procedure for fabrication of ordered mesoporous polymer and carbon materials. In our approach, the aldehyde end-group of reactive F127 template can react with the resol building block to in-situ form a stable covalent bond during the self-assembly process. This is essential for an enhanced interaction between the resol and the template, thus leading to the formation of an ordered body-centered cubic mesostructure. We also show that the ordered mesoporous carbon product exhibits superior capacitive performance, presenting an attractive potential candidate for high performance supercapacitor electrodes. © 2013 American Chemical Society.

File: 3_extract_relation/abstract/2-s2.0-84874428824.txt
This paper deals with a hybrid generation system consisted with fuelcell, solarcell and supercapacitor. The supercapacitor is used to compensate the slow response of a fuelcell in case of abrupt load power variation. A bidirectional DC-DC converter provides the necessary power demand for the supercapacitor. The turn-ratio of a high-frequency transformer effects on the efficiency of the converter, therefore the turn-ratio is considered in the design of the converter. The converter efficiency and control method is analysed. © 2012 IEEE.

File: 3_extract_relation/abstract/2-s2.0-84874458956.txt
This review covers recent advances in conjugated polymers and their application in energy storage. Conjugated polymers are promising cost-effective, lightweight, and flexible electrode materials. The operating principles of conjugated polymers are presented within the framework of their potential for energy storage. Special focus is given to polyaniline electrodes. Recent advances are reviewed including new methods of synthesis, nanostructuring, and assembly. Also, covered are applications that take full advantage of the mechanical properties of conjugated polymers and future applications of these novel materials. © 2013 Wiley Periodicals, Inc.
