Repository: tikam24/supercapacitor_database

# supercapacitor_database
 Supercapacitor database generated from scientific literature

File: 3_extract_relation/abstract/2-s2.0-84874481144.txt
A large scale of wind power integration can have negative impacts on the power grid due to randomness of wind power. How to smooth out the fluctuation of wind power using energy storage device has made improvements recently. The deficiencies in smoothing wind power fluctuation with single type of energy storage device are analyzed. A hybrid energy storage system consisting of supercapacitor and storage battery group is designed accordingly, and the control scheme for this hybrid system is also proposed to realize power smoothing. The proposed control scheme divides compensation power signal into a high-frequency signal and a low-frequency signal. In this way, the deficiencies in smoothing wind power fluctuation with single type of energy storage device can be made up to a certain extent. Besides, the dispatching expectation is taken into account in the smoothing process. Simulation results show that the designed hybrid energy storage system and proposed control scheme can smooth out the wind power fluctuation properly. © 2013 State Grid Electric Power Research Institute Press.

File: 3_extract_relation/abstract/2-s2.0-84874686280.txt
Micro and nanoporous carbon materials are critical for many innovative engineering applications. Such complex multi-scale porous materials have a confined fluid in the pore void: an electrolyte in the case of batteries and super-capacitors, molecular fluids (CH4, water, CO2) in the case of charcoal. The question that engineering scientists need to address today is how to integrate the physics of the fluid and solid behavior and their interactions into predictive engineering approaches. In this paper, I present how quantum and statistical physics concepts and methods can be used to put such porous carbon materials "under the nanoscope" that is, allowing the assessment of the sought behavior at nanoscales aiming at bridging to engineering applications. I first illustrate this approach by showing how to get realistic samples of porous carbon replica from porous oxides (zeolites) as new forms of porous carbons with ordered texture along with disordered forms such as saccharose cokes. Then I go on with presenting how quantum chemistry methods can be used to nail down fundamentals interaction processes for H2 adsorption. Once these relevant interactions are known, I will show their implementation in a grand canonical Monte-Carlo approach and their application in the case of H2 storage in alkaline doped version of these porous carbons. These are also experimentally and industrially considered as electrode materials in electrochemical energy storing devices (supercapacitor and batteries). I will present the first results on electronic conductivity of these new forms of porous carbons for different polarization conditions and show the importance of texture properties on ē-conductivity. Finally, addressing the influence of simple gases adsorption on the mechanical properties of these porous matrices, I will show how CO2 adsorption process significantly competes with the matrix elastic energy and can affectively reduce CO 2 sequestration in charcoal mines.Copyright © 2011 by World Scientific Publishing Co. Pte. Ltd.

File: 3_extract_relation/abstract/2-s2.0-84874689017.txt
This paper reports a spinel-type LiMn2O4/carbon nanotube (CNT) composite cathode material with high electrochemical performance for energy storage applications. The composite material is prepared by hydrothermal reaction between birnessite MnO2/multiwalled carbon nanotube (MWCNT) composite and LiOH solution, followed by heat treatment at 700 °C in air atmosphere, where the MnO2/MWCNT precursor is obtained by in situ redox reaction between KMnO4 solution and MWCNTs. The heat treated LiMn2O4/CNT composite material consists of well-crystallized spinel LiMn2O4 with small amount of enwrapped segmented carbon nanotubes, which is confirmed by X-ray diffraction and transmission electron microscopy. Electrochemical experimental results demonstrate that the LiMn2O4/CNT composite material heat treated for 8 h exhibits high specific capacity and excellent high-rate capability in 5 M LiNO3 aqueous electrolyte. The (LiMn 2O4/CNT)/5 M LiNO3/activated carbon hybrid supercapacitor with this LiMn2O4-based composite material as the cathode presents excellent high-power capability and good charge/discharge cyclability. © 2013 Elsevier B.V. All rights reserved.

File: 3_extract_relation/abstract/2-s2.0-84874693459.txt
A supercapacitor in a flexible wire format has potential advantages that are described in this paper. Polyaniline composite fibers incorporated with aligned multi-walled carbon nanotubes are first synthesized with high mechanical strength and electrical conductivity through an easy electrodeposition process, and two robust composite fibers have then been twisted to produce microsupercapacitor wires with a specific capacitance of 274 F g-1 or 263 mF cm-1. These energy storage wires are light-weight, flexible, strong and weavable for promising applications in various fields. © 2013 The Royal Society of Chemistry.

File: 3_extract_relation/abstract/2-s2.0-84874826859.txt
Nearly X-ray amorphous hollow sphere manganese oxides (hollow sphere MnO2) have been synthesized by a carboxylic acid-mediated system containing KMnO4 and Na2S2O4 under ambient conditions for supercapacitor applications. The product was characterized by powder XRD, Raman spectroscopy and thermal analysis. SEM and TEM were used to investigate the morphology of MnO2. The as-prepared MnO2 was X-ray amorphous and had particles in the size range 0.1-1 μm. A mechanism has been proposed for the formation of hollow sphere structures in the micro-emulsion medium. Upon annealing the sample at temperatures greater than 500 °C, the amorphous MnO2 transforms into Mn2O3. Cyclic voltammetry and galvanostatic charge-discharge cycling were used to evaluate the electrochemical performance. The initial discharge capacities were found to be 283 and 188 F g-1 in 0.1 M Ca(NO3)2 and 0.1 M Na2SO4, respectively, at a current density of 0.5 mA cm-2. The higher specific capacitance in the electrolyte with a bivalent cation is attributed to the reduction of two Mn4+ to Mn3+ by each of the bivalent cations present in the electrolyte. © The Royal Society of Chemistry 2013.

File: 3_extract_relation/abstract/2-s2.0-84874936736.txt
In this study, graphene/Co3O4 composites are prepared through a simple process under mild hydrothermal conditions. Sodium carbonate (Na2CO3) can produce many OH- and CO 32- ions after dissolution and hydrolysis in a water-isopropanol system, thereby making it applicable as both depositing agent and reducing agent in the synthesis of graphene/Co2(OH) 2CO3 composites. Remarkably, the galvanosta charge-discharge test shows that the specific capacitance value of the as-obtained composites reaches a high value of 443 F g-1 at a high current density of 5 A g-1, which is significantly improved in relation to Co3O4, and the capacitance retains 54% of capacitance at 60 A g-1. The fact that the specific capacitance remains 97.1% after 1000 continuous charge-discharge cycles at 10 A g -1 indicates that the as-prepared material has an excellent cycle life. The effect of the feeding ratios between Co3O4 and graphite oxide on the electrochemical performance has also been studied. © 2013 Elsevier Ltd. All rights reserved.

File: 3_extract_relation/abstract/2-s2.0-84874967883.txt
The fast growing interest in portable electronic devices and electric vehicles has stimulated extensive research in high performance energy storage devices, such as supercapacitors. Nanostructured electrodes can achieve high electrochemical performances in supercapacitors owing to their high surface atom ratio, tuneable texture and unique size-dependent properties that can afford effective electrolyte diffusion and improved charge transportation and storage during charging-discharging. This review reports on the recent progress in designing and fabricating different kinds of nanostructured electrodes, including electrical double layer based electrodes such as porous carbons and graphene, and Faradic reaction based electrodes such as metal oxides/hydroxides and conductive polymers. Furthermore, the review also summarizes the advances of hybrid electrodes, which store charges by both mechanisms, such as porous carbons-metal oxides/hydroxides, porous carbons-conductive polymers, graphene-metal oxides/hydroxides, and graphene-conductive polymers. Finally, we provide some perspectives as to the future directions of this intriguing field. © 2013 The Royal Society of Chemistry.

File: 3_extract_relation/abstract/2-s2.0-84874980701.txt
Nickel hydroxide mesoporous structures are synthesized by a simple method in the presence of different additives (oxalic acid, aminoacetic acid, and sulfosalicylic acid). Structural characterizations reveal that the additives can affect the crystal structure, increase the specific surface area, and reduce the pore size of the products. The electrochemical properties of the synthesized Ni(OH)2 samples are dependent on their crystal phase, surface area, and pore size distribution. Mesoporous β-Ni(OH)2 with poor crystallinity shows high specific capacitances at different current densities and excellent cycling ability. A highest specific capacitance of 1,693 F g-1 can be achieved at a scan rate of 5 mV s-1. The results suggest its potential application in electrochemical supercapacitors. © 2012 Springer-Verlag.

File: 3_extract_relation/abstract/2-s2.0-84875018343.txt
NiO nanostructures with three distinct morphologies were fabricated by a sol-gel method and their morphology-dependent supercapacitor properties were exploited. The nanoflower- shaped NiO with a distinctive three-dimensional (3D) network and the highest pore volume shows the best supercapacitor properties. The nanopores in flower-shaped nanostructures, offering advantages in contact with and transport of the electrolyte, allow for 3D nanochannels in NiO structure, providing longer electron pathways. The XPS and EIS data of the NiO nanostructure confirm that the flower-shaped NiO, which has the lowest surface area among the three morphologies, was effectively optimized as a superior electrode and yielded the greatest pseudocapacitance. This study indicates that forming a 3D nanonetwork is a straightforward means of improving the electrochemical properties of a supercapacitor. © 2013 American Chemical Society.

File: 3_extract_relation/abstract/2-s2.0-84875075177.txt
We have fabricated nanocomposite electrode materials consisting of manganese-molybdenum mixed oxide and carbon nanotubes (CNTs) for supercapacitor application. The process involves electrophoretic deposition (EPD) of multi-walled CNTs onto an ITO electrode, followed by anodic deposition of Mn-Mo oxide from an aqueous MnSO4 solution with MoO4 2- anions. The composite electrodes with a variety of combinations of Mn-Mo oxide and CNTs were evaluated systematically with the aim of maximizing the capacitive properties of the oxide. Optimization led to a high specific capacitance of 408 F g-1 (2 mV s-1) with an area-normalized capacitance of 31 mF cm-2. ©The Electrochemical Society.

File: 3_extract_relation/abstract/2-s2.0-84875096359.txt
This paper present experiment made to compare the charging and discharging capability between lithium-ion battery and super-capacitor for slow charge rate. The lithium ion battery and super-capacitor were both discharge to 0% state of charge, SOC and charged up to 63% SOC. DC supply and photovoltaic solar panel as the power source for charging. The trends in charging characteristics for both energy storage devices were observed. It is observed that the super-capacitor can act as an energy storage based on the charge and discharge pattern from the experiment. © 2012 Universitas Indonesia.

File: 3_extract_relation/abstract/2-s2.0-84875213691.txt
Partially graphitized ginkgo-based activated carbon (GGAC) is fabricated from ginkgo shells by pyrolysis, KOH activation and heat treatment using cobalt nitrate as graphitization catalyst. The graphitization temperature is 900 °C. The GGAC has a microporous structure and its specific surface area is 1775 m2 g-1. XRD patterns show that the carbon becomes more graphitic after heat treatment. The specific capacitance of the GGAC reaches to 178 F g-1 at a potential scan rate of 500 mV s -1, which is superior to that of commercial activated carbons and ordered mesoporous carbons. The high electrochemical performance of the GGAC is attributed to its good electronic conductivity and high surface area. Partially graphitized activated carbon is a promising electrode material for electrochemical supercapacitors with high rate performance. © 2013 Elsevier Ltd. All rights reserved.

File: 3_extract_relation/abstract/2-s2.0-84875448611.txt
Supercapacitors are electrochemical energy-storage devices that exploit the electrostatic interaction between high-surface-area nanoporous electrodes and electrolyte ions. Insight into the molecular mechanisms at work inside supercapacitor carbon electrodes is obtained with 13 C and 11 B ex situ magic-angle spinning nuclear magnetic resonance (MAS-NMR). In activated carbons soaked with an electrolyte solution, two distinct adsorption sites are detected by NMR, both undergoing chemical exchange with the free electrolyte molecules. On charging, anions are substituted by cations in the negative carbon electrode and cations by anions in the positive electrode, and their proportions in each electrode are quantified by NMR. Moreover, acetonitrile molecules are expelled from the adsorption sites at the negative electrode alone. Two nanoporous carbon materials were tested, with different nanotexture orders (using Raman and 13 C MAS-NMR spectroscopies), and the more disordered carbon shows a better capacitance and a better tolerance to high voltages. © 2013 Macmillan Publishers Limited. All rights reserved.

File: 3_extract_relation/abstract/2-s2.0-84875462059.txt
Graphene-based electrodes have been widely tested and used in electrochemical double layer capacitors due to their high surface area and electrical conductivity. Nitrogen doping of graphene has recently been demonstrated to significantly enhance capacitance, but the underlying mechanisms remain ambiguous. We present the doping effect on the interfacial capacitance between graphene and [BMIM][PF6] ionic liquid, particularly the relative changes in the double layer and electrode (quantum) capacitances. The electrode capacitance change was evaluated based on density functional theory calculations of doping-induced electronic structure modifications in graphene, while the microstructure and capacitance of the double layers forming near undoped/doped graphene electrodes were calculated using classical molecular dynamics. Our computational study clearly demonstrates that nitrogen doping can lead to significant enhancement in the electrode capacitance as a result of electronic structure modifications while there is virtually no change in the double layer capacitance. This finding sheds some insight into the impact of the chemical and/or mechanical modifications of graphene-like electrodes on supercapacitor performance. © 2013 American Chemical Society.

File: 3_extract_relation/abstract/2-s2.0-84875528235.txt
A template-free method is presented to synthesize polyaniline nanowire-pillared graphene by melamine initiated nucleation. Polyaniline nanowire morphology was readily controlled by tailoring the amount of melamine. Polyaniline nanowires produced at optimized condition were vertically aligned on graphene sheets, and showed uniform diameter, length, and inter-nanowire spacing. The nanowire diameter was as small as ̃20 nm. The resultant specific capacitance of polyaniline nanowire-pillared graphene electrode was as high as 625 F/g. Electrochemical impedance test indicated that the as-synthesized structure significantly facilitated ion diffusion and exchange. The supercapacitor was very stable and more than 70% of capacitance was retained after 1000 cycles. © 2013 Copyright Taylor & Francis Group, LLC.

File: 3_extract_relation/abstract/2-s2.0-84875619653.txt
As a novel energy storage system, supercapacitors with characteristics of long cycle-life and high rate charge discharge capability, can be applied in many fields. The performance of the electrode material is the most important factor affecting the nature of supercapacitor. MnO2 has advantages in price, environmental friendliness, and easy access. The energy storage mechanism of manganese dioxides electrode materials for supercapacitor was described, and the relationship between nano manganese dioxide microscopic structure and its electrochemical properties was analyzed. The recent developments of synthesis, doping modification, and compounding methods of manganese dioxide-based materials were reviewed from the angle of nanometer manganese dioxides preparation and its comprehensive modification. The main development directions of manganese dioxide-based electrodes for EC application were presented. © All Rights Reserved.

File: 3_extract_relation/abstract/2-s2.0-84875625432.txt
High power electrochemical double layer capacitors (also called supercapacitors) rely on highly conductive electrode materials with a large specific surface area, which is easily accessible for ions. Exohedral materials with a large ion-accessible outer surface and little or no porosity within the particles are particularly attractive for supercapacitor electrodes because they decrease mass transport limitations and enable very high charge/discharge rates. This study focuses on the investigation of charge induced expansion effects of spherical exohedral carbons, that is, onion-like carbons (OLC, diameter: 5-7 nm) and carbon black (diameter: ≈40 nm). Employing electrochemical in-situ dilatometry we studied the expansion behavior within ±1 V potential window versus carbon in an organic electrolyte (tetraethylammonium-tetrafluoroborate in acetonitrile). The expansion had a very small amplitude (<0.2% at ±0.08 C·m-2 accumulated charge; i.e., approximately ±1 V versus carbon) and was fully reversible. This was explained by ion adsorption on the exohedral carbons. Molecular dynamics (MD) simulations were employed to calculate the solvation shell of the respective cation and anion and the results were used to further evaluate the measured expansion. In summary, the experiments and simulations revealed that ion intercalation or ion sieving, which are commonly found in microporous (endohedral) carbons, were absent. Finally, low sweep rates resulted in a slight electrode compaction on a cycle-by-cycle basis, which can be explained by charge-induced restructuring of the nanoparticle network. Copyright © 2012 The Electrochemical Society.

File: 3_extract_relation/abstract/2-s2.0-84875643620.txt
Development of nanostructured materials with enhanced redox reaction capabilities is important for achieving high energy and power densities in energy storage systems. Here, we demonstrate that the nanohybridization of ionic liquids (ILs, 1-butyl-3-methylimidazolium tetrafluoroborate) and cobalt hydroxide (Co(OH)2) through ionothermal synthesis leads to a rapid and reversible redox reaction. The as-synthesized IL-Co(OH)2 has a favorable, tailored morphology with a large surface area of 400.4 m 2/g and a mesopore size of 4.8 nm. In particular, the IL-Co(OH) 2-based electrode exhibits improvement in electrochemical characteristics compared with bare Co(OH)2, showing a high specific capacitance of 859 F/g at 1 A/g, high-rate capability (∼95% retention at 30 A/g), and excellent cycling performance (∼96% retention over 1000 cycles). AC impedance analysis demonstrates that the introduction of ILs on Co(OH) 2 facilitates ion transport and charge transfer: IL-Co(OH) 2 shows a higher ion diffusion coefficient (1.06 × 10 -11 cm2/s) and lower charge transfer resistance (1.53 Ω) than those of bare Co(OH)2 (2.55 × 10-12 cm2/s and 2.59 Ω). Our density functional theory (DFT) calculations reveal that the IL molecules, consisting of anion and cation groups, enable easier hydrogen desorption/adsorption process, that is, a more favorable redox reaction on the Co(OH)2 surface. © 2013 American Chemical Society.

File: 3_extract_relation/abstract/2-s2.0-84875683271.txt
In the development of energy-storage devices, simultaneously achieving high power and large energy capacity at fast rate is still a great challenge. In this paper, the synergistic effect of structure and doping in the graphene is demonstrated for high-performance lithium storage with ulftrafast and long-cycling capabilities. By an in situ constructing strategy, hierarchically porous structure, highly conductive network, and heteroatom doping are ideally combined in one graphene electrode. Compared to pristine graphene, it is found that the degree of improvement with both structure and doping effects is much larger than the sum of that with only structure effect or doping effect. Benefitting from the synergistic effect of structure and doping, the novel electrodes can deliver a high-power density of 116 kW kg-1 while the energy density remains as high as 322 Wh kg-1 at 80 A g-1 (only 10 s to full charge), which provides an electrochemical storage level with the power density of a supercapacitor and the energy density of a battery, bridging the gap between them. Furthermore, the optimized electrodes exhibit long-cycling capability with nearly no capacity loss for 3000 cycles and wide temperature features with high capacities ranging from -20 to 55 C. © 2013 American Chemical Society.

File: 3_extract_relation/abstract/2-s2.0-84875713051.txt
Highly conductive PPy/graphene nanosheets/rare earth ions (PPy/GNS/RE 3+) composites were prepared via in situ polymerization with p-toluenesulfonic acid as a dopant and FeCl3 as an oxidant. The effects of GNS and RE3+ on the electrical conductivity of the composites were investigated. The results showed that the GNS as a filler had effect on the conductivity of PPy/GNS/RE3+ composites, which played an important role in forming a conducting network in PPy matrix. The microstructures of GNS and PPy/GNS/RE3+ were characterized by the SEM and TEM examinations. It was found that GNS and PPy nanospheres formed a uniform composite with the PPy nanospheres absorbed on the GNS surface and/or filled between the GNS. Such uniform structure together with the observed high conductivities afforded high specific capacitance when used as supercapacitor electrodes. A specific capacitance of as high as 238 F/g at a current density of 1 A/g was achieved over the PPy/GNS/Eu3+ composite. © 2013 Elsevier B.V.

File: 3_extract_relation/abstract/2-s2.0-84875746283.txt
Conducting nanowires are of particular interest in energy-related research on devices such as supercapacitors, batteries, water splitting electrodes and solar cells. Their direct electrode/current collector contact and highly conductive 1D structure enable conducting nanowires to provide ultrafast charge transportation. In this paper, we report the facile synthesis of nickel cobalt layered double hydroxides (LDHs) on conducting Zn2SnO4 (ZTO) and the application of this material to a supercapacitor. This study also presents the first report of an enhancement of the active faradic reaction sites (electroactive sites) resulting from the heterostructure. This novel material demonstrates outstanding electrochemical performance with a high specific capacitance of 1805 F g-1 at 0.5 A g-1, and an excellent rate performance of 1275 F g-1 can be achieved at 100 A g -1. Furthermore, an asymmetric supercapacitor was successfully fabricated using active carbon as a negative electrode. This asymmetric device exhibits a high energy density of 23.7 W h kg-1 at a power density of 284.2 W kg-1. Meanwhile, a high power density of 5817.2 W kg -1 can be achieved at an energy density of 9.7 W h kg-1. More importantly, this device exhibits long-term cycling stability, with 92.7% capacity retention after 5000 cycles. © 2012 The Royal Society of Chemistry.

File: 3_extract_relation/abstract/2-s2.0-84875869050.txt
We successfully developed a graphene oxide-assisted electrophoretic deposition (EPD) method to prepare the porous hybrid graphene-carbon nanotube (G-CNT) layer on the carbon fiber surface of carbon cloth (CC). The as-fabricated flexible supercapacitor based on the G-CNT/CC electrodes shows significantly enhanced supercapacitor performance. © 2013 The Royal Society of Chemistry.

File: 3_extract_relation/abstract/2-s2.0-84876106104.txt
Electrochemical capacitors, also known as supercapacitors or ultracapacitors, have received much attention from research and development to industrialization, owing to their promise to deliver high levels of electrical power and offer long operating lifetimes. They are considered ideal candidates for energy storage in high-power applications. Benefiting from intensive nanoscale research in recent decades, remarkable improvements and development of supercapacitive energy storage systems have been achieved. Both the energy density and power density for supercapacitors have been substantially improved. In this review article, we endeavor to assess the profound impacts of nanoscale research on the development of supercapacitors, in terms of the substantial improvement of capacitive performance for electrode materials, and revolutionary advances in electrode and device configurations. In addition, recent progress in basic energy storage mechanisms and prototypes of supercapacitors are also reviewed, including a new kinetically-favored intercalation mechanism introduced for the first time. The review concludes with descriptions of the demonstration of already-realized practical applications of commercially-available supercapacitor devices, especially focusing on real usage in vehicles that are highly anticipated by future communities to further heighten the wide attention on clean energy storage systems. © 2013 Taylor & Francis Group, LLC.

File: 3_extract_relation/abstract/2-s2.0-84876141961.txt
In the recent times, as applications of Wireless Sensor Network (WSN) are growing, attention is being paid to running WSN on alternate sources of energy enabling longevity of sensor node. opticalCENSE is one such application of sensor network to measure the parameters inside a Tokamak (a type of a Nuclear Fusion Reactor), where we are investigating the use of optical link for communication. Tokamak is a device used to magnetically confine the plasma at high temperatures. Once the node is placed inside reactor, it is very difficult to take it out. In such harsh conditions, battery operated sensor nodes cannot be used, so we are investigating the use of radio frequencies (RF) present inside the Tokamak to recharge the battery or other energy storage device. Thus a system for harvesting radio frequencies is proposed and being developed using state of art harvesting and storage technologies. The prototype is designed and tested for efficiency using two energy buffers, Supercapacitor and Thin Film batteries. This paper discusses the aspects of energy harvesting with respect to opticalCENSE which pertains to using RF as energy source, energy buffer technology and design constraints while designing such sensor nodes. RF source at a particular frequency was used to test the system to charge the energy buffers efficiently. © 2012 IEEE.

File: 3_extract_relation/abstract/2-s2.0-84876278341.txt
The morphology evolution of the Ni-Co binary hydroxides was studied varying from nanosheets, to nanoplate-nanospheres, to nanorods and to a nanoparticle geometry by simply controlling the Co:Ni ratio in the initial reactant. High capacitances of 1030 F g-1 and 804 F g-1 can be achieved in the 1-D nanorod morphology at mass loading of 1 mg cm-2 and 2.8 mg cm-2 at a current density of 3 A g-1, respectively. To demonstrate its practical application, the binary hydroxide electrode was coupled with chemically-reduced graphene (CG) forming an asymmetric supercapacitor in order to improve the potential window and thus energy density. The asymmetric supercapacitor delivers a high energy density of 26.3 Wh kg -1 at the power density of 320 W kg-1. The approach of controlling morphology and crystallinity of the binary system for optimizing supercapacitive performance may be applied developing other promising multiply metal hydroxide/oxide systems for supercapacitor applications. © 2013 Elsevier B.V. All rights reserved.

File: 3_extract_relation/abstract/2-s2.0-84876342162.txt
BACKGROUND: Recently, various composites of carbon nanomaterials and conducting polymers have been actively investigated as potential electrode materials for supercapacitors which can store and deliver large amounts of electrical energy promptly. Harsh chemical or complex electrodeposition methods have been studied to prepare such composites. In this report, the mild and simple enzymatic catalysis of horseradish peroxidase (EC 1.11.1.7) in aqueous solutions (pH 4.0) was utilized for the first time to prepare composites of multiwalled carbon nanotubes and polypyrrole. RESULTS: Electron micrographs show that in situ enzymatic reaction by horseradish peroxidase enables the uniform coating of multiwalled carbon nanotubes with polypyrrole without containing the polymer aggregates. The specific capacitance of the composites (46.2 F g-1) measured with a two-electrode cell containing an electrolyte of 1 mol L-1 NaNO3 increased more than four-fold compared with that obtained with bare multiwalled carbon nanotubes (10.8 F g-1). CONCLUSIONS: Horseradish peroxidase-catalyzed in situ synthesis of the composites of multiwalled carbon nanotubes and polypyrrole requires neither the derivatization of multiwalled carbon nanotubes and/or pyrrole monomers nor the post-doping of the synthesized composites to enhance the capacitance of the composites. © 2012 Society of Chemical Industry.

File: 3_extract_relation/abstract/2-s2.0-84876407330.txt
Uniform nanostructures of cobalt hydroxide were successfully prepared by a low-temperature electrochemical method via galvanostatically deposition from a 0.005 M Co(NO 3 ) 3 bath at 10 °C. The XRD and FT-IR analyses showed that the prepared sample has a single crystalline hexagonal phase of the brucite-like Co(OH) 2 . Morphological characterization by SEM and TEM revealed that the prepared β-Co(OH) 2 was composed of uniform compact disc-like nanostructures with diameters of 40-50 nm. The electrochemical performance of the prepared β-Co(OH) 2 was evaluated using cyclic voltammetry and charge-discharge tests. A maximum specific capacitance of 736.5 F g -1 was obtained in aqueous 1 M KOH with the potential range of -0.2-0.5 V (vs. Ag/AgCl) at the scan rate of 10 mV s -1 , suggesting the potential application of the prepared nanostructures as an electrode material in electrochemical supercapacitors. The results of this work showed that the low-temperature cathodic electrodeposition method can be recognized as a new and facile route for the synthesis of cobalt hydroxide nanodiscs as a promising candidate for the electrochemical supercapacitors. © 2013 Elsevier B.V. All rights reserved.

File: 3_extract_relation/abstract/2-s2.0-84876474029.txt
We report a simple yet efficient method to synthesize phosphorus- and nitrogen-co-doped glucose-derived microporous carbons with a simple inorganic salt (ammonium phosphate) as the single phosphorus and nitrogen source. The obtained products are typical microporous carbons with low surface area and narrow pore size distribution. The doping amount of oxygen, nitrogen, and phosphorus and the population of various functionalities were not only temperature-dependent, but also correlated with each other. The resultant samples exhibit a specific capacitance of 183.8 F g-1, a capacitance retention ratio of over 90%, and an operating voltage up to 1.4 V in an alkaline electrolyte of 6 M KOH. The promising electrochemical performances can be attributed to the synergetic effect of (1) pseudocapacitance that originated from rich and tunable surface group by co-doping of phosphorus and nitrogen; and (2) the electric double layer capacitance that came from the uniform porosities developed by in situ activation. © 2013 Elsevier B.V. All rights reserved.

File: 3_extract_relation/abstract/2-s2.0-84876481152.txt
Porous Co16S16O96 (COD database code: 591-0314) nanosheets have been fabricated by a simple and low-cost hydrothermal approach. The as-fabricated Co16S16O96 nanostructures are characterized by a porous interconnected sheet-like network and prove to be highly crystalline. Electrochemical tests reveal that the Co16S16O96 nanosheets can be reversibly charged and discharged in a potential window between -0.05 and 0.4 V vs. saturated calomel electrode at various specific current densities ranging from 0.5 A g-1 to 50 A g-1. The specific capacitance of these nanosheets is 333 F g-1 at 1 A g-1 in the beginning of cycling test, and increases with cycle numbers up to 386 F g-1, then remaining constant till 4000 cycles. More remarkably, even at a current density as high as 50 A g-1, the nanosheets still possess a specific capacitance of 170 F g-1, and only lose 15.3% of the initial capacitance value after 4000 cycles, showing great promise for use as high-performance supercapacitor electrodes. © 2013 Elsevier B.V. All rights reserved.

File: 3_extract_relation/abstract/2-s2.0-84876572769.txt
Na-doped Birnessite-type manganese oxide (δ-MnO2) has been synthesized using the chemical method and characterized through X-ray diffraction and SEM, showing the lamellar structure and high crystal structure. A comparative study of the electrochemical performances of this material with those of the commercial Cryptomelane-type MnO2 has then been undertaken in ten neutral aqueous electrolytes for supercapacitor applications. Aqueous electrolytes, containing a lithium salt, LiX (where X = SO 42-, NO3-, CH3CO 2-, CH3SO3-, ClO 4-, C7H15CO2-, TFSI-, Beti-, BOB-, or Lact-), have been first prepared under neutral pH conditions to reach the salt concentration, providing the maximum in conductivity. Their transport properties are then investigated through conductivities, viscosities, and self-diffusion coefficient measurements. Second, the thermal behaviors of these electrolytic aqueous solutions are then evaluated by using a differential scanning calorimeter from (213.15 to 473.15) K in order to access their liquid range temperatures. Cyclic voltammograms (CV) in three electrode configurations are thereafter investigated using Na Birnessite and Cryptomelane as working electrode material from (-0.05 to 1.5) V versus Ag/AgCl at various sweep rates from (2 to 100) mV·s-1. According to anion nature/structure and manganese oxide material type, different CV responses are observed, presenting a pure capacitive profile for Beti- or C6H 13CO2- and an additional pseudocapacitive signal for the smallest anions, such as ClO4- and NO 3-. The capacitances, energies, and efficiencies are finally calculated. These results indicate clearly that electrolytes based on a mineral lithium salt under neutral pH condition and high salt concentration (up to 5 mol·L-1) have better electrochemical performances than organic ones, up to 1.4 V with good material stability and capacity retention. The relationship between transport properties, electrostatic and steric hindrance considerations of hydrated ions, and their electrochemical performances is discussed in order to understand further the lithium intercalation-deintercalation processes in the lamellar or tunnel structure of investigated MnO2. © 2013 American Chemical Society.

File: 3_extract_relation/abstract/2-s2.0-84876687834.txt
The effect of ultrasonic treatment and modification with nitric acid of activated carbon obtained from fruit stones, on the parameters of electric double-layer (EDL) as well as on farad-volt characteristics of its boundary with electrolyte 7.6 m KOH, 4 m KI and 2 m ZnI2 aqueous solutions has been studied by means of precision porometry, cyclic voltamperometry, electrochemical impedance spectroscopy and computer simulation methods. It is shown that HNO3 treatment results in an increase of the electrostatic capacitance up to 202 F/g in 7.6 m KOH-solution as well as pseudocapacitance up to 1250 F/g in 4 m KI. This increase is supposed to be related both with hydrophilicity and with an increase of the density of states on Fermi level. The ultrasonic treatment enables one to significantly increase (more than 200 times) the density of states on Fermi level which in turn causes both quantitative and qualitative changes in farad-volt dependences. A hybrid supercapacitor with specific capacitance of 1100 F/g and specific energy of 49 Wh/kg per active mass of two electrodes was developed. © 2013 Elsevier B.V. All rights reserved.

File: 3_extract_relation/abstract/2-s2.0-84876727261.txt
A kind of coral-like porous MnO2 nanostructure film has been formed on stainless steel using a facile ZnO-nanorod-array-mediated technique by a hydrothermal method. Thus-constructed electrode materials for supercapacitors exhibit a high specific capacitance of 221 F g-1 at 0.5 A g -1 and excellent cycle ability with 86% retention after 3000 cycles at 5 A g-1. The excellent electrochemical performance of the electrode materials is considered to be originated from the porous and hierarchical three-dimensional MnO2 nanostructure on the conductive stainless steel substrate. © 2013 Elsevier B.V. All rights reserved.

File: 3_extract_relation/abstract/2-s2.0-84876852523.txt
A controllable one-pot method to synthesize N-doped ordered mesoporous carbons (NMC) with a high N content by using dicyandiamide as a nitrogen source via an evaporation-induced self-assembly process is reported. In this synthesis, resol molecules can bridge the Pluronic F127 template and dicyandiamide via hydrogen bonding and electrostatic interactions. During thermosetting at 100 °C for formation of rigid phenolic resin and subsequent pyrolysis at 600 °C for carbonization, dicyandiamide provides closed N species while resol can form a stable framework, thus ensuring the successful synthesis of ordered N-doped mesoporous carbon. The obtained N-doped ordered mesoporous carbons possess tunable mesostructures (p6m and Im3̄m symmetry) and pore size (3.1-17.6 nm), high surface area (494-586 m2 g-1), and high N content (up to 13.1 wt%). Ascribed to the unique feature of large surface area and high N contents, NMC materials show high CO2 capture of 2.8-3.2 mmol g-1 at 298 K and 1.0 bar, and exhibit good performance as the supercapacitor electrode with specific capacitances of 262 F g -1 (in 1 M H2SO4) and 227 F g-1 (in 6 M KOH) at a current density of 0.2 A g-1. Copyright © 2013 WILEY-VCH Verlag GmbH & Co. KGaA, Weinheim.

File: 3_extract_relation/abstract/2-s2.0-84876934720.txt
Binderless monoliths of supercapacitor electrodes were prepared by the carbonization (N2) and activation (CO2) of green monoliths (GMs). GMs were made from mixtures of self-adhesive carbon grains (SACG) of fibers from oil palm empty fruit bunches and a combination of 5 & 6% KOH and 0, 5 & 6% carbon nanotubes (CNTs) by weight. The electrodes from GMs containing CNTs were found to have lower specific BET surface area (S BET). The electrochemical behavior of the supercapacitor fabricated using the prepared electrodes were investigated by electrochemical impedance spectroscopy (EIS) and galvanostatic charge-discharge (GCD). In general an addition of CNTs into the GMs reduces the equivalent series resistance (ESR) value of the cells. A cell fabricated using electrodes from GM with 5% CNT and 5% KOH was found to have the largest reduction of ESR value than that from the others GMs containing CNT. The cell has steeper Warburg's slope than that from its respective non-CNT GM, which reflect the smaller resistance for electrolyte ions to move into pores of electrodes despite these electrodes having largest reduction in specific BET surface area. The cell also has the smallest reduction of specific capacitance (Csp) and maintains the specific power range despite a reduction in the specific energy range due to the CNT addition.
