Repository: tikam24/supercapacitor_database

# supercapacitor_database
 Supercapacitor database generated from scientific literature

File: 3_extract_relation/abstract/2-s2.0-84876970591.txt
We report here a rapid process to synthesize microporous carbon from nongraphitic carbon source through microwave-assisted exfoliation in a non-inert environment. A ternary compound of potassium-nongraphitic carbon- tetrahydrofuran (THF) was prepared and then heating by microwave irradiation for 2 min widens the interstices between adjacent graphene layers in ternary compound, inducing microporous texture with a large amount of ultramicropores. Exploiting microwave heating allows for efficient and rapid synthesis of activated carbon compared with commonly used chemical activation process. After microwave irradiation on nongraphitic carbon, the constituent stacked graphene layers were broken and the specific surface area of 563 m2 g -1 was developed. The feasibility of an electrode material for supercapacitor was estimated by cyclic voltammetry and galvanostatic charge/discharge cycling. The specific areal capacitance reveals as high as 16.4 μF cm-2 in 1 M NaNO3 aqueous solution, which is significantly larger than values found in traditional activated carbons made for use in electrochemical double layer capacitors. Without restrictive processing conditions of chemical activation, microporous structure carbon can be efficiently and rapidly synthesized via microwave irradiation for possible electrochemical capacitor electrode. © 2013 Elsevier B.V. All rights reserved.

File: 3_extract_relation/abstract/2-s2.0-84877575964.txt
Zwitterionic p-aminobenzoate ion intercalated α-hydroxides of nickel and cobalt exfoliate in water. The hydroxide monolayers of nickel and cobalt could be co-stacked from a mixture of their colloidal dispersions by the addition of excess of nitrate ions resulting in hybrids in which the layers of the two hydroxides were randomly co-stacked. The α-hydroxide hybrids were explored for their potential as supercapacitor electrode materials. The specific capacitance of hybrids vary with [Ni]/[Co] ratio and a maximum capacitance of 990 F g-1 (at a current density of 1 A g-1) with good cycling stability was obtained for the hybrid with [Ni]/[Co] = 4. © 2013 Elsevier Ltd. All rights reserved.

File: 3_extract_relation/abstract/2-s2.0-84877575973.txt
Interesting thin film electrodes of nickel doped vanadium pentoxide with different levels of doping (2.5-10 wt.%) are prepared on FTO and glass substrate at 300 C using sol-gel spin coating method. The structural and morphological studies are made to understand the nature of the surface of the thin films. The electrochemical characteristics have been investigated through cyclic voltammetry and ac impedance spectroscopy measurements. The doping of nickel with β-V2O5 has led to enhanced intercalation and deintercalation of ions. β-V2O5 films with 5 wt.% of Ni exhibit the maximum specific capacitance of 417 F/g at a scan rate of 5 mV/s, with a good cyclic stability making it a promising candidate for supercapacitor application. © 2013 Elsevier Ltd. All rights reserved.

File: 3_extract_relation/abstract/2-s2.0-84877635782.txt
Ni@C core-shell composites with different crystal structures were synthesized by chemical reduction of nickel (II) acetate tetrahydrate using ethylene glycol as reducing agent and sodium citrate as a carbon source, followed by annealing at different temperatures in the nitrogen atmosphere. X-ray diffraction analysis indicates that the crystal structure of Ni is dependent on the annealing temperatures. At 250°C, both face-centered cubic and hexagonal closed-packed (hcp) phases of Ni coexist in the Ni@C composites, whereas there is only hcp phase Ni observed as being annealed at 300°C. The synthesized Ni@C composites were applied as electrode materials for supercapacitors and exhibited superior electrochemical performances. Especially, the electrode annealed At 250°C displays the highest specific capacitance of 530 F g-1 in 2 M KOH solution at a current density of 1 A g -1. In addition, the synthesized Ni@C composite electrodes also show excellent rate capability and cycle stability, presenting the promising potential as electrode material for supercapacitors. © 2013 Elsevier B.V. All rights reserved.

File: 3_extract_relation/abstract/2-s2.0-84877742960.txt
We report a novel approach to synthesize chemical vapor deposition-grown three-dimensional graphene nano-networks (3D-GNs) that can be mass produced with large-area coverage. Annealing of a PVA/iron precursor under a hydrogen environment, infiltrated into 3D-assembled-colloidal silicas reduces iron ions and generates few-layer graphene by precipitation of carbon on the iron surface. The 3D-GN can be grown on any electronic device-compatible substrate, such as Al2O3, Si, GaN, or Quartz. The conductivity and surface area of a 3D-GN are 52 S/cm and 1,025 m2/g, respectively, which are much better than the previously reported values. Furthermore, electrochemical double-layer capacitors based on the 3D-GN have superior supercapacitor performance with a specific capacitance of 245 F/g and 96.5% retention after 6,000 cycles due to the outstanding conductivity and large surface area. The excellent performance of the 3D-GN as an electrode for supercapacitors suggests the great potential of interconnected graphene networks in nano-electronic devices and energy-related materials.

File: 3_extract_relation/abstract/2-s2.0-84877753937.txt
This letter presents a new zero-voltage-switching (ZVS) isolated dc-dc converter which combines a boost half-bridge (BHB) cell and a full-bridge (FB) cell, so that two different type of power sources, i.e., both current fed and voltage fed, can be coupled effectively by the proposed converter for various applications, such as fuel cell and supercapacitor hybrid energy system. By fully using two high-frequency transformers and a shared leg of switches, number of the power devices and associated gate driver circuits can be reduced. With phase-shift control, the converter can achieve ZVS turn-on of active switches and zero-current switching (ZCS) turn-off of diodes. In this letter, derivation, analysis, and design of the proposed converter are presented. Finally, a 25-50 V input, 300-400 V output prototype with a 600 W nominal power rating is built up and tested to demonstrate the effectiveness of the proposed converter topology. © 1986-2012 IEEE.

File: 3_extract_relation/abstract/2-s2.0-84877758297.txt
A circuit topology based on accumulate-and-use philosophy has been developed to harvest RF energy from ambient radiations such as those from cellular towers. Main functional units of this system are antenna, tuned rectifier, supercapacitor, a gated boost converter and the necessary power management circuits. Various RF aspects of the design philosophy for maximizing the conversion efficiency at an input power level of 15 μW are presented here. The system is characterized in an anechoic chamber and it has been established that this topology can harvest RF power densities as low as 180 μW/m2 and can adaptively operate the load depending on the incident radiation levels. The output of this system can be easily configured at a desired voltage in the range 2.2-4.5 V. A practical CMOS load-a low power wireless radio module has been demonstrated to operate intermittently by this approach. This topology can be easily modified for driving other practical loads, from harvested RF energy at different frequencies and power levels. © 2012 Elsevier GmbH.

File: 3_extract_relation/abstract/2-s2.0-84877761746.txt
A novel three-dimensional (3D) network structure consisting of vertically aligned polyaniline array/graphene-film/polyaniline array was fabricated via multistep nanowire growth and graphene deposition. The choice of acid in the synthesis process plays a critical role in the morphology of 3D network structures and electrochemical performance. Using HClO4 helps to achieve more favorable porous morphology and led to better electrochemical properties. The 3D-network materials were used as supercapacitor electrode, and the electrochemical impedance results indicated that the charge transfer resistance was as low as ignorable. The ion diffusion resistance could be as low as 0.22 Ω due to the novel well-defined three-dimensional network structure. Ragone plots showed that this novel structure contributed to high power-density and energy-density. The optimal supercapacitor demonstrated a combination of high power-density (7622 W kg-1) and energy-density (126 Wh kg-1). © 2013 Elsevier Ltd. All rights reserved.

File: 3_extract_relation/abstract/2-s2.0-84877811080.txt
In this article, indigo carmine (IC) was introduced into poly(3,4-ethylenedioxythiophene)-poly(styrenesulfonate) (PEDOT-PSS) hydrogel by in situ polymerization to prepare PEDOT/IC composite hydrogel. The structural characterization of PEDOT/IC composite hydrogel was analyzed by Fourier-transform infrared spectroscopy (FTIR), UV-vis spectroscopy, X-Ray diffraction (XRD), and Scanning electron microscopy (SEM). The results indicated that IC was successfully introduced into PEDOT-PSS hydrogel. Electrochemical performances were investigated by cyclic voltammetry, galvostatic charge-discharge, and electrochemical impedance technology. The specific capacitance of PEDOT-PSS hydrogel was efficiently increased by the introduction of IC. The specific capacitance of PEDOT-PSS hydrogel increased first and then decreased with the increase of the concentration of IC. The specific capacitance of PEDOT-PSS hydrogel was increased from 38F/g to a maximum value of 123F/g (current density = 0.5 A/g) when the concentration of IC reached 5 mM. On the basis of cycle-life tests, the capacitance retention of about 68% for the PEDOT/IC composite hydrogel after 5000 cycles suggested a high cycle stability of PEDOT/IC composite hydrogel and its potential as an electrode material for supercapacitor applications. © 2013 Society of Plastics Engineers.

File: 3_extract_relation/abstract/2-s2.0-84877821367.txt
Multi-walled carbon nanotubes grown on the carbon paper substrate are prepared by in situ growth in a chemical vapor deposition system. Co(OH) 2 is deposited on carbon nanotubes/carbon paper by electrodeposition methods. SEM images show that the successful growth of nanometer-sized Co(OH)2 nanosheets on the surface of carbon nanotubes/carbon paper substrate. The electrodes of Co(OH)2/carbon nanotubes/carbon paper composite are investigated for their use in supercapacitors with cyclic voltammograms, chronopotentiometric measurements and electrochemical impedance spectroscopy. The composite electrode shows the largest specific capacitance of 1083 F g-1 at a current density of 0.83 A g-1 in 6 M KOH electrolyte. Furthermore, this composite exhibits good cycling stability and lifetime. The implanted CNTs between carbon paper and Co(OH)2 act as a good conductive medium for electrodes in supercapacitors, and the interconnected nanosheets of the Co(OH)2 can facilitate the contact of the electrolyte with active materials, and thus increase the capacitance. © 2013 Elsevier Ltd. All rights reserved.

File: 3_extract_relation/abstract/2-s2.0-84877928077.txt
The supercapacitor, because of its advantages of high specific power, quick charging or discharging with high current rates, and long cycle life, is an interesting choice for energy storage for applications where high power is needed for only a few seconds, such as pulse-power supply systems. Based on the use of supercapacitors all around the world, more and more attention is focused on the effects of temperature on their performance metrics such as capacitance, internal resistance, and efficiency. To predict the terminal voltage of supercapacitors at different temperatures, a three-branch RC equivalent circuit model is improved in this paper, and it can predict the terminal voltage up to 5 to 10 min after completion of charging or discharging. Initially, a typical three-branch RC equivalent circuit model without temperature parameter is used to simulate the pulse charging and discharging behavior of a specific commercial supercapacitor. Next, with the pulse charging and discharging experiment results under ?40 °C, ?20 °C, 0 °C, and 20 °C, all parameters in the circuit model are reset to a function of temperature, and the temperature dependence of parameters is discussed in detail and determined numerically. Finally, for the purpose of validating the correctness and the accuracy of the improved model, compared study of simulation results and experiment curves is done. Comparison results show that the fitting accuracy of the improved equivalent circuit model is satisfied in pulse charging and discharging at different temperature. © 1973-2012 IEEE.

File: 3_extract_relation/abstract/2-s2.0-84877975747.txt
The ever increasing penetration of renewable energy systems (RESs) in today deregulated intelligent power grids, necessitates the use of electrical storage systems. Energy storage systems (ESSs) are helpful to make balance between generation and demand improving the performance of whole power grid. In collaboration with RESs, energy storage devices can be integrated into the power networks to bring ancillary service for the power system and hence enable an increased penetration of distributed generation (DG) units. This paper presents different applications of electrical energy storage technologies in power systems emphasizing on the collaboration of such entities with RESs. The role of ESSs in intelligent micropower grids is also discussed where the stochastic nature of renewable energy sources may affect the power quality. Particular attention is paid to flywheel storage, electrochemical storage, pumped hydroelectric storage, and compressed air storage and their operating principle are discussed as well. The application of each type in the area of power system is investigated and compared to others. © 2013 Elsevier Ltd.

File: 3_extract_relation/abstract/2-s2.0-84878192812.txt
Manganese oxides with different structures and morphologies were synthesized by hydrothermally treating KMnO4 and MnSO4 with varying molar ratio. As the molar ratio of KMnO4 and MnSO4 is 6:1, the urchin-like δ-MnO2 superstructures with the diameter of 0.5-1 μm were prepared, which consist of agglomerate petal-shaped thin nanosheet. By adjusting the molar ratio of KMnO4 and MnSO4 to 2:3, the uniform α-MnO2 nanowires were fabricated with the diameter of 30 to 50 nm and the length up to 1 μm. With a decrease molar ratio of 1:3, the short rod-like β-MnO2 were obtained with the diameter of 500 nm and the length ranging from 2 to 4 μm. The electrochemical properties of obtained MnO2 samples as supercapacitor electrode materials were examined by cyclic voltammetry and galvanostatic charge-discharge in a three electrode system, the results indicated that spherical urchin-like δ-MnO2 possessed excellent supercapacitive performance. The specific capacitance of δ-MnO2 was about 162 F/g at a constant current of 1 A/g, which was much higher than the specific capacitance of α-MnO2 nanowires (62 F/g) and β-MnO2 nanorods (8 F/g).

File: 3_extract_relation/abstract/2-s2.0-84878342070.txt
3D hierarchical hollow urchin-shape α-MnO2 nanostructures have been synthesized using a simple one-step hydrothermal process in an acidic KMnO4 solution without employing any templates or surfactants. The structure and morphology of the products were characterized by XRD, FTIR, SEM and TEM. The hierarchical hollow urchins were found to be assembled from single crystalline α-MnO2 nanotubes. The formation mechanism of the unique superstructure was investigated systemically by varying the synthesis conditions. Electrochemical studies indicated that these α-MnO2 nanotubes-assembled hollow urchins exhibited favorable performance compared to the α-MnO2 nanorods-assembled microspheres as electrode materials in supercapacitor. Due to the distinct architecture of macroporous hollow structure and nanotubular building blocks, the sample delivered a specific capacitance of 123 F g-1 with superior rate capability. © 2013 Elsevier B.V. All rights reserved.

File: 3_extract_relation/abstract/2-s2.0-84878379274.txt
Co-Al layered double hydroxides (LDHs) have been found excellent supercapacitive behavior, however, little is known on their stability in alkali solutions. Here, a series of Co-Al LDHs with molar ratios of Co to Al between 1 and 9 synthesized by homogenously precipitation with urea were characterized. When the LDH materials are either soaked in alkali solutions or electrochemically charged/discharged on the electrodes, they transform into β-Co(OH)2. The transformation reaction accelerates as the Al content in the LDH materials decreases, or the ambient temperature and/or the alkali concentration for the soaking treatment increases. When the KOH concentration goes up from 6.0 mol l-1 to 7.0 mol l-1, there is a much greater decrease in mass of the residual solid, indicating that the transformation leaps in the 7.0 mol l-1 KOH solution. Elemental analyses on both the residual solid and the filtrate support those observations. Electrochemical characterization shows that the transformation reaction has great effects on the supercapacitive behaviors and cycling charge/discharge performances. For example, the specific capacitance of Co3.85Al(OH) 8.7(OCN)0.84(CO3)0.58·2.5H2O gives the maximum of 549.0 F g-1 at the 5th cycle under a specific current of 800 mA g-1, however, that of its residual solid after the soaking in 7.0 mol l-1 KOH for 5 h decreases to less than 80 F g -1 within the 200 cycles. In addition, the dissolution of Al(OH) 3 in the electrolyte and/or surface modification of Y, Er or Lu can improve the cycling charge/discharge performances because they can retard the transformation from LDH into β-Co(OH)2. © 2013 Elsevier Ltd. All rights reserved.

File: 3_extract_relation/abstract/2-s2.0-84878552422.txt
Although supercapacitors have higher power density than batteries, they are still limited by low energy density and low capacity retention. Here we report a high-performance supercapacitor electrode of manganese oxide/reduced graphene oxide nanocomposite coated on flexible carbon fiber paper (MnO 2-rGO/CFP). MnO2-rGO nanocomposite was produced using a colloidal mixing of rGO nanosheets and 1.8 ± 0.2 nm MnO2 nanoparticles. MnO2-rGO nanocomposite was coated on CFP using a spray-coating technique. MnO2-rGO/CFP exhibited ultrahigh specific capacitance and stability. The specific capacitance of MnO2-rGO/CFP determined by a galvanostatic charge-discharge method at 0.1 A g-1 is about 393 F g-1, which is 1.6-, 2.2-, 2.5-, and 7.4-fold higher than those of MnO2-GO/CFP, MnO2/CFP, rGO/CFP, and GO/CFP, respectively. The capacity retention of MnO2-rGO/CFP is over 98.5% of the original capacitance after 2000 cycles. This electrode has comparatively 6%, 11%, 13%, and 18% higher stability than MnO2-GO/CFP, MnO 2/CFP, rGO/CFP, and GO/CFP, respectively. It is believed that the ultrahigh performance of MnO2-rGO/CFP is possibly due to high conductivity of rGO, high active surface area of tiny MnO2, and high porosity between each MnO2-rGO nanosheet coated on porous CFP. An as-fabricated all-solid-state prototype MnO2-rGO/CFP supercapacitor (2 × 14 cm) can spin up a 3 V motor for about 6 min. © 2013 Elsevier Ltd. All rights reserved.

File: 3_extract_relation/abstract/2-s2.0-84878576224.txt
Two-dimensional mesoporous carbon sheet-like framework (MCSF) material has been prepared using mesoporous SiO2 nanosheet as template and coal tar pitch as carbon precursor. MCSF sheets consisting of numerous mesopores have a specific surface area of 582.7 m2 g-1. As a result, the MCSF electrode possesses a maximum specific capacitance of 264 F g-1 at 5 mV s-1, excellent rate capability (74% retention ratio at 1000 mV s-1), and impressive cycling stability with 91% initial capacitance retained after 5000 cycles at 200 mV s-1 in 6 mol L -1 KOH. MCSF symmetric supercapacitor exhibits a maximum energy density of 9.6 Wh kg-1 at 5 mV s-1 and a maximum power density of 119.4 kW kg-1 based on the total mass of the two electrodes in 1 mol L-1 Na2SO4 electrolyte. © 2013 Elsevier Ltd. All rights reserved.

File: 3_extract_relation/abstract/2-s2.0-84878679658.txt
HCl doped polyaniline (PANI) and Ru (III) doped polyaniline (Ru/PANI) have been successfully prepared by in situ oxidative polymerization method and the effect of transition metal incorporation in PANI backbone is investigated thoroughly by the execution of Fourier transform infrared spectroscopy (FT-IR) and Raman study. Moreover, to examine the change in surface and bulk morphology of the composites, the field emission scanning electron microscopy (FESEM) and transmission electron microscopy (TEM) have also been carried out, which revealed the agglomerated state of PANI after being Ru doped. The confirmation of the presence of Ru in the composite is achieved by the energy dispersive X-ray spectroscopy (EDS). Also, the electrochemical characterizations namely, cyclic voltammetry (CV), ac impedance spectroscopy (EIS), cyclic charge-discharge (CCD), of the composite was performed by conventional three-electrode system using 1 M H2SO4 electrolyte. On doping with Ru, an increment of specific capacitance of PANI from 160 F/g to 425 F/g has been achieved with a considerable increase in cycle stability. © 2013 World Scientific Publishing Company.

File: 3_extract_relation/abstract/2-s2.0-84878695348.txt
In this work, porous Co3O4 materials were prepared via a solid-state conversion process of a freshly prepared cobalt-based metal-organic framework (Co-MOF) crystal. Herein, the unique Co-MOF crystal was formed via the specific chemical coordination between the carboxylic ligand azobenzene-3,5,4′-tricarboxylic acid (H3ABTC) and the auxiliary ligand 4,4′-bipyridine (bpy) to construct 2-dimensional (2D) bilayer structural intermediates, which subsequently formed a 3D polycatenation supramolecular array architecture with the assistance of π-π stacking and hydrogen bonding interactions. Subsequently, porous Co3O4 particles were obtained by simple thermolysis of the Co-MOF crystals via a two-step calcination treatment. The results demonstrated that the as-made Co3O4 displays crystalline and well-defined porous features and can be applied as a supercapacitor electrode, and its energy storage performances were investigated in 2 M KOH electrolyte. The electrochemical results showed that the porous Co3O4 particles exhibit a high specific capacitance of 150 F g-1 at a current density of 1 A g-1 and retain slightly enhanced capacitance after 3400 cycles, which could be ascribed to its higher specific surface area and accessible channel structural features. The present approach is facile, controllable, and reproducible. Importantly, this specific solid-state thermal conversion strategy could be easily extended to prepare other porous metal and/or metal oxide nanomaterials with specific surface textures and morphologies. © The Royal Society of Chemistry 2013.

File: 3_extract_relation/abstract/2-s2.0-84878719115.txt
For practical applications, new supercapacitor electrode materials need to exhibit a high mass-specific capacitance (CM/F g-1), a high total-electrode capacitance (CE/F cm-2), and high stability during charge-discharge cycling. Very often, newly developed materials display high CM values for thin films (nm or μm thickness) but these rapidly drop off in the thicker electrode structures needed for commercial devices. In this work, we describe the fabrication of thick nanocomposites of polypyrrole (PPY) and cellulose nanocrystals (CNXLs) with consistently high capacitance (CM = 240 F g-1) and performance. C E of the PPY-CNXL nanocomposite increased linearly with increasing film thickness up to a value of 1.24 F cm-2 and this increased to a maximum of 1.54 F cm-2 for even thicker films where non-linear C E increases were due to electrolyte diffusion limitations. Testing of a symmetric supercapacitor with these high CE electrodes showed that it retained half of its initial capacity after 50000 charge-discharge cycles, demonstrating the excellent stability of PPY-CNXL supercapacitor electrode materials. © 2013 The Royal Society of Chemistry.

File: 3_extract_relation/abstract/2-s2.0-84878732398.txt
Self-organized nanoporous tin oxide films were fabricated by anodizing a tin substrate in an aqueous electrolyte containing oxalic or phosphoric acid. The films were characterized using FE-SEM, XRD, XPS, and TGA. In addition, the supercapacitive properties of the porous oxide films were measured using cyclic voltammetry and galvanostatic charge/discharge technique. The film demonstrated a maximum specific capacitance of 274 F g-1 with long life in electrochemical charge/discharge cycles. © 2013 The Royal Society of Chemistry.

File: 3_extract_relation/abstract/2-s2.0-84879093500.txt
To push the energy density limit of asymmetric supercapacitors (ASCs), a new class of anode materials is needed. Vanadium nitride (VN) holds great promise as anode material for ASCs due to its large specific capacitance, high electrical conductivity, and wide operation windows in negative potential. However, its poor electrochemical stability severely limits its application in SCs. In this work, we demonstrated high energy density, stable, quasi-solid-state ASC device based on porous VN nanowire anode and VO x nanowire cathode for the first time. The VOx//VN-ASC device exhibited a stable electrochemical window of 1.8 V and excellent cycling stability with only 12.5% decrease of capacitance after 10 000 cycles. More importantly, the VOx//VN-ASC device achieved a high energy density of 0.61 mWh cm-3 at current density of 0.5 mA cm-2 and a high power density of 0.85 W cm-3 at current density of 5 mA cm -2. These values are substantially enhanced compared to most of the reported quasi/all-solid-state SC devices. This work constitutes the first demonstration of using VN nanowires as high energy anode, which could potentially improve the performance of energy storage devices. © 2013 American Chemical Society.

File: 3_extract_relation/abstract/2-s2.0-84879275140.txt
Carbonated bacterial cellulose/grapheme (CBC/CCG)compositions were prepared by the ultrasonication and in situ reduced using hadrozine hydrate, with a mass ratio of graphene oxide (GO)/CBC, (7:3). Scanning electron microscopy (SEM), dynamic force microscopy(DFM), X-ray diffraction (XRD) and laser Raman spectroscopy (Raman) were used to characterize the samples. The capacitive behaviors of the CCG/CBC composite and CCG as electrodes for supercapacitors were compared in terms of cyclic voltammograms, charge-discharge curves and electrochemical impedance spectroscopy (EIS) in 6 mol/L aqueous KOH. The results show that the specific capacitance of CBC/CCG composites could be up to 168.99 F/g under the current density of 10 mA/cm2, which was superior to CCG of 87.79 F/g, indicating that CCG/CBC composites have good prospects for electrochemical applications.

File: 3_extract_relation/abstract/2-s2.0-84879359521.txt
A combined supercapacitor and electrolytic capacitor energy storage system offers efficiency improvements in excess of 10% when compared to a supercapacitor-only storage system used in short-duration (<1s), high-current discharge applications. The technique is suited to distributed generation applications where low-voltage ride through and grid code compliance are important considerations. A simplified mathematical model of the system compares well with more complex, established modelling approaches, and simulation and experimental results verify the proposed technique. © 2013 IEEE.

File: 3_extract_relation/abstract/2-s2.0-84879677148.txt
Potassium vapor was used to longitudinally split vertically aligned multiwalled carbon nanotubes carpets (VA-CNTs). The resulting structures have a carpet of partially split MWCNTs and graphene nanoribbons (GNRs). The split structures were characterized by scanning electron microscopy, transmission electron microscopy, atomic force microscopy, Raman spectroscopy and X-ray photoelectron spectroscopy. When compared to the original VA-CNTs carpet, the split VA-CNTs carpet has enhanced electrochemical performance with better specific capacitance in a supercapacitor. Furthermore, the split VA-CNTs carpet has excellent cyclability as a supercapacitor electrode material. There is a measured maximum power density of 103 kW/kg at an energy density of 5.2 Wh/kg and a maximum energy density of 9.4 Wh/kg. The superior electrochemical performances of the split VA-CNTs can be attributed to the increased surface area for ion accessibility after splitting, and the lasting conductivity of the structure with their vertical conductive paths based on the preserved GNR alignment. © 2013 American Chemical Society.

File: 3_extract_relation/abstract/2-s2.0-84879693379.txt
Spray deposited single-wall carbon nanotube (SWCNT) film electrodes comprising a randomly interconnected meso-porous network with high electrical conductivity and ionic mobility when immersed in an electrolyte have been investigated for applications in electrochemical capacitors. Layer-by-layer (LbL) spray deposition assembly of functionalised, oppositely charged (carboxylic COO- or amine NH3+) SWCNTs has been used to control the density and structure of sprayed electrodes, followed by vacuum and hydrogen heat treatment, and their electrochemical performance as a supercapacitor electrode assessed. Sprayed LbL SWCNT electrodes had faster charging and discharging kinetics than SWCNT-COOH electrodes, with a capacitance of 94 F g-1 compared with 63 F g-1 at 2 mV s-1 in a 1 M H2SO4 electrolyte; and LbL electrode capacitance was maintained to 91 F g-1 at 200 mV s-1. The capacitance of LbL SWCNT electrodes increased to 151 F g-1 at 2 mV s-1 after vacuum and H2 heat treatment that removed NH2 and COOH functional groups, and resulted in a hybrid microstructure of SWCNTs and multi-layer graphene sheets from unzipped SWCNTs. © 2013 Elsevier Ltd. All rights reserved.

File: 3_extract_relation/abstract/2-s2.0-84879700580.txt
Birnessite has been made in a number of morphologies through variation of reaction conditions in a simple templated hydrothermal synthesis. After processing into electrodes and testing in hybrid supercapacitor cells, good cycleability and a range of specific capacitances were observed. The most promising material, a birnessite nanotube, was extensively electrochemically tested at elevated temperatures. An increase in specific capacitance from 340 to 700 F g-1 was observed as the temperature was raised from 30 to 80°C but with an accompanying increase in current leakage. There was a drop in specific capacitance with cycling at elevated temperatures and, with the aid of electrochemical impedance spectroscopy data, inferences have been drawn regarding the effects of both cycling and time spent at elevated temperatures. ©The Electrochemical Society.

File: 3_extract_relation/abstract/2-s2.0-84879706596.txt
The proceedings contain 6 papers. The topics discussed include: electrochemical impedance spectroscopy of a porous graphite electrode used for Li-ion batteries with EC/PC based electrolytes; characterization of pretreated Co(OH)2-coated Ni(OH)2 positive electrode for Ni-MH batteries; CF/PAni/MWNT composites material, a novel electrode to supercapacitor; NO2 gas sensing using a CF/PAni composite as electrode; electrochemically fabricated nickel-tungsten nanowires; and a study of methanol oxidation by dynamic electrochemical impedance spectroscopy.

File: 3_extract_relation/abstract/2-s2.0-84879735942.txt
Despite its important contribution to the overall series resistance of a supercapacitor, little attention has been directed towards improving the performance of the separator. The present research examines the use of a number of commercially available materials as separators, and characterizes their performance under temperature conditions ranging from room temperature to a simulated Arctic environment. ©The Electrochemical Society.

File: 3_extract_relation/abstract/2-s2.0-84879749789.txt
In this work, the activated carbon was prepared from biowaste of Eichhornia crassipes by chemical activation method using KOH as the activating agent at various carbonization temperatures (600 °C, 700 °C and 800 °C). The disordered nature, morphology and surface functional groups of ACs were examined by XRD, SEM and FT-IR. The electrochemical properties of AC electrodes were studied in 1M H2SO4 in the potential range of -0.2 to 0.8 V using cyclic voltammetry (CV), galvanostatic charge-discharge and electrochemical impedance spectroscopy (EIS) techniques in a three electrode system. Subsequently, the fabricated supercapacitor using AC electrode delivered the higher specific capacitance and energy density of 509 F/g at current density of 1 mA/cm2 and 17 Wh/kg at power density of 0.416 W/g. © 2013 AIP Publishing LLC.

File: 3_extract_relation/abstract/2-s2.0-84879776106.txt
In order to improve the asymmetric fault ride-through capability of wind power generation system, asymmetric voltage and current can be decomposed into positive sequence, negative sequence and zero sequence components respectively via symmetrical component method. The mathematical models of grid side converter in static coordinate system and synchronous rotating coordinate system were given; predictive current control strategy proposed can achieve no static error tracking of current in each switching cycle, can eliminate the negative sequence current in asymmetric fault and wipe off the secondary ripple of the dc side capacitor voltage. The dc side supercapacitor circuit can prevent the dc side from over-voltage. The methods introduced in this study can improve the large grid asymmetric fault ride through capability of wind power generation system. Effectiveness of the proposed methods is verified by the numerical simulations. © Maxwell Scientific Organization, 2013.

File: 3_extract_relation/abstract/2-s2.0-84879826944.txt
The electrochemical activation of partially reduced graphite oxide (GOpr) with a layer spacing of 4.4 Å was monitored by in situ XRD. After anodic activation in 1 M TEABF4 in acetonitrile (AN) the interlayer spacing of the graphene planes was increased from 4.4 Å to about 13 Å as indicated by a new (001) peak in the XRD pattern at about 2θ = 3°. During subsequent charge discharge cycles this peak is stable and demonstrates the existence of stable pillars between the graphene layers, resulting in slit-like pores of about 1 nm between the graphene layers. While the respective expansion of the activated GOpr moieties is in the order of 300%, dilatometry measurements of the electrode indicate an expansion of 40% only. After activation a stable capacitance of up to 220 F/g is achieved for the activated GOpr. © 2013 Elsevier B.V. All rights reserved.

File: 3_extract_relation/abstract/2-s2.0-84879870053.txt
We report on the electrochemical performance of 500 F, 1100 F, and 2200 F lithium-ion capacitors containing carbonate-based electrolytes. First and second generation lithium-ion capacitors were cycled at temperatures ranging from −30 °C to 65 °C, with rates from 5 C to 200 C. Unlike acetonitrile-based electric double-layer capacitors, whose performance has been reported to be relatively insensitive to temperatures between −30 °C and 40 °C, lithium-ion capacitor performance degrades at low temperatures and displays characteristics typical of a lithium-ion battery. Three-electrode lithium-ion capacitor cycling tests revealed that reduced capacity at low temperatures is due to the polarization of the lithiated, negative electrode. The self-discharge of cells at the various temperatures was studied and compared to an electric double-layer capacitor and a lithium-ion battery cell. Lithium-ion capacitors and batteries were observed to have significantly lower self-discharge rates than electric double-layer capacitors. Accelerating rate calorimetry and differential scanning calorimetry were used to assess the thermal runaway behavior of full cells along with the thermal properties of the cell components. Our study showed that the thermal behavior of the lithium-ion capacitor is in between those of an electric double-layer capacitor and a lithium-ion battery.

File: 3_extract_relation/abstract/2-s2.0-84879871010.txt
Electric vehicles (EV) are considered as a strong alternative of internal combustion engine vehicles expecting lower carbon emission. However, their actual benefits are not yet clearly verified while the energy efficiency can be improved in many ways. The carbon emission benefits from EV is largely diminished if we charge EV with electricity from petroleum power plants due to power loss during generation, transmission, conversion and charging. On the other hand, regenerative braking is direct power conversion from the wheel to battery and one of the most important processes that can enhance energy efficiency of EV. Power loss during regenerative braking can be reduced by hybrid energy storage system (HESS) such that supercapacitors accept high power as batteries have small rate capability. Conventional charge management does not systematically exchange charge between the supercapacitor and battery. However, asymmetry in acceleration and deceleration as well as battery charging and discharging capability make the supercapacitor state of charge (SoC) management override the efficiency optimization. Unlike previous works, we show how charge migration during idle and cruise/stopping time can be beneficial in terms of energy efficiency and cruise range. Systematic charge migration decouples SoC management and charging efficiency optimization giving a higher degree of freedom to charging efficiency optimization. We demonstrate the proposed charge migration between the supercapacitor and battery improves energy efficiency by 19.4%. Copyright © 2013 ACM.

File: 3_extract_relation/abstract/2-s2.0-84879950168.txt
Cobalt sulfide nanotubes are synthesized by hydrothermal method. The precursor is characterized by XRD, FTIR and SEM. We study the influence of temperature on the evolution of this special coarse shape nanostructure and analyze relationship between the sizes of cobalt sulfide nanotubes and the capacitive properties of active materials. Cyclic voltammetry (CV) and electrochemical impedance spectroscopy (EIS) are used to study the effects of microstructure and morphology of the samples on their capacitance and conductivity. The specific capacitance of cobalt sulfide nanotubes (obtained in 80 C) electrode exhibits a capacitance of 285 F g-1 at the current density of 0.5 A g-1 as well as rather good cycling stability. Moreover, during the cycling process, the coulombic efficiency remains 99%. The as-prepared cobalt sulfide nanotubes electrode exhibits excellent electrochemical performance as electrode materials for supercapacitors. © 2013 Elsevier B.V. All rights reserved.
