Repository: tikam24/supercapacitor_database

# supercapacitor_database
 Supercapacitor database generated from scientific literature

File: 3_extract_relation/abstract/2-s2.0-84880047426.txt
In this work we demonstrate the feasibility of deposition of polypyrrole (PPy) films by electropolymerization on stainless steel substrates and fabrication of PPy powders by chemical polymerization using sulfanilic acid azochromotrop (SPADNS) as a new anionic dopant. The problem of low adhesion of PPy films to stainless steel substrates is addressed by the use of SPADNS, which exhibits chelating properties, promoting film formation. The use of fine particles, prepared by the chemical polymerization method, allows impregnation of Ni foams and fabrication of porous electrodes with high materials loading for electrochemical supercapacitors (ES). PPy films and Ni foam based PPy electrodes show capacitive behaviour in Na2SO4 electrolyte. The electron microscopy studies, impedance spectroscopy data and analysis of the SPADNS structure provide an insight into the factors, controlling capacitive behaviour. The Ni foam based electrodes offer advantages of improved capacitive behaviour at high materials loadings and good cycling stability. The area normalized and volume normalized specific capacitances are as high as 5.43 F cm-2 and 93.6 F cm-3, respectively, for materials loading of 35.4 mg cm-2. The capacitance retention of Ni foam based electrodes is 91.5% after 1000 cycles. The Ni foam based PPy electrodes are promising for application in ES. © 2013 Elsevier B.V. All rights reserved.

File: 3_extract_relation/abstract/2-s2.0-84880067916.txt
Uniform 1 μm-sized Bi2O2CO3 microspheres constructed by nanoplates with a thickness of about 12 nm have been obtained through a facile hydrothermal method. Ag is deposited on the surface of Bi2O2CO3via a subsequent facile photoreduction process. In the synthesis process, polyvinylpyrrolidone (PVP) is used as a reactant that not only provides C and O sources but also serves as a template to induce the nanoplate-assembly to form microspheres. With the addition of KCl in the synthesis, the size of the Bi2O 2CO3 microspheres can be reduced from ∼6 μm to ∼1 μm. It is demonstrated that PVP and KCl play key roles in the formation of such hierarchical microspheres. The obtained Bi2O 2CO3 and novel Ag/Bi2O2CO 3 composites are evaluated for photocatalytic and supercapacitive applications. The test result of the photocatalytic activity demonstrates that 0.6 wt% loading of Ag on the Bi2O2CO3 microspheres exhibits significantly enhanced activity for the photodegradation of methyl orange (MO) dye, compared with Bi2O2CO 3. The enhanced photocatalytic activity can be attributed to the Ag deposits acting as electron traps and the high surface area of Bi 2O2CO3. Furthermore, the Ag/Bi 2O2CO3 composites are primarily evaluated as supercapacitor electrodes, which deliver specific capacities of 620 and 361 F g-1 at current densities of 1 and 5 A g-1, respectively. © 2013 The Royal Society of Chemistry.

File: 3_extract_relation/abstract/2-s2.0-84880105701.txt
The SnO2 and SnO2 combined RuO2 thin films were synthesized by chemical synthesis. The films were characterized for their structural, morphological and electrochemical properties. From the structural study it was observed that the SnO2 films are nanocrystalline in nature which changed to amorphous when combined with RuO2. The supercapacitive studies showed that the specific capacitance of SnO2 is enhanced from 4 to 185 F.g-1 when combined with RuO2. © 2013 AIP Publishing LLC.

File: 3_extract_relation/abstract/2-s2.0-84880134335.txt
In this paper, we have investigated the electrochemical properties of hierarchical CuO nanostructures for pseudo-supercapacitor device applications. Moreover, the CuO nanostructures were formed on Cu substrate by in situ crystallization process. The as-grown CuO nanostructures were characterized using X-ray diffraction (XRD), Fourier transform-infra red spectroscopy (FT-IR), X-ray photoelectron spectroscopy and field emission-scanning electron microscope (FE-SEM) analysis. The XRD and FT-IR analysis confirm the formation of monoclinic CuO nanostructures. FE-SEM analysis shows the formation of leave like hierarchical structures of CuO with high uniformity and controlled density. The electrochemical analysis such as cyclic voltammetry and electrochemical impedance spectroscopy studies confirms the pseudo-capacitive behavior of the CuO nanostructures. Our experimental results suggest that CuO nanostructures will create promising applications of CuO toward pseudo-supercapacitors. © 2013 Elsevier Ltd. All rights reserved.

File: 3_extract_relation/abstract/2-s2.0-84880149148.txt
Mesoporous nanostructured α-manganese dioxide (MN-α-MnO 2) powders in a sponge-like three-dimensional network have been successfully synthesized in high yields in a simple, template-free manner at room temperature. Its unique structure has been found to be related to the glucose solution rather than to the KMnO4 solution. A possible mechanism for the formation of MN-α-MnO2 by the oxidation of MnO2 precursors cross-linked by glucose networks is proposed that is supported by experimental results. The electrochemical studies showed that MN-α-MnO2 exhibits good electrochemical properties in 1 M Na2SO4 due to its high specific surface area (ca. 220 m2 g-1) and proper pore size distributions (ca. 5 nm), which indicates that it has potential for use as a high-performance supercapacitor due to its good electrochemical performance, low cost and environmental friendliness. Three-dimensional network mesoporous nanostructured α-MnO2 with a high specific surface area and narrow pore size distribution has been fabricated in high yields without a template at room temperature. Copyright © 2013 WILEY-VCH Verlag GmbH & Co. KGaA, Weinheim.

File: 3_extract_relation/abstract/2-s2.0-84880152583.txt
A series of flexible nanocomposite electrodes were fabricated by facile electro-deposition of cobalt and nickel double hydroxide (DH) nanosheets on porous NiCo2O4 nanowires grown radially on carbon fiber paper (CFP) for high capacity, high energy, and power density supercapacitors. Among different stoichiometries of CoxNi1-xDH nanosheets studied, Co0.67Ni0.33 DHs/NiCo2O 4/CFP hybrid nanoarchitecture showed the best cycling stability while maintaining high capacitance of ∼1.64 F/cm2 at 2 mA/cm 2. This hybrid composite electrode also exhibited excellent rate capability; the areal capacitance decreased less than 33% as the current density was increased from 2 to 90 mA/cm2, offering excellent specific energy density (∼33 Wh/kg) and power density (∼41.25 kW/kg) at high cycling rates (up to150 mA/cm2). © 2013 American Chemical Society.

File: 3_extract_relation/abstract/2-s2.0-84880268635.txt
A novel composite of magnetite (Fe3O4) nanoparticles (NPs) grown on reduced graphene oxide (rGO) has been synthesized by a facile hydrothermal technique without any surfactants or templates. In this method, the growth of Fe3O4 NPs and the reduction of graphene oxide (GO) are completed in one single step. Moreover, we have prepared Fe 3O4 microcubes and Fe3O4/carbon nanotubes (CNTs) composite under the same condition. The electrochemical properties of the as-prepared samples are investigated as advanced electrode materials for supercapacitors. It is found that the Fe3O 4/rGO nanocomposite displays much higher specific capacitances and better cycle stability than those of pure Fe3O4 and Fe3O4/CNTs composite. Specifically, it exhibits a high specific discharge capacitance of 220.1 F g-1 at 0.5 A g-1 and remains stable after 3000 charge/discharge cycles. The improvement of the electrochemical performances of Fe3O4/rGO may be attributed to the chemical interaction between rGO and Fe3O 4, lower agglomeration and smaller particle size of Fe 3O4. © 2013 Elsevier B.V. All rights reserved.

File: 3_extract_relation/abstract/2-s2.0-84880369489.txt
The focus of this work is to investigate the capacitive cycle behaviour of MnO2 particles deposited on stainless steel foil after slow and fast cooling processes as electrode candidate material in redox supercapacitors using charge/discharge and cyclic voltammetry at different scan rates. XRD results have proven the formation of MnO2 particles. SEM and TEM are also employed to characterise the nature of produced particles, which confirm that a spherical and flower-like nanostructure of MnO2 was obtained after fast and slow cooling processes. A specific capacitance of 180 F g-1 is obtained at a scan rate of 1 mV s-1 in 0.5 M KOH aqueous electrolyte. The proposed electrode shows excellent long-term cyclic stability while maintaining a small internal resistance. © 2013 Published by Elsevier B.V.

File: 3_extract_relation/abstract/2-s2.0-84880390318.txt
3D-ordered bimodal porous carbons (3D-OBPCs) were fabricated, containing well-ordered macropores and a large amount of sub-/nanometer pores (micropores) with narrow pore size distribution. Nickel oxide (NiO) nanoparticles of 2-4 nm were introduced on the 3D-OBPCs. The 3D-OBPC/NiO nanoparticle hybrid exhibited better electrochemical performance than that of 3D-ordered macroporous carbon/NiO nanoparticle hybrid, because of the synergistic effects from the electric double-layer capacitance of a large amount of micropores, enhanced wettability due to oxygen heteroatoms introduced from the activation process, and pseudocapacitive redox reactions of NiO nanoparticles. © 2013 Elsevier B.V. All rights reserved.

File: 3_extract_relation/abstract/2-s2.0-84880410989.txt
Inspired by the structure and function of coral in nature, a series of composite electrode materials were prepared via depositing conducting polymers, such as polyaniline (PANi), polythiophene (PTh) and polypyrrole (PPY), on the surface of monolithic coral-like porous carbon (MC). MC with a specific surface area as high as 1125 m2 g-1 was prepared by a facile dual-templating approach. A thin layer of the conducting polymer was formed on the carbon surface. The constitutive properties including the morphology, pore size and specific area were investigated by scanning electron microscopy (SEM), transmission electron microscopy (TEM), X-ray diffraction (XRD), Fourier transform infrared spectroscopy (FTIR) and Brunauer-Emmett-Teller measurement (BET), respectively. The electrocapacitive properties of electrode materials were evaluated using cyclic voltammetry and galvanostatic charge-discharge cycling in a three electrode system. Compared with MC, the specific capacitances of composite materials had an obvious shift, which reached 1488 F g -1 at a high current density (1.0 A g-1) in an aqueous H2SO4 electrolyte. The coral-like hierarchical porous structure of the carbon favoured the diffusion of the electrolyte ions, hence not only improving the energy storage capacity but also enhancing the power density. The energy density reached 49.5 W h kg-1, even when the maximum power density was 12 000 W kg-1. In addition, such a composite electrode material also showed considerable electrochemical stability, with at least 76.7% of the capacitance being retained after 1000 cycles. © 2013 The Royal Society of Chemistry.

File: 3_extract_relation/abstract/2-s2.0-84880531182.txt
The present study represents a simple and scalable method that involves in situ polymerization of cobalt chloride (CoCl2·6H2O) doped aniline in the presence of graphene nanoplates (GNPs) in HCl medium, for the preparation of CoCl2 doped polyaniline (PANI)/GNP composites (PGC) as a supercapacitor electrode material with noteworthy performance. The maximum specific capacitance and energy density of the PGC composites were found to be ≈634 F g-1 and ≈427 W h kg-1, respectively, at a 10 mV s-1 scan rate. Through judicious control of the GNP content and CoCl2 doped PANI in the composites, a very high electrical conductivity (≈12.2 S cm-1) was achieved at unprecedented low GNP content. The PGC composites also exhibited high alternating current (AC) electrical conductivity in the frequency region of ∼101 to ∼107 Hz. The morphology of the composites was successfully studied by field emission scanning electron microscopy (FESEM) and high resolution transmission electron microscopy (HRTEM). © The Royal Society of Chemistry 2013.

File: 3_extract_relation/abstract/2-s2.0-84880621463.txt
Supercapacitors have been widely studied around the world in recent years, due to their excellent power density and long cycle life. As the most frequently used electrode materials for supercapacitors, carbonaceous materials attract more and more attention. However, their relatively low energy density still holds back the widespread application. Up to now, various strategies have been developed to figure out this problem. This research news summarizes the recent advances in improving the supercapacitor performance of carbonaceous materials, including the incorporation of heteroatoms and the pore size effect (subnanopores' contribution). In addition, a new class of carbonaceous materials, porous organic networks (PONs) has been managed into the supercapacitor field, which promises great potential in not only improving the supercapacitor performances, but also unraveling the related mechanisms. Three representative strategies for the development of carbon-based supercapacitors are outlined in this Research News in combination with recent progress, including the incorporation of heteroatom-containing functionalities, construction of subnanopores, and exploitation of new synthesis formulas. The elaborate coupling of heteroatom-containing functionalities, subnanopores, and new synthetic approaches holds great potential in advancing the performances of carbon-based supercapacitors. Copyright © 2013 WILEY-VCH Verlag GmbH & Co. KGaA, Weinheim.

File: 3_extract_relation/abstract/2-s2.0-84880656017.txt
In this thesis, we design and implement the degradation state diagnostic system for supercapacitors. In order to detect the degradation degree of supercapacitors, it is necessary to measure the changes of parameters that include capacitance, ESR (equivalent series resistance) and the leakage current. The way to obtain these parameters is to collect the voltage and current values by the data acquisition card. And then the data are transmitted to the software of LabVIEW to calculate the parameters. By comparing the values of capacitance and ESR with the original values separately, the degradation state of the supercapacitor can be estimated.

File: 3_extract_relation/abstract/2-s2.0-84880741762.txt
In the paper, dynamic behavior of the ultracapacitors is investigated and analyzed. The ultracapacitors are represented by equivalent electrical circuit models and mathematically described by fractional-order differential equations. The identification procedure is proposed to identify the parameters of the models. The results of numerical simulations are compared with the results measured experimentally in the physical system. © 2013 Springer International Publishing Switzerland.

File: 3_extract_relation/abstract/2-s2.0-84880756966.txt
Environmentally recycled liginsulfonate were successfully employed for the facile synthesis of mesoporous NiO materials. The XRD, SEM, TEM and N 2 adsorption-desorption analysis were performed for characterizing the structure and surface properties of resultant NiO. The proximate globular structure of lignin macromolecules played an templating role in the formation of mesoporous framework of NiO. The fabricated NiO nanostructures had high specific surface area (193.8 m2/g), large pore volume (0.42 cm 3/g), and narrow pore size distribution making them ideal candidates for supercapacitor applications. CV, ESI and galvanostatic constant-current charge/discharge tests showed that the fabricated mesoporous NiO had high specific capacitance (342 Fṡg-1) and good circulatory stability. Furthermore, the mesoporous NiO showed a good rate capability, which is due to that the ordered mesopores did not limit the ion motion within the pores. The results suggest that resultant NiO mesostructures are a promising supercapacitor electrode material. © 2013 AIP Publishing LLC.

File: 3_extract_relation/abstract/2-s2.0-84880764047.txt
Cellulose fibers with porous structure and electrolyte absorption properties are considered to be a good potential substrate for the deposition of energy material for energy storage devices. Unlike traditional substrates, such as gold or stainless steel, paper prepared from cellulose fibers in this study not only functions as a substrate with large surface area but also acts as an interior electrolyte reservoir, where electrolyte can be absorbed much in the cellulose fibers and is ready to diffuse into an energy storage material. We demonstrated the value of this internal electrolyte reservoir by comparing a series of hierarchical hybrid supercapacitor electrodes based on homemade cellulose paper or polyester textile integrated with carbon nanotubes (CNTs) by simple solution dip and electrodeposited with MnO2. Atomic layer deposition of Al2O3 onto the fiber surface was used to limit electrolyte absorption into the fibers for comparison. Configurations designed with different numbers of ion diffusion pathways were compared to show that cellulose fibers in paper can act as a good interior electrolyte reservoir and provide an effective pathway for ion transport facilitation. Further optimization using an additional CNT coating resulted in an electrode of paper/CNTs/MnO2/CNTs, which has dual ion diffusion and electron transfer pathways and demonstrated superior supercapacitive performance. This paper highlights the merits of the mesoporous cellulose fibers as substrates for supercapacitor electrodes, in which the water-swelling effect of the cellulose fibers can absorb electrolyte, and the mesoporous internal structure of the fibers can provide channels for ions to diffuse to the electrochemical energy storage materials. © 2013 American Chemical Society.

File: 3_extract_relation/abstract/2-s2.0-84880780191.txt
A facile and cost-effective approach to the fabrication of a nanocomposite material of polyaniline (PANI) and graphene nanoribbons (GNRs) has been developed. The morphology of the composite was characterized by scanning electron microscopy, transmission electron microscopy, X-ray photoelectron microscopy, and X-ray diffraction analysis. The resulting composite has a high specific capacitance of 340 F/g and stable cycling performance with 90% capacitance retention over 4200 cycles. The high performance of the composite results from the synergistic combination of electrically conductive GNRs and highly capacitive PANI. The method developed here is practical for large-scale development of pseudocapacitor electrodes for energy storage. © 2013 American Chemical Society.

File: 3_extract_relation/abstract/2-s2.0-84880786793.txt
Few-layer graphene was synthesized on a nickel foam template by chemical vapor deposition. The resulting three-dimensional (3D) graphene was loaded with nickel oxide nanostructures using the successive ionic layer adsorption and reaction technique. The composites were characterized and investigated as electrode material for supercapacitors. Raman spectroscopy measurements on the sample revealed that the 3D graphene consisted of mostly few layers, while X-ray diffractometry and scanning electron microscopy revealed the presence of nickel oxide. The electrochemical properties were investigated using cyclic voltammetry, electrochemical impedance spectroscopy, and potentiostatic charge-discharge in aqueous KOH electrolyte. The novelty of this study is the use of the 3D porous cell structure of the nickel foam which allows for the growth of highly conductive graphene and subsequently provides support for uniform adsorption of the NiO onto the graphene. The NF-G/NiO electrode material showed excellent properties as a pseudocapacitive device with a high-specific capacitance value of 783 F g-1 at a scan rate of 2 mV s-1. The device also exhibited excellent cycle stability, with 84 % retention of the initial capacitance after 1000 cycles. The results demonstrate that composites made using 3D graphene are versatile and show considerable promise as electrode materials for supercapacitor applications. © 2013 Springer Science+Business Media New York.

File: 3_extract_relation/abstract/2-s2.0-84880799182.txt
Inductive response of supercapacitor to switching of charging current has been examined. The observed effect has been interpreted as a consequence of mechanical inertia of liquid conducting system (electrolyte). The proposed interpretation has been confirmed by simulation experiment. © 2013 Pleiades Publishing, Ltd.

File: 3_extract_relation/abstract/2-s2.0-84880817448.txt
Nickel hydroxide was deposited on the surface of modified carbon nanotubes (CNTs) by improved precipitation process, and NiO/CNTs composites were obtained by calcination at 300°C. Physical properties of the mixture with different contents of carbon nanotubes were examined by X-ray diffraction (XRD), thermogravimetric analysis (TGA), scanning electron microscopy (SEM) and Brunauer-Emmett- Teller (BET) surface area measurement. The electrochemical performances were studied by cyclic voltammograms, galvanostatic charge/discharge. The results indicated that the introduction of suitable amount of CNTs would result in good capacitive behavior and high-rate capacity, which were brought by good dispersion of NiO. The specific capacitance of composite electrode is up to 309 F • g-1 when the mass fraction of CNTs in the composite is 20%. When deducted the contributions of CNTs (35 F • g-1), the specific capacitance of nickel oxide reaches 420 F • g-1 in NiO/40% CNTs composite electrode. All of these had an obvious improvement compared with pure phase nickel oxide (175 F • g-1).

File: 3_extract_relation/abstract/2-s2.0-84880819787.txt
Graphene-MnO2 based supercapacitors with excellent power and energy density make them potentially promising candidates for future energy storage systems. However, it is still a challenge to develop a simple, inexpensive and scalable method to fabricate such capacitors. Here, a low cost "dip and dry" processes were used to fabricate hierarchical graphene/MnO2 nanostructured sponges with high performance as hybrid supercapacitor electrodes. Commercial sponges were chose as skeletons to construct homogeneous three-dimensional interconnected macro-network RGO composite, which can be operated even under a high scan rate of 200V/s and own outstanding cycle performance with ~10% degradation after 10,000 cycles at a charge-discharge specific current of 10A/g. SpongeRGOMnO2 based supercapacitors also retain ~90% of its capacitance after 10,000 cycles under a scan rate of 10V/s. The maximum E and highest P of sponge RGO based device are 2.08Wh/kg and 94kW/kg, respectively, at the operate voltage of 0.8V and the maximum E of 8.34Wh/kg and highest P of 47kW/kg are achieved based on the sponge RGO MnO2 at the operate voltage of 0.8V. The high specific capacitance, wide operation range, good energy and power density, excellent cycling stability, facile preparation process, and low cost of as-fabricated supercapacitors could make them as promising devices for commercial production. © 2013 Elsevier Ltd.

File: 3_extract_relation/abstract/2-s2.0-84880833978.txt
Two types of graphene/MnO2 composites were synthesized by different reaction procedures. S1 was synthesized as follows: first, nanoneedle MnO2 was formed on the GO sheets using various functional groups (GO/MnO2). In the second stage, GO/MnO2 was reduced to graphene/MnO2 (S1) via the dipping method. S2 was synthesized using a different reaction order: first, graphene oxide was reduced to graphene and nanoneedle MnO2 was formed on graphene sheets. The morphology and microstructure of the as-prepared composites were characterized by X-ray diffractometery, field-emission scanning electron microscopy, X-ray photoelectron spectroscopy, and thermogravimetric analysis. Characterization indicated that the nanoneedle MnO2 structures in the S1 composite were homogeneously dispersed on graphene sheets, whereas MnO2 in the S2 composite formed aggregates due to absence of functional groups. The capacitive properties of S1 and S2 electrodes were measured using cyclic voltammetry, galvanostatic charge/discharge tests, and electrochemical impedance spectroscopy in a three-electrode experimental setup with an aqueous solution of 1M Na2SO4 as the electrolyte. The S1 electrode exhibited a specific capacitance as high as 327.5Fg-1at 10mVs-1, which was higher than that of the S2 electrode (229.9Fg-1). It is anticipated that the formation of nanoneedle MnO2 on the GO surface following the reduction procedure could be a promising fabrication method for supercapacitor electrodes. © 2013 Elsevier B.V.

File: 3_extract_relation/abstract/2-s2.0-84880856646.txt
Nanostructures of polyaniline (PANI) and PANI with embedded carbon nanotubes (CNT) were synthesized through a chemical method of self-organization. An oxidative polymerization process was performed in the monomer acid solution with the presence of a surfactant and the addition of multi-walled CNT. The CNT were added with and without pretreatment, CNTf and CNTnf, respectively. Furthermore, ammonium persulfate and sodium dodecyl sulfate were incorporated to the reaction solution as dispersant and oxidizing agents, respectively. Different nanostructures such as nanoparticles or nanotubes were obtained depending on the CNT added, and characterized by scanning electron microscopy, transmission electron microscopy, UV-vis spectroscopy, infrared spectroscopy and electrochemical techniques. Spectroscopy results showed variations in the observed bands of the synthetized nanostructures attributed to changes in the molecular structures, to the state of doped PANI reached during polymerization and to the stabilization of these links by hydrogen bridge interactions. PANI and PANI-CNT composites were evaluated by electrochemical techniques to test their behavior in relation to supercapacitors properties. PANI-CNTf nanocomposites displayed improved capacitive properties in H2SO 4 solutions, namely 1744 F g-1at 2 A g -1. Also, the specific capacitance was strongly influenced by the developed morphologies. These characteristics point to their feasible application as supercapacitors materials. © 2013 Elsevier B.V. All rights reserved.

File: 3_extract_relation/abstract/2-s2.0-84880876632.txt
The goal of this work is to propose a supervision methodology for hybrid generation systems. This strategy must improve the grid insertion of renewable distributed generator (DG) by associating them with a short term storage and available decentralized generator (ADG). A fuzzy logic supervisor (FLS) is proposed to maintain a reference power and to contribute to frequency control with a hybrid generator (HG) based on photovoltaic arrays, gas micro turbine and supercapacitors. A detailed method to build this supervisor is proposed. The proposed fuzzy logic supervisor is compared with a basic supervision strategy The FLS gives a better storage management by reducing high and low saturation state, thus the HG can provide a more regular power reserve to contribute to the primary frequency control. The performance of this supervisor is shown with the help of simulations.

File: 3_extract_relation/abstract/2-s2.0-84880885082.txt
The paper suggests an energy management control strategy of wayside Li-ion capacitor (LiC) based energy storage for light railway vehicles (LRV). The installation of wayside supercapacitor (SC) storage devices, as widely recognized, allows the recovery of the braking energy for increasing the system efficiency as well as a better pantograph voltage profile. A new type of SC, LiC, interfaced with dc-interleaved converter has been presented. This technology has an energy density comparable to batteries and power density much higher than the batteries. The authors propose a control strategy based on the maximum kinetic energy recovery throughout braking operations of the running vehicles. The stored energy comes back to the vehicles during the accelerations. The strategy stays on the knowledge of the state of charge of LiC device and the actual vehicle speeds. In particular, the control algorithm evaluates, in real time, the actual value of LiC voltage and current references on the basis of the vehicles inertial forces and acceleration estimations, taking into account the power losses of the system. Experimental tests made on electromechanical simulator, equipped with a 136-V, 30.5-F LiC module, fully confirm the validity of the suggested control. Finally, experimental characterization of LiC module has been achieved. © 2013 IEEE.

File: 3_extract_relation/abstract/2-s2.0-84880969593.txt
3D SnO2 nanoflowers on Ti foil have been synthesized by a simple hydrothermal method without usingany surfactant or catalyst. The synthesized 3D SnO2 nanostructures are characterized by X-ray diffraction,field emission scanning electron microscopy and X-ray photoelectron spectroscopy. The FESEM resultsshowed that the nanoflower consists of multiple nanopetals of width ∼5 nm and each SnO2 nanofloweris ∼3 μm in diameter. The time-dependent morphology evolution of SnO2 nanoflowers was studied indetail, and a possible growth mechanism was proposed. In addition, high dispersed Ni nanoparticles wasloaded on SnO2 nanoflowers applied in supercapacitor. The electrochemical properties of the 3D Ni/SnO2 nanoflowers were investigated by a series of electrochemical tests. © 2013 Elsevier Ltd. All rights reserved.

File: 3_extract_relation/abstract/2-s2.0-84881004739.txt
NiO-coated single-walled carbon nanotube (SWNT) films, referred to NiO/SWNT composite films, are fabricated on nickel foam by electrophoretic deposition from Ni2+-decorated SWNTs suspension using a three-electrode device. Uniform NiO/SWNT composite films are obtained on both sides of the nickel foam. X-ray photoelectron spectroscopy and X-ray diffraction analyses demonstrate that nickel ions are reduced to metal Ni on SWNT surfaces and subsequently oxidized to NiO. Scanning electron microscopy and transmission electron microscopy observation reveals that the composite films possess a network-like architecture formed by the open space between the entangled nanotubes. The SWNTs decorated by NiO particles act as a charging layer of the electric double layer capacitor and the electronic collection substrate of NiO pseudocapacitor. We find that the rate property of the as-prepared electrode is improved as there is an electrochemical redox reaction even at a scan rate as high as 50 mV s-1. The electrode constructed with 2× NiO-coated SWNT films on nickel foam exhibits the best capacitive behavior, with a capacitance of 1075 Fg-1 at a current density of 5 Ag-1. © 2013 by American Scientific Publishers.

File: 3_extract_relation/abstract/2-s2.0-84881053290.txt
This paper proposes a frequency-separation-based energy management inside of electric vehicles using ultracapacitors as high-energy-density auxiliary power sources. The power sources are enabled to share the stochastically- variable load according to their features: low-frequency variations of the required power are ensured by the main source, the battery, whereas high-frequency variations are provided by the ultracapacitor. An LQG-based optimal control structure is designed and coupled with a gain-scheduling law to cover the entire operating range; it conveniently trades off the load regulation performance and the variations of battery current, in order to improve the battery reliability and lifetime. MATLAB®/Simulink® numerical simulations reveal good results for strongly variable driving cycles. © 2012 IFAC.

File: 3_extract_relation/abstract/2-s2.0-84881053834.txt
Nanocomposites of polypyrrole (Ppy) and chemically reduced graphene oxide (CRGO), Ppy/CRGO, have been fabricated through in-situ polymerization of pyrrole on graphene oxide (GO) sheets. The as-synthesized Ppy/CRGO composites were characterized complementarily using scanning electron microscopy (SEM), thermogravimetric analysis (TGA), and Fourier transformed infrared spectroscopy (FT-IR). By controlling the initial ratio of the GO to pyrrole, the layered composites could be obtained and their thickness could be tuned properly. The Ppy/CRGO electrodes were prepared using a mechanical compressing technique and their electrical conductivity and electrochemical properties were characterized systematically. We demonstrated that as electrodes for supercapacitor, the Ppy/CRGO composites with Ppy to CRGO ratio of 10:1 showed a competitive capacitance of 421 F·g-1 that could be further increased to 509 F·g-1 by introducing pores in it, which is higher than that of Ppy alone. Given the manifest electrical and electrochemical properties, we envisage that the Ppy/CRGO composites should find applications in supercapacitors.

File: 3_extract_relation/abstract/2-s2.0-84881088543.txt
All-solid-state thin supercapacitors have been fabricated using current pulse polymerized poly(3,4-ethylenedioxythiophene) (PEDOT) over carbon fiber paper and ionic liquid based gel polymer electrolyte. The PEDOT-coated carbon paper electrodes were characterized by scanning electron microscopy (SEM), transmission electron microscopy (TEM) and X-ray photoelectron spectroscopy (XPS) which confirm the porous morphology of PEDOT at the nanoscale and a high degree of ClO4- dopant ion conjugation. The performance characteristics of the supercapacitor cells have been evaluated by ac impedance spectroscopy, cyclic voltammetry and galvanostatic charge-discharge techniques. The PEDOT electrode shows specific capacitance of ∼154.5 F g-1, which correspond to the cell area-normalized capacitance of 85 mF cm-2. The maximum specific energy and specific power of the solid-state supercapacitor cell, calculated from charge-discharge characteristics, are 6.5 Wh kg-1 and 11.3 kW kg-1, respectively. The solid-state supercapacitor shows good cycle durability and time stability. The thin, lightweight, gel electrolyte based supercapacitor shows considerable potential for low-cost, high-performance energy storage applications. © 2013 Published by Elsevier B.V.

File: 3_extract_relation/abstract/2-s2.0-84881112134.txt
Reduced graphene oxide was synthesized by simple chemical processing of graphite. Electron microscopy investigations of synthesized graphene showed slightly folded transparent sheets with a few square micrometers dimension. Poly(ortho-phenylenediamine)/graphene/Pt electrode was electrochemically fabricated in a 2.0-M H2SO4 solution by means of multiple potential cycling. Due to the catalytic effect of graphene on the oxidative electropolymerization of ortho-phenylenediamine, the ortho-phenylenediamine/ graphene (PoPD/GR) nanocomposite showed greatly enhanced electrical properties and excellent capacitive behavior. Electrochemical impedance spectroscopy, galvanostatic charge/discharge curves, and voltammetric investigations revealed that PoPD/GR nanocomposite represented good capacitive behavior with a specific capacitance as high as 308.3 F g-1 at 0.1 A g-1. It is almost three times higher than that of pure graphene (111.7 F g-1). In addition, the nanocomposite electrode retained more than 99 % of the initial capacity after 1,500 cycles at a current density of 1 A g-1. © 2013 Springer-Verlag Berlin Heidelberg.

File: 3_extract_relation/abstract/2-s2.0-84881319064.txt
Graphene-embedded porous and smaller fibrous carbon nanofibers (CNFs) were prepared by a simple electrospinning method with the help of zinc chloride (ZnCl2), and their electrochemical properties as supercapacitor electrodes were investigated. The CNFs were characterized as having a large specific surface area of up to 520 m2g-1, mesopore volume fraction up to 35%, and high electrical conductivity (over 0.45 Scm-1) and exhibited a gravimetric capacitance of 148 Fg-1 and energy densities of 9.2-20.0 Whkg-1 over a power density range of 400-30,000 Wkg-1 in 6 M potassium hydroxide electrolyte. The introduction of ZnCl2 and graphene into the polyacrylonitrile (PAN) solution induced suitable micropores to accommodate many ions for high capacitance and mesopores for smooth ion transfer. Therefore, the cooperation of micro- and mesopores in the CNF electrode materials synergistically improves the performance of electrochemical double-layer capacitors (EDLCs) because these materials have a high rate capability, high capacitance, and long cycling life. © 2013 Bentham Science Publishers.

File: 3_extract_relation/abstract/2-s2.0-84881327991.txt
Electrospinning is an effective technology for preparing free-standing fiber mats with ultrathin fiber diameter. In this review, the electrospinning technology for application in supercapacitors is discussed. Electrode materials assembled by electrospinning and other post-treatment and chemical modification for electrical double-layer capacitors and pseudocapacitors are summarized. Meanwhile, the electrospun nanofiber mats for separator in supercapacitor is also highlighted. © 2013 Bentham Science Publishers.

File: 3_extract_relation/abstract/2-s2.0-84881422503.txt
Advances toward the development of light-weight fully electric aerospace structures lead to the need of replacing on-board batteries with lighter and more efficient energy storage devices and systems. Here a novel self-rechargeable multifunctional carbon fiber composite is presented. The composite has the capability to monitor internal (such as damage) and external parameters (e.g. flight conditions) with high accuracy, to provide the required energy to the embedded monitoring system as well as to other on-board equipment while keeping its structural integrity and strength, increasing its life-time and power capability and decreasing the global weight of the overall aerospace structure. The self-recharging capability is given by a series of miniaturized supercapacitor cells that are first prefabricated on a strategic support already integrated with the necessary circuitry and then are embedded in a cost-effective manner between the layers of the composite. Here it is also demonstrated that supercapacitor cells made with carbon nanotubes electrodes can become lighter and can provide superior performance by thinning its electrodes. For instance, going from 400μm to 20μm thick CNTs-electrodes a 1246% power increase, a 21% specific capacitance increase and a 60% electrode resistance reduction were recorded. Moreover the ultra-thin supercapacitors were found to provide these high performance responses with a reaction speed about 30% superior than ever reported in the literature and over an extremely wide frequency range (up to 10KHz). ©2012 AIAA.

File: 3_extract_relation/abstract/2-s2.0-84881430028.txt
The thermal conductivity of supercapacitor film electrodes composed of activated carbon (AC), AC with 15 mass% multi-walled carbon nanotubes (MWCNTs), AC with 15 mass% onion-like carbon (OLC), and only OLC, all mixed with polymer binder (polytetrafluoroethylene), has been measured. This was done for dry electrodes and after the electrodes have been saturated with an organic electrolyte (1 M tetraethylammonium-tetrafluoroborate in acetonitrile, TEA-BF4). The thermal conductivity data was implemented in a simple model of generation and transport of heat in a cylindrical cell supercapacitor systems. Dry electrodes showed a thermal conductivity in the range of 0.09-0.19 W K-1 m-1 and the electrodes soaked with an organic electrolyte yielded values for the thermal conductivity between 0.42 and 0.47 W K-1 m-1. It was seen that the values related strongly to the porosity of the carbon electrode materials. Modeling of the internal temperature profiles of a supercapacitor under conditions corresponding to extreme cycling demonstrated that only a moderate temperature gradient of several degrees Celsius can be expected and which depends on the ohmic resistance of the cell as well as the wetting of the electrode materials. © 2013 Elsevier B.V. All rights reserved.
