Repository: tikam24/supercapacitor_database

# supercapacitor_database
 Supercapacitor database generated from scientific literature

File: 3_extract_relation/abstract/2-s2.0-84881440440.txt
Porous carbide-derived carbons (CDCs) are synthesized from TiC at different chlorination temperatures as electrode materials for electrochemical capacitors. It is found that the microstructure of the produced CDCs has significant influence on both the hydrophilicity in aqueous KOH electrolyte and the resultant electrochemical performance. Because the TiC-CDC synthesized at higher temperature (e.g. 1000 C) contains well-ordered graphite ribbons, it shows lower hydrophilicity and specific capacitance. It is also found that addition of a small amount of ethanol to KOH electrolyte effectively improves the wettability of the CDCs synthesized at higher temperature and the corresponding specific capacitance. Compared with the CDC synthesized at 600 C, the CDC synthesized at 1000 C shows fast ion transport and excellent capacitive behavior in KOH electrolyte with addition of ethanol because of the existences of mesopores and high specific surface area. © 2013 Elsevier B.V. All rights reserved.

File: 3_extract_relation/abstract/2-s2.0-84881524662.txt
In this paper, we report on the high electrical storage capacity of composite electrodes made from nanoscale activated carbon combined with either poly(3,4-ethylenedioxythiophene):poly(styrenesulfonate) (PEDOT:PSS) or PEDOT doped with multiple dopants such as ammonium persulfate (APS) and dimethyl sulfoxide (DMSO). The composites were fabricated by electropolymerization of the conducting polymers (PEDOT:PSS, doped PEDOT) onto the nanoscale activated carbon backbone, wherein the nanoscale activated carbon was produced by ball-milling followed by chemical and thermal treatments. Activated carbon/PEDOT:PSS yielded capacitance values of 640 F g-1 and 26mF cm-2, while activated carbon/doped PEDOT yielded capacitances of 1183 F g-1 and 42 mF cm-2 at 10 mV s-1. This is more than five times the storage capacity previously reported for activated carbon-PEDOT composites. Further, use of multiple dopants in PEDOT improved the storage performance of the composite electrode well over that of PEDOT:PSS. The composite electrodes were characterized for their electrochemical behaviour, structural and morphological details and electronic conductivity and showed promise as high-performance energy storage systems. © Indian Academy of Sciences.

File: 3_extract_relation/abstract/2-s2.0-84881637922.txt
The Toyota Prius battery pack consists of 38 individual battery blades, each blade contains 6 NiMH cells in series. This means that each pack contains 228 NiMH cells. Given this number of individually manufactured cells combined into a large battery pack, any individual cell or a blade getting weaker than all other linearly degrading cells, will become the performance limiting element in the pack. For example in a situation where one blade weakens down to 1200mAh compared to all other 37 blades maintaining approximately 2400mAh capacity will make the car run only 1.3 km in EV mode, compared to 2.6 km if all 38 blades are of 2400mAh capacity. In order to identify such individually weak cells, a supercapacitor based monitoring system is designed and the paper indicates the approach in developing this system, together with some details explaining the general performance of the overall system and how the new monitoring system can help in managing the battery pack life issues in the Toyota Prius. © 2013 IEEE.

File: 3_extract_relation/abstract/2-s2.0-84881645150.txt
Carbon-based supercapacitors typically have low energy density but high cycle lifetime relative to batteries. Surface functionalization can significantly increase charge storage through reversible faradaic reactions at the electrode/electrolyte interface, a phenomenon known as pseudocapacitance. However, pseudocapacitive reactions, if not completely reversible, can contribute to reduced cycling performance. In this letter, we describe an electrochemical activation procedure on porous carbon synthesized via pyrolysis of photoresist which yields high specific capacitance and energy density of ∼250 F cm-3 and 35 mW h cm-3. We also demonstrate that the choice of aqueous electrolyte has a significant effect on both overall capacitance and cycle lifetime, through a comparison of KCl and H 2SO4 electrolytes. Cycling in acid electrolyte yields excellent capacitance retention of 97% after 10000 cycles. © 2013 The Royal Society of Chemistry.

File: 3_extract_relation/abstract/2-s2.0-84882237039.txt
Synthesis and characterization of three dimensional, covalently-grafted graphene-polyaniline nanocomposites have been reported. To enhance the grafting of polyaniline and prevent the aggregation and damage of the sp2 network of the graphene sheet, numerous nucleation sites are introduced by diazotization with p-aminobenzoic acid followed by amination using the Schmidt reaction. The covalent functionalization and reduction was confirmed by FT-IR, Raman, XRD, XPS and UV-vis spectroscopy. In situ oxidative polymerization of aniline was performed using enhanced amino-functionalized graphene in the presence of ammonium peroxide as an oxidizing agent. SEM results show that uniform fibrous polyaniline was grafted to the graphene layers. The resulting nanocomposites showed enhanced electrochemical performances when compared to pristine polyaniline and aminized graphene. © 2013 Elsevier B.V.

File: 3_extract_relation/abstract/2-s2.0-84882394348.txt
We report a facile strategy to synthesize polyaniline/molybdenum disulfide (PANI/MoS2) nanocompositeby in situ polymerization to achieve excellent electrochemical properties for application as supercapaci-tor electrodes. MoS2nanocomposite with graphene-like subunits structure is prepared by a hydrothermalmethod and serves as an excellent 2D conductive skeleton that supports a highly electrolytic accessiblesurface area of redox-active PANI and provides a direct path for electrons. The layered nanostructure ofPANI/MoS2composites provides a larger contact surface area for the intercalation/deintercalation of pro-tons into/out of active materials and shortens the path length for electrolyte ion transport. The structureof the composite is characterized by scanning electron microscope, transmission electron microscope, X-ray powder diffraction, Fourier transform infrared spectroscopy, and thermogravimetric analysis, and theelectrochemical performances of the composites are evaluated by cyclic voltammogram and galvanostaticcharge-discharge. The maximum specific capacitance of 575 F g -1at 1 A g-1is observed at the PANI/MoS2electrodes. The energy density of 265 W h kg-1is obtained at a power density of 18.0 kW kg-1. In addition,the PANI/MoS2composite electrode shows excellent long-term cyclic stability (less than 2% decrease inspecific capacitance after 500 cycles at a current density of 1 A g-1), indicating a positive synergistic effectof MoS2and PANI for the improvement of electrochemical performance. © 2013 Elsevier Ltd. All rights reserved.

File: 3_extract_relation/abstract/2-s2.0-84882444955.txt
In this paper, a composite of reduced graphene oxide decorated by Co 3O4 hollow spheres (Co3O4/RGO composite) has been synthesized by a one-pot solvothermal method. The samples are characterized by X-ray diffraction (XRD), field emission scanning electron microscopy (FESEM), transmission electron microscopy (TEM), and Fourier transform infrared spectroscopy (FT-IR), Raman spectra and so on. The results demonstrate that the Co3O4 hollow spheres with good purity and homogenous size are absorbed onto the reduced graphene oxide sheets as spacers to prevent the aggregation of the graphene oxide sheets. Furthermore, the well electrochemical properties demonstrate that the Co3O 4/RGO composite might have potential applications as electrode materials for supercapacitors. © 2013 Elsevier Ltd. All rights reserved.

File: 3_extract_relation/abstract/2-s2.0-84882584230.txt
One-dimensional CuO nanoribbons and three-dimensional CuO nanoflowers were synthesized via a facile, rapid, low-temperature, one-pot water bath method, in which the synthesis was performed in Cu(CH3COO)2/NaOH and aqueous/ethanol systems at 70 °C for 15 min. Control over the shape and dimensionality of the well-defined CuO single crystals was achieved simply by varying the order of addition of the reactive materials. X-ray diffraction, scanning electron microscopy, transmission electron microscopy, and selected area electron diffraction were used to characterize the products. The formation mechanism in the in situ, rapid reaction was investigated. In Brunauer-Emmett-Teller and thermogravimetry measurements, the nanoribbons exhibited a higher specific surface area and higher adsorption capabilities than the nanoflowers. Using cyclic voltammetry, chronopotentiometry and EIS measurement for supercapacitance, it was shown that the nanoflower electrodes had better performance than the nanoribbon electrodes, however, the nanoribbon/C electrodes had better performance than the nanoflower/C electrodes at lower current density, but were worse at higher current density. © 2013 The Royal Society of Chemistry.

File: 3_extract_relation/abstract/2-s2.0-84882615344.txt
Novel porous carbon materials with excellent electronic, chemical and structural properties and high nitrogen content are desirable for many applications. Here, we show the design and synthesis of a new multifunctional porous carbon material with a unique architecture through a simple but effective activation-free procedure. Porous carbon derived from a copolymer poly(vinylidene chloride-co-acrylonitrile) serves as the nitrogen-rich "mortar". Reduced graphene oxide layers work as "bricks" with an aim to provide an open nanoscale scaffold and connect porous carbon, as well as modulate the ratio between mesopores and micropores. This new material has a large surface area (957 m2 g-1), high nitrogen content (6.6 at%), excellent conductivity (up to 5.1 S cm-1), and favorable hierarchical meso- and microporosity. Benefiting from these intriguing features, this material shows an ultrahigh specific capacitance of 361 F g -1 in an aqueous electrolyte. The as-assembled asymmetric supercapacitors with the designed carbon materials as negative electrodes and porous cobalt oxide nanorods as positive electrodes deliver a high-energy of 50.1 W h kg-1 with a cell voltage of up to 1.6 V. Further, this material shows high electrocatalytic activity for the oxygen reduction reaction in alkaline medium comparable with that of 20 wt% platinum-carbon electrodes, with better methanol tolerance and long-term durability. We expect that this uniquely designed nitrogen-rich porous carbon material with its simple and scalable synthesis method will have great potential for various applications in energy storage, energy conversion and catalysis. © 2013 The Royal Society of Chemistry.

File: 3_extract_relation/abstract/2-s2.0-84882788707.txt
A three-dimensional ordered mesoporous carbon (OMC)/carbon nanotubes (CNTs) nanocomposite is prepared via a two-step procedure. Firstly, OMC is synthesized through a co-assembly strategy associated with the incorporation of Ni nanoparticles. Then Ni nanoparticles are used as catalyst for the growth of CNTs. The introduction of CNTs into OMC can construct a 3D conductive network, greatly improving the rate performance of the nanocomposites. The nanocomposite with optimal CNTs content, when applied as supercapacitor electrodes, exhibits a high specific capacitance (338.1 F g-1 at 1 A g-1), excellent rate capability (130.2 F g-1 at 50 A g-1) and high cycling stability (91.6% capacity retention after 4000 cycles) in 6 M KOH aqueous solution. Such intriguing electrochemical performance is mainly attributed to the synergistic effects between OMC and CNTs. It is reckoned that the present 3D OMC/CNTs nanocomposite can serve as a promising electrode material for supercapacitors. © 2013 Published by Elsevier B.V. All rights reserved.

File: 3_extract_relation/abstract/2-s2.0-84882842272.txt
This paper presents a control strategy for an islanded medium voltage microgrid to coordinate hybrid power source (HPS) units and to control interfaced multilevel inverters under unbalanced and nonlinear load conditions. The proposed HPS systems are connected to the loads through a cascaded H-bridge (CHB) multilevel inverter. The CHB multilevel inverters increase the output voltage level and enhance power quality. The HPS employs fuel cell (FC) and photovoltaic sources as the main and supercapacitors as the complementary power sources. Fast transient response, high performance, high power density, and low FC fuel consumption are the main advantages of the proposed HPS system. The proposed control strategy consists of a power management unit for the HPS system and a voltage controller for the CHB multilevel inverter. Each distributed generation unit employs a multiproportional resonant controller to regulate the buses voltages even when the loads are unbalanced and/or nonlinear. Digital time-domain simulation studies are carried out in the PSCAD/EMTDC environment to verify the performance of the overall proposed control system. © 2012 IEEE.

File: 3_extract_relation/abstract/2-s2.0-84882873608.txt
The proper operation of a microgrid requires storage devices that increase the inertia and avoid instability of the system. This paper presents the control of an energy storage system (ESS) based on supercapacitors in the context of grid-connected microgrids. The ESS is composed of ac/dc and dc/dc converters tied by a dc link. A single sliding mode strategy is proposed to control a bidirectional dc/dc converter, capable of working properly under all operating conditions. The switching devices are commanded by a single sliding function, dynamically shaped by references sent from the microgrid central controller. This feature facilitates the implementation and design of the control law and simplifies the stability analysis over the entire operating range. The effectiveness of the proposed control strategy is illustrated by experimental results. © 1986-2012 IEEE.

File: 3_extract_relation/abstract/2-s2.0-84882939172.txt
Aqueous suspensions of multi-wall carbon nanotubes (MWNTs) in dilute H 2SO4 were sprayed onto both sides of a Nafion membrane and dried to fabricate flexible solid-state supercapacitors. A single cell with MWNT-only electrodes had a capacitance of 57 F g-1 per electrode at 2 mV s-1 and 44 F g-1 at 150 mV s-1 but with low H+ mobility. Cells with MWNT + ionomer hybrid electrodes showed higher H+ mobility, and the electric double layer (EDL) capacitance increased to 145 F g-1 at 2 mV s-1 and 91 F g-1 at 150 mV s-1. The energy and power densities of one electrode charged to 1 V at 1 A g-1 were 12.9 Wh kg-1 and 3.3 kW kg-1 respectively. Three solid-state supercapacitor cells connected in series charged to 3 V at 1 and 2 A g-1 provided a device power density of 8.9 kW kg-1 at 1 A g-1 and 9.4 kW kg -1 at 2 A g-1, the highest for all-solid-state EDL supercapacitors.

File: 3_extract_relation/abstract/2-s2.0-84883125374.txt
Many applications such as supercapacitors require high quality graphene as well as gram-scale produc-tion. In the present work, we report a gram-scale, environment-friendly method to produce reducedgraphene oxide by short time ball milling. The results of X-ray diffraction, X-ray photoelectron spec-troscopy, Raman shift, scanning electron microscopy and transmission electron microscopy indicate thatgraphene oxide was reduced after ball milling and exfoliated into graphene. Meanwhile, the electro-chemical properties of such graphene as electrode materials were obviously enhanced. The maximumcapacitance is as high as 212 F g-1 at 0.2 A g-1 in 1 M H2SO 4.Enhanced performance of supercapacitorelectrode based on this graphene is mainly attributed to better conductivity which will promote theestablishment of both double-layer and pseudocapacitance due to their rich edge functionality after ballmilling. © 2013 Elsevier Ltd. All rights reserved.

File: 3_extract_relation/abstract/2-s2.0-84883151548.txt
The synthesis of graphene oxide (GO)-based benzimidazole-crosslinked network (GOBIN) materials is presented. These materials are prepared by the covalent crosslinking of GO sheets using a condensation reaction between the carboxylic acid moieties on the GO surface and the o-aminophenyl end groups of 3,3′-diaminobenzidine (or 1,2,4,5-benzenetetraamine tetrahydrochloride). An efficient one-pot catalyst- and template-free synthesis was performed. The obtained porous GO-based materials possess a Brunauer-Emmett-Teller specific surface area ranging from 260 to 920 m2 g-1. Electrochemical testing indicates that the GOBIN materials display a specific capacitance up to 370 F g-1 at a current density of 0.1 A g -1 and about 90% of the original capacitance is retained after 5000 cycles at a current density of 3 A g-1. Therefore, GOBIN materials can be employed as promising electrode materials for high-performance supercapacitors with outstanding cycling stability. Furthermore, owing to their significantly high specific surface area, these materials also show hydrogen uptake (up to 1.24 wt%, at 77 K and 1.0 bar) and carbon dioxide capture (up to 14.2 wt%, at 273 K and 1.0 bar) properties. As a result, these GO-based porous materials improve both the supercapacitor performance and gas sorption property, which demonstrate an excellent performance in the practical application of energy storage. © 2013 The Royal Society of Chemistry.

File: 3_extract_relation/abstract/2-s2.0-84883188212.txt
Hierarchical nanostructured materials consisting of stacked polymer nanowires forests interconnected by monolayer graphene sheets were fabricated through bottom-up nanofabrication. Driven by external voltage, aniline molecules and graphene oxide were alternatively assembled for hierarchical porous stacked nanostructures while graphene oxide was in-situ reduced to graphene during the assembly process. Scanning electron microscopy and atomic force microscope results indicated that monolayer graphene sheets served as the transition nodes for the neighboring nanowire arrays. As-produced hierarchical nanostructures were used as supercapacitor electrodes, and stack-dependent device properties were discovered. In the organic electrolyte, specific energy density was increased and power density was maintained as the stack of forests increased at each scan rate. The specific energy density of as-produced supercapacitors was as high as 137. Wh/Kg while the power density was 1980. W/Kg. Further analysis found that the distinctive energy-storage behavior originated from the electrode/electrolyte interactions and the dependence on the diffusion and charge transferring process. This work pointed out a simple pathway to tailor electrode architecture for supercapacitors with both high energy density and high power density. © 2013 Elsevier Ltd.

File: 3_extract_relation/abstract/2-s2.0-84883224328.txt
A 3D hybrid nickel-aluminum layered double hydroxide (NiAl-LDH)-graphene nanosheets (GNS) composite as a supercapacitor material has been fabricated by in situ deposition of LDH nanosheets on graphene oxide (GO) through a liquid phase deposition method. The results reveal that NiAl-LDH homogeneously grew on the surface of GNS as spacers to keep the neighboring sheets separate. Optimum effects could be achieved when feeding ratio, reaction time and temperature are tuned. The obtained porous GNS/NiAl-LDH composite exhibited high-capacitance performance with a specific capacitance of 1255.8 F g-1 at a current density of 1 A g-1 and 755.6 F g-1 at 6 A g-1, respectively. Moreover, the composite exhibited excellent cycling performance with an increase of 6% capacitance compared with the initial capacitance after 1500 cycle tests. Such high specific capacitance, rate capability and exceptional cycling ability of the composite offered great promise in energy storage device applications. © 2013 The Royal Society of Chemistry.

File: 3_extract_relation/abstract/2-s2.0-84883239279.txt
Graphene-MnO2 composites are reduced from GO-MnO2 using various concentrations of hydrazine hydrate with a fixed reduction time to optimize the hydrazine concentration to obtain excellent electrochemical performance. Changes in the oxygen-containing functional groups are observed as the concentration of hydrazine is varied. These changes affect the electrical conductivity and density of MnO2 nanoneedles, which impact the surface area and can significantly affect the supercapacitive performance. The characterization of morphology and microstructure of the as-prepared composites demonstrates that MnO2 is successfully formed on the GO surface and GO is successfully reduced by using hydrazine hydrate as a reducing agent. The capacitive properties of the graphene-MnO2 electrodes which reduced 50 mM of hydrazine (RGO-MnO2(50)) show a low sheet resistance value as well as a high surface area, resulting in excellent electrochemical performance (383.82 F g-1 at a scan rate of 10 mV s-1). It is anticipated that the formation of nanoneedle structures of MnO2 on graphene oxide surfaces utilizing the 50 mM hydrazine reduction procedure is a promising fabrication method for supercapacitor electrodes. This journal is © 2013 the Owner Societies.

File: 3_extract_relation/abstract/2-s2.0-84883377509.txt
In this paper we propose using a non-linear least squares fitting process to estimate the impedance parameters of a fractional order model of supercapacitors from their collected step response datasets, without requiring direct measurement of the impedance or frequency response. Experimentally estimated parameters from 1 F supercapacitors verify the proposed time domain method showing less than 2% relative error between the simulated response (using the extracted fractional parameters) and the experimental step response, over the entire dataset. © 2013 IEEE.

File: 3_extract_relation/abstract/2-s2.0-84883402205.txt
The porous nanocarbons supported by acid-treated multiwall carbon nanotubes (PC@ACNTs) were prepared by the combination of the hydrothermal polymerization of glucose on ACNTs, carbonization under N2 protection and final activation with ZnCl2. The materials were characterized by transmission electron microscopy, X-ray powder diffraction and Raman spectra. The results indicated that the ACNTs distributed uniformly into the framework of the porous carbon. The composites showed the high BET specific surface area up to 1712 m2 g-1 and good conductivity. The electrochemical measurements indicated that the composites processed good performances for electrochemical energy storage (210 F g-1 at 0.5 A g-1), and high stability (>99.9%), much higher than the corresponding ACNTs, porous carbons and the samples prepared by using raw MWCNTs as source. The good performance of PC@ACNTs composites was relative with the synergy of good conductivity of ACNTs and large specific surface areas of PC. © 2013 Elsevier Ltd. All rights reserved.

File: 3_extract_relation/abstract/2-s2.0-84883453812.txt
Electrochemical double layer capacitor cells were fabricated based on electrodes with activated carbon (AC) coating as the host material, targeting large energy storage. Highly dispersed multiwall carbon nanotubes (MWNTs) were added to form nanocomposite coatings, used as electrodes targeting high-power performance for very low content of MWNTs. 1. M tetraethylammonium tetrafluoroborate-propylene carbonate solution was used as organic electrolyte. The resulting cells were characterized using impedance spectroscopy, cyclic voltammetry, and galvanostatic charge-discharge tests. It was concluded that at optimum composition of AC-MWNT coatings both power and energy densities are raised whereas further increase of the MWNT content would increase the power density but decrease the energy density. © 2013 Elsevier B.V.

File: 3_extract_relation/abstract/2-s2.0-84883517549.txt
Small satellites, weighting between 100 and 200 kg, have witnessed increasing use for a variety of space applications including remote sensing constellations and technology demonstrations. The energy storage/stored power demands of most spacecraft, including small satellites, are currently accommodated by rechargeable batteries—typically nickel–cadmium cells (specific energy of 50 Wh kg−1), or more recently lithium-ion cells (150 Wh kg−1). High energy density is a primary concern for spacecraft energy storage design, and these batteries have been sufficient for most applications. However, constraints on the allowable on-board battery size have limited peak power performance such that the maximum power supply capability of small satellites currently ranges between only 70 and 200 W. This relatively low maximum power limits the capabilities of small satellites in terms of payload design and selection. In order to enhance these satellites' power performance, the research reported in this paper focused on the implementation of super-capacitors as practical rechargeable energy storage medium, and as an alternative to chemical batteries. Compared to batteries, some super-capacitors are able to supply high power at high energy-efficiency, but unfortunately they still have a very low energy density (5–30 Wh kg−1). However, the provision of this high power capability would considerably widen the range of small satellite applications.

File: 3_extract_relation/abstract/2-s2.0-84883540708.txt
This paper addresses several important problems in a typical power system driven by battery/supercapacitor hybrid energy storage devices. The currents in the battery and the supercapacitor are actively controlled by two bidirectional buck-boost converters. Detailed investigation is conducted on deriving two state-space averaged models for the whole interconnected system. The control objective is to track the references of two variables. The control design problem is converted into a numerically efficient optimization problem with linear matrix inequality (LMI) constraints. When the optimization algorithm is applied to an experimental system, the resulting optimal control law is very close to a simple integrator control (with two inputs and two outputs). The simple integrator control is applied to the system in both simulation and experiment. The results confirm the effectiveness of the modeling and control design methods. © 2013 AACC American Automatic Control Council.

File: 3_extract_relation/abstract/2-s2.0-84883554428.txt
Micrometer-sized electrochemical capacitors have recently attracted attention due to their possible applications in micro-electronic devices. Here, a new approach to large-scale fabrication of high-capacitance, two-dimensional MoS2 film-based micro-supercapacitors is demonstrated via simple and low-cost spray painting of MoS2 nanosheets on Si/SiO2 chip and subsequent laser patterning. The obtained micro-supercapacitors are well defined by ten interdigitated electrodes (five electrodes per polarity) with 4.5 mm length, 820 μm wide for each electrode, 200 μm spacing between two electrodes and the thickness of electrode is ∼0.45 μm. The optimum MoS2-based micro-supercapacitor exhibits excellent electrochemical performance for energy storage with aqueous electrolytes, with a high area capacitance of 8 mF cm-2 (volumetric capacitance of 178 F cm -3) and excellent cyclic performance, superior to reported graphene-based micro-supercapacitors. This strategy could provide a good opportunity to develop various micro-/nanosized energy storage devices to satisfy the requirements of portable, flexible, and transparent micro-electronic devices. Copyright © 2013 WILEY-VCH Verlag GmbH & Co. KGaA, Weinheim.

File: 3_extract_relation/abstract/2-s2.0-84883636821.txt
The superior electrical conductivity and parallel ion pathways formed by aligned carbon nanotubes (A-CNTs) make them attractive for the nanoporous electrodes of supercapacitors. To achieve high volumetric energy and power densities, the low volume density of the as-synthesized A-CNT (<5%) should be densified. In this paper, we demonstrate a mechanical densification method that allows the density of A-CNTs to be tuned precisely over a broad range while preserving the straight ion pathway between A-CNTs. The supercapacitors fabricated from 40% volumetric fraction (Vf) of A-CNTs as the electrodes with the thickness of 0.8 mm exhibit a power density of 25 kW L-1(50 kW kg-1), which is much higher than that of the A-CNTs electrodes with similar thickness fabricated by other methods and that of activated carbon electrodes. © 2013 Elsevier Ltd. All rights reserved.

File: 3_extract_relation/abstract/2-s2.0-84884133281.txt
Polypyrrole (PPy) nanofibers and composites, containing PPy and multiwalled carbon nanotubes (MWCNTs), were used for the fabrication of electrodes of electrochemical supercapacitors (ES). It was found that cationic malachite green (MG) dye adsorbed on PPy and MWCNTs and allowed their efficient electrosteric dispersion in water. Sedimentation tests, electrophoretic deposition (EPD) experiments, Fourier transform infrared spectroscopy and UV-Vis spectroscopy data showed strong adsorption of MG on PPy and MWCNTs. The important finding was the possibility of efficient dispersion of PPy and MWCNTs using MG dye as a co-dispersant. The new approach allowed colloidal processing of individual materials and composites. This method is suitable for the cathodic EPD of electrically neutral PPy and MWCNTs. The ES electrodes with high material loading in the range of 10-30 mg cm-2 were prepared from colloidal suspensions of PPy nanofibers and MWCNTs using Ni foam current collectors. The composite PPy-MWCNT electrodes, prepared using MG, showed superior electrochemical performance compared to pure PPy and composite electrodes prepared without MG. The composite PPy-MWCNT electrodes with high mass loadings showed excellent capacitance retention at high scan rates and over a wide range of frequencies, and excellent cycling stability. The highest capacitance of 4.62 F cm-2 was obtained at a material loading of 30 mg cm-2. The PPy nanofiber-MWCNT composites, prepared using MG as a dispersant, are promising electrodes for ES. © 2013 The Royal Society of Chemistry.

File: 3_extract_relation/abstract/2-s2.0-84884165164.txt
Herein, we report the facile synthesis of two α-Fe2O 3 nanostructures with different morphologies via an electrospinning technique using ferric acetyl acetonate as a precursor and polyvinyl acetate and polyvinyl pyrrolidone as the respective polymers. The as-electrospun metal oxide-polymer composite fibers were sintered at 500 °C to obtain two distinct nanostructures, denoted as nanograins and porous fibers throughout this manuscript. These crystalline nanostructures were characterized using powder X-ray diffraction (XRD), Raman spectroscopy, scanning electron microscopy (SEM), energy dispersive X-ray spectroscopy (EDAX) and transmission electron microscopy (TEM). The characterization results elucidated the predominance of hematite (α-Fe2O3) with particle sizes of 21 and 53 nm, for the respective nanostructures. Electrophoretic deposition was carried out in order to fabricate thin film electrodes, which were then subjected to electrochemical analysis. Electrochemical characterization revealed that both of the fabricated electrodes exhibited excellent performance in 1 M LiOH electrolyte with specific capacitance values of 256 and 102 F g-1 for the porous fiber and nanograin structures, respectively, at a scan rate of 1 mV s-1 and excellent capacitance retention, even after 3000 cycles, thus making them promising electrode materials for energy storage devices. © 2013 The Royal Society of Chemistry.

File: 3_extract_relation/abstract/2-s2.0-84884257308.txt
Poly 3, 4-ethylenedioxythiophene (PEDOT)- and polyaniline (PANI) nanocomposites were synthesized based on manganese dioxide in the form of Nanorod. Suitability of these composites was studied extensively as an electrode material for symmetric supercapacitor in a widened operating voltage window of 1.2 V. Role of manganese dioxide during reverse microemulsion polymerization in n-hexane medium for PEDOT and aqueous dispersion polymerization for PANI, have been accounted through X-ray photoelectron spectroscopy (XPS). Structural morphology as well as thermal characterization was carried out using XRD, SEM, TEM, IR and TGA. Charge storage mechanism in these nanocomposites have been investigated through cyclic voltammetry (CV) at different scan rates (2-20mV/s), where intercalation of metal ion during reduction and de-intercalation upon oxidation predominate over surface adsorption and desorption of metal ions into electrode material. Higher specific capacitance for PEDOT-MnO2 (315 F/g) and PANI-MnO2 (221 F/g) are observed in comparison with its constituent MnO2 (158F/g) where the internal pore volume plays a significant role over the total surface area. AC impedance measurement in the frequency range 10 kHz to 10 mHz with potential amplitude of 5 mV were carried out to ascertain the pseudocapacitance (CFS) arising from the redox reactions over the electrical double layer capacitance (CDL) in the composite materials. © 2013 Elsevier Ltd. All rights reserved.

File: 3_extract_relation/abstract/2-s2.0-84884375736.txt
We fabricated activated carbon (AC)- based supercapacitors encased in flexible packaging using a novel organic electrolyte, triethylmethylammonium tetrafluoroborate/acetonitrile+propylene carbonate (MeEt3NBF4/(AN+PC)), and two conventional organic electrolytes, tetraethylammonium tetrafluoroborate/acetonitrile (Et4NBF4/AN) and tetraethylammonium tetrafluoroborate/propylene carbonate (Et4NBF4/PC). Cyclic voltammetry and electrochemical impedance spectroscopy measurements in various voltage windows were conducted. In addition, a comprehensive comparison of these three electrolytes was conducted via data obtained from cyclic voltammetry, electrochemical impedance spectroscopy, galvanostatic charge- discharge, leakage current, self-discharge, cyclic life, and coulombic efficiency within the 0-3 V voltage window. The results indicate that MeEt3NBF4/(AN+PC) combining the advantages of AN and PC exhibits excellent performance. © Editorial office of Acta Physico-Chimica Sinica.

File: 3_extract_relation/abstract/2-s2.0-84884531556.txt
In this paper, we propose using a numerically solved least squares fitting process to estimate the impedance parameters of a fractional order model of supercapacitors from their voltage excited step response, without requiring direct measurement of the impedance or frequency response. Experimentally estimated parameters from low capacity supercapacitors of 0.33, 1, and 1.5 F in the time range 0.2-30 s and high capacity supercapacitors of 1500 and 3000 F in the time range 0.2-90 s verify the proposed time domain method showing less than 3% relative error between the simulated response (using the extracted fractional parameters) and the experimental step response in these time ranges. An application of employing supercapacitors in a multivibrator circuit is presented to highlight their fractional time-domain behavior. © 2011 IEEE.

File: 3_extract_relation/abstract/2-s2.0-84884539740.txt
DC microgrids are increasingly used in transportation systems such as more electric aircraft. Such applications require small and light systems, and thus, the optimization of passive elements like dc-bus capacitor and filtering inductor is an important issue. It is known that the reduction of dc-bus capacitance may lead to instability of the dc microgrid when tightly controlled loads are employed. To overcome this risk, a seductive solution is to implement a centralized stabilization system in the dc microgrid. Nevertheless, a centralized stabilizer requires a lot of sensors and particularly those providing the load input voltages. The latter is often far from the stabilizer, and fast data transmission lines must be provided. In this paper, an observer is developed for estimating the load input voltages, thus removing the required voltage sensors. Its convergence as well as the stability of the whole system is proved. The validity of the proposed method is confirmed by simulations and experimentations. © 1972-2012 IEEE.

File: 3_extract_relation/abstract/2-s2.0-84884622446.txt
Nano-structured cobalt oxides (Co3O4) with various morphologies (sheet-like, herbs-like and net-like) have been in situ synthesized on the surface of nickel foam via a facile solvothermal method. Ethanol, ethylene glycol (EG) and glycerol (GR) were used to investigate the effects of solvent on the size and morphology of nanocrystals in detail. The possible formation mechanisms have been proposed that the dielectric constants and viscosity of solvents is speculated to be the main factor to determine the morphology of Co3O4 crystal. Applied for supercapacitor, the fabricated Co3O4 electrodes show the desired properties of macroporosity, allowing facile electrolyte flow and fast electrochemical reaction kinetics. Results show that the nanonet-like Co 3O4 electrode synthesized in glycerol solvothermal condition has the highest capacitance (1063 F/g at a discharge current density of 10 mA/cm2), and good rate capability, excellent electrochemical stability (90.8% retention after 1000 cycles). The enhanced electrochemical performance is attributed to the open and ultrathin nanostructure of net-like Co3O4 electrode, which facilitates the electron transport. The findings in this work demonstrate the importance of solvents used for solvothermal reaction, and are meaningful in understanding the self-assembly process of various Co3O4 nanostructures. © 2013 Elsevier Ltd. All rights reserved.

File: 3_extract_relation/abstract/2-s2.0-84884654724.txt
In this work, we introduce a simple approach to synthesize orthorhombic MoO3 (α-MoO3) nanobelts with dichloromethane (CH2Cl2). More importantly, dichloromethane acts as a reagent to slowly provide H+ through hydrolysis, which facilitates to manipulate the morphology of the as-obtained products. The electrochemical properties of the samples were analyzed using cyclic voltammetry and chronopotentiometry. The results show that the maximum specific capacitance of the α-MoO3 nanobelts is much higher than those of MoO 3 nanoplates with 280 F g-1, MoO3 nanowires with 110 F g-1 and MoO3 nanorods with 30 F g-1. Furthermore, the charge-discharge stability measurements indicate a retention of specific capacitance of about 90% after 500 cycles at a current density of 0.25 A g-1, demonstrating that the α-MoO3 nanobelts can serve as excellent electrode materials for supercapacitors. © 2013 Elsevier B.V.

File: 3_extract_relation/abstract/2-s2.0-84884660656.txt
This paper presents a new control strategy for dc-link stabilization that use supercapacitors (SC) as the energy storage unit. A three-port isolated converter based on a dual active bridge topology is presented, and a reduced-order mathematical model of the system is described for power plant control. Using a nonlinear control approach based on the flatness property, we propose a simple solution to dynamic and stabilization problems in the power electronics systems. The controller design parameters are independent of the operating point at which interactions between the dc main substation, loads and energy storage unit are taken into account by the controller. Furthermore, high dynamics in the disturbance rejection are achieved, which is the key contribution described in this paper. To validate the proposed method, a hardware system is modeled using digital estimation with a DS1103 dSPACE controller platform. We analyze a prototype small-scale network that uses a 1 kW six-pulse rectifier as a dc substation and a 250 F, 32 V supercapacitor bank (by Maxwell Technologies Inc.) as an energy storage substation. Finally, the utility of the control algorithm is validated using experimental results measured during load cycles. © 2013 IEEE.
