Repository: tikam24/supercapacitor_database

# supercapacitor_database
 Supercapacitor database generated from scientific literature

File: 3_extract_relation/abstract/2-s2.0-34547683449.txt
The region often called near space is the region of that atmosphere that is too high for common aircraft to operate, but too low for satellites to maintain orbit. This area has become a serious consideration for stationing aircraft for commercial and military applications. Although researchers have been performing unmanned tests into the region, the ability to employ a vehicle and have it maintain its position for extended times has not been realized. One major concern for the development of such a vehicle is the amount of power that will be available to support long operation. Solar radiation is the main source of energy, but it is only available during certain periods of a 24 hour day. Further, depending upon the location of the vehicle and the time of year, being able to capture all of the available energy and efficiently store it can be quite and engineering problem. The University of Alabama Student High Altitude Power Experiment (UA-SHAPE) has proposed an experiment that will be included in the payload of the High Altitude Student Platform (HASP) which is a lighter than air vehicle conceived and controlled by The Louisiana State University Department of Physics and Astronomy. This vehicle is a large helium balloon that will carry a payload to altitudes of approximately 120,000 feet and maintain the altitude for 15 to 20 hours. Because the storage of energy is such a critical problem for operating a vehicle in near space, the UA-SHAPE team has proposed an experiment that will monitor the charge and discharge rates of three types of batteries considered for use in a near space vehicle (NiMH, NiCd, Li Ion) along with a supercapacitor. The energy storage elements will be charged using a solar array and a DC-DC converter during the time when the payload is exposed to solar radiation, and will be discharged through a DC-DC converter to a resistive load during the time of darkness. Also included in the payload is a control set of fully charged energy storage devices that will be flown with the payload. Upon completion of the flight, the state of charge of these energy elements will be compared with data taken in a room-temperature controlled environment. The room temperature characteristics of the proposed energy storage elements are known and documented. A number of researchers have also tested a number of these types of systems for space and cryogenic applications for their energy storage capabilities. The experiment proposed for this flight will observe the performance of these elements in actual near space conditions under pulsed loads. Also, it has been shown by researchers that combinations of these technologies (supercapacitors and batteries) can increase the efficiency of pulsed power applications (such as motors in ground based vehicles), so testing the supercapacitors in the is experiment with batteries will provide the UA-SHAPE team the critical data that will be used for the design of a long-endurance near space vehicle. The undergraduate students and faculty advisors involved in this project will design and fabricate the power electronics necessary to charge and discharge the storage elements, integrate this payload into the oval payload of the HASP vehicle, collect data during the HASP flight, and analyze and draw conclusions based on the data obtained before and after the flight. Upon completion of the project, all data will be documented and used for the design for the payload of a future near space vehicle. © 2007 IEEE.

File: 3_extract_relation/abstract/2-s2.0-53849083762.txt
Supercapacitors, commonly called electric double-layer capacitors (EDLCs), are emerging as a novel type of energy-storage device with the potential to substitute batteries in applications that require high power densities. In response to the latest experimental breakthrough in nanoporous carbon supercapacitors, we propose a heuristic theoretical model that takes pore curvature into account as a replacement for the EDLC model, which is based on a traditional parallel-plate capacitor. When the pore size is in the mesopore regime (2-50 nm), counterions enter mesoporous carbon materials and approach the pore wall to form an electric double-cylinder capacitor (EDCC); in the micropore regime (<2 nm), solvated/desolvated counterions line up along the pore axis to form an electric wire-in-cylinder capacitor (EWCC). In the macropore regime (>50 nm) at which pores are large enough so that pore curvature is no longer significant, the EDCC model can be reduced naturally to the EDLC model. We present density functional theory calculations and detailed analyses of available experimental data in various pore regimes, which show the significant effects of pore curvature on the supercapacitor properties of nanoporous carbon materials. It is shown that the EDCC/EWCC model is universal for carbon supercapacitors with diverse carbon materials, including activated carbon materials, template carbon materials, and novel carbide-derived carbon materials, and with diverse electrolytes, including organic electrolytes, such as tetraethylammonium tetrafluoroborate (TEABF4) and tetraethylammonium methylsulfonate (TEAMS) in acetonitrile, aqueous H 2SO4 and KOH electrolytes, and even an ionic liquid electrolyte, such as 1-ethyl-3-methylimidazolium bis(trifluor-omethanesulfonyl) imide (EMI-TFSI). The EDCC/EWCC model allows the supercapacitor properties to be correlated with pore size, specific surface area, Debye length, electrolyte concentration and dielectric constant, and solute ion size It may lend support for the systematic optimization of the properties of carbon supercapacitors through experiments. On the basis of the insight obtained from the new model, we also discuss the effects of the kinetic solvation/desolvation process, multimodal (versus unimodal) pore size distribution, and exohedral (versus endohedral) capacitors on the electrochemical properties of supercapacitors. © 2008 Wiley-VCH Verlag GmbH & Co. KGaA.

File: 3_extract_relation/abstract/2-s2.0-84912117174.txt
This paper presents the use of a Support Vector Machine load predictive energy management system to control the energy flow between a solar energy source, a supercapacitor-battery hybrid energy storage combination and the load. The supercapacitor-battery hybrid energy storage system is deployed in a solar energy system to improve the reliability of delivered power. The combination of batteries and supercapacitors makes use of complementary characteristic that allow the overlapping of a battery's high energy density with a supercapacitors' high power density. This hybrid system produces a straightforward benefit over either individual system, by taking advantage of each characteristic. When the supercapacitor caters for the instantaneous peak power which prolongs the battery lifespan, it also minimizes the system cost and ensures a greener system by reducing the number of batteries. The resulting performance is highly dependent on the energy controls implemented in the system to exploit the strengths of the energy storage devices and minimize its weaknesses. It is crucial to use energy from the supercapacitor and therefore minimize jeopardizing the power system reliability especially when there is a sudden peak power demand. This study has been divided into two stages. The first stage is to obtain the optimum SVM load prediction model, and the second stage carries out the performance comparison of the proposed SVM-load predictive energy management system with conventional sequential programming control (if-else condition). An optimized load prediction classification model is investigated and implemented. This C-Support Vector Classification yields classification accuracy of 100% using 17 support vectors in 0.004866. s of training time. The Polynomial kernel is the optimum kernel in our experiments where the C and g values are 2 and 0.25 respectively. However, for the load profile regression model which was implemented in the K-step ahead of load prediction, the radial basis function (RBF) kernel was chosen due to the highest squared correlation coefficient and the lowest mean squared error. Results obtained shows that the proposed SVM load predictive energy management system accurately identifies and predicts the load demand. This has been justified by the supercapacitor charging and leading the peak current demand by 200. ms for different load profiles with different optimized regression models. This methodology optimizes the cost of the system by reducing the amount of power electronics within the hybrid energy storage system, and also prolongs the batteries' lifespan as previously mentioned.

File: 3_extract_relation/abstract/2-s2.0-84934765352.txt
Obviously, current and future stand-alone devices could all take advantage of self-powering energy harvesters and piezoelectric nanofibers as discussed in this chapter. In order to produce cost-effective piezoelectric nanofibers, the electrospinning process is a good candidate as various materials and nanoparticles have been successfully fabricated as nanofibers and/or nanofibers with embedded nanoparticles. The conventional electrospinning process has been modified for good alignment and position controllability as well as the feasibility to embed nanoparticles. The nanofibers obtained, such as PVDF and PZT for good piezoelectricity, are highly flexible and easy to fabricate for possible integration in implantable and/or flexible devices, as well as textile applications such as electric clothing. This provides tremendous opportunities in various fields for fiber-based nanogenerators. Several groups have demonstrated prototypes of nanofiber nanogenerators as reviewed in this work. Beyond the current feasibility studies mainly from academic institutes, further development of fiber based nanogenerators will be necessary for practical applications. Here, several future prospects/directions are discussed. High power nanogenerators: most of the current nanogenerators (including nanofiber nanogenerators) are limited to low power generation in laboratory environments. Some recent studies have advanced the records to higher power outputs73 as well as using real mechanical actuation sources such as the human heartbeat87 and mice96 to drive active devices such as LEDs.21 Nevertheless, the electrical power generated by current nanogenerators made of nanostructures is often too small to have practical usage for commercial hand-held systems such as an electrical watch, which typically consumes electrical power in the range of a few mW. Therefore, if and when the power generated by the current single nanofiber nanogenerator in the recorded range of 10-11 Watt can be boosted up to the range of 10-6 Watt, probably by multiple-nanofibers, many practical applications could attract strong commercial interest in nanofiber nanogenerators. Energy storage/regulation systems: similar to all electrical power generation devices, suitable energy storage/regulation systems will be required for nanofiber nanogenerators to store the generated energy and to release it at the right time. For example, repetitive deformation of a piezoelectric nanostructure is essential to generate energy and the generated energy could be accumulated in an energy storage system such as a rechargeable battery or supercapacitor for later release. For example, a ZnO-nanowire nanogenerator has been connected to a capacitor and macro scale electrical circuitry for a system demonstration with discrete wires.75 An integrated system that combines an integrated nanowire nanogenerator, integrated circuitry and an integrated battery/supercapacitor on a single chip could be an important technology challenge for future developments. Fundamentals on piezoelectricity: as stated and discussed in the earlier section, the fundamentals of the piezoelectricity of nanofibers have to be investigated systematically in all aspects to produce nanofibers with high piezoelectricity. Specifically, there is still no persuasive evidence to clarify the mechanism of the α → β phase transformation during the electrospinning process and published literature often provides conflicting information. Some groups have attributed this transformation to the whole stretching process of the jet due to the comparatively high fraction of bphase observed in smaller-diameter fibers from lower-concentration solutions, 43,49 while other groups relate the cause of β-phase formation to the solvent evaporation rate97 or the ion current,98 rather than the jet elongation experienced during the electrospinning process, because of a predominant β-phase obtained in films consisting of small (charged) droplets. In addition, some other works remain problematic with regard to identifying the formation of crystalline phases during the electrospinning process, especially the β- and γ-phases. Hence, further systematic studies and characterizations for the electrospun fibers are required. These include optimizations in process parameters such as materials, solvents, concentrations, electrical bias, needle-to-electrode distance as well as electrospinning methodologies. Furthermore, detailed analyses on the electrospun nanofibers have to be fully characterized with tools such as XRD, FTIR, PFM and SHG and Raman spectroscopy. As such, nanofiber nanogenerators with high energy conversion efficiency could be consistently built in the future. Wearable electronics: energy harvesters powered by human motion could be interesting and important as devices for wearable electronics, such as smart watches and displays. Directly charging and powering the wearable electronics via human motion could be advantageous over battery-powered systems, given that the form-factor and weight of wearable electronics are limited. As such, piezoelectric fiber-based nanogenerators could provide a potential breakthrough with the possibility of being integrated with fabrics for these applications.

File: 3_extract_relation/abstract/2-s2.0-84993938781.txt
Supercapacitor as a new-type energy storage device has attracted increasing interests, because it can provide substantially higher specific/volumetric energy density compared to conventional capacitors, and higher power density and longer cycling lifetime compared to Li-ion batteries. Therefore, it shows great promise as green energy storage device for back-up energy systems and electronic vehicles. Among all kinds of supercapacitors, flexible solid-state supercapacitor, which consists of flexible electrodes, solid-state electrolyte and separator, has attracted much attention due to its potential abilities in wearable electronics and flexible devices. Numerous efforts have been devoted to fabricate flexible electrodes because the fundamental limit of energy storage capability is largely determined by the electrode material. Therefore, how to fabricate suitable flexible electrodes alerts significant influence on supercapacitors' performance. Compared to pseudocapacitive materials, carbon-based materials have been widely investigated for flexible electrodes due to their good electrical conductivity, excellent cycling stability, high power density and outstanding mechanical properties. In this work, an effective and feasible method to fabricate carbon-based electrode for the fabrication of flexible and high-performance supercapacitors has been proposed. In order to find the relatively suitable electrode, samples under different experimental conditions have been tested and analyzed systematically. Through the simultaneous activation and carbonization process of the biomass-derived natural silk, all of these carbon-based electrodes have a few features, like hierarchical porous, rich N-doped and carbon nanosheet structure. The as-obtained electrodes show favorable capabilities for electrochemical energy storage. The specific/mass capacitor of the best carbon-based electrode can achieve 226 mF/cm2 and 26 F/g, respectively, and the equivalent series resistance of it is only 4 Ω, thus showing satisfactory electrochemical performance. In conclusion, the excellent capacitance performance of the ultralight and flexible nanomaterials makes them promising candidates as electrode materials. Attributed to the good flexibility and ultralight weight, this proposed electrodes can be directly fabricated into flexible solid-state supercapacitor without any binder and conductive agents.

File: 3_extract_relation/abstract/2-s2.0-85010191052.txt
Terrain information can significantly impact load power demand, and in turn, on battery life and system efficiency of a hybrid energy storage system (ESS) with battery and supercapacitor. Taking terrain information ahead into consideration for proactive power management is one of the most important ways to improve battery life and overall system efficiency. However, since terrain information is typically available from commercial geographic information systems database, it is by nature inaccurate with uncertainties with respect to the requirements of power management. This is often worsening when combining with commercially low-quality global positioning systems. This paper proposes a novel power management strategy to cope with the inaccuracy and uncertainties of the terrain information with the aim to improve battery life, while maintaining overall system performance. First, the impact of terrain inaccuracy on battery life and system efficiency is analyzed based on two different hybrid ESSs with semiactive topologies. Then, a power management control strategy is developed that actively distributes the power between battery and supercapacitor with adaptation to terrain inaccuracy and uncertainties. The objective of the proposed power management control strategy is to minimize the total cost of the system, including the cost for battery life and energy. Finally, simulation is conducted that has verified the effectiveness of the proposed control strategy. Note to Practitioners-Recently, advanced technologies in geographic information systems and global positioning systems have supplied more opportunities for the prediction of future driving conditions, which will help more reasonable use of the system power demand by extending the planning horizon. However, the inaccuracy and uncertainties of prediction information could have an important effect on the HESS with battery and supercapacitor. This paper contributes to a better understanding of the details of the impacts of the inaccuracy and uncertainties of the terrain information on battery life and system efficiency based on two different hybrid energy storage systems with semiactive topologies, and furthermore, a novel power management strategy is developed to deal with inaccuracy and uncertainties. The results of this paper will be useful for a practical implement of an HESS for battery life and system efficiency improvement.

File: 3_extract_relation/abstract/2-s2.0-85015703724.txt
Batteries and electrochemical double layer charging capacitors are two classical means of storing electrical energy. These two types of charge storage can be unambiguously distinguished from one another by the shape and scan-rate dependence of their cyclic voltammetric (CV) current-potential responses. The former shows peak-shaped current-potential responses, proportional to the scan rate v or to v1/2, whereas the latter displays a quasi-rectangular response proportional to the scan rate. On the contrary, the notion of pseudocapacitance, popularized in the 1980s and 1990s for metal oxide systems, has been used to describe a charge storage process that is faradaic in nature yet displays capacitive CV signatures. It has been speculated that a quasi-rectangular CV response resembling that of a truly capacitive response arises from a series of faradaic redox couples with a distribution of potentials, yet this idea has never been justified theoretically. We address this problem by first showing theoretically that this distribution-of-potentials approach is closely equivalent to the more physically meaningful consideration of concentration-dependent activity coefficients resulting from interactions between reactants. The result of the ensuing analysis is that, in either case, the CV responses never yield a quasi-rectangular response α V, identical to that of double layer charging. Instead, broadened peak-shaped responses are obtained. It follows that whenever a quasi-rectangular CV response proportional to scan rate is observed, such reputed pseudocapacitive behaviors should in fact be ascribed to truly capacitive double layer charging. We compare these results qualitatively with pseudocapacitor reports taken from the literature, including the classic RuO2 and MnO2 examples, and we present a quantitative analysis with phosphate cobalt oxide films. Our conclusions do not invalidate the numerous experimental studies carried out under the pseudocapacitance banner but rather provide a correct framework for their interpretation, allowing the dissection and optimization of charging rates on sound bases.

File: 3_extract_relation/abstract/2-s2.0-85020209737.txt
Abstract: This paper outlines a sol–gel method for the synthesis of TiO2/CdS composites with different CdS concentrations for use in supercapacitor applications. Composite electrodes of TiO2/CdS containing zinc (0.25, 0.5, 0.75, and 0.1 M) and sulphide (0.5, 0.1, 1.5, and 2 M) in a 1:2 molar ratio were prepared and are labelled TC1, TC2, TC3, and TC4, respectively. The X-ray diffraction patterns displayed peaks for TiO2 and CdS. A gradual change in morphology from rod like to spherical as the CdS content increased was observed using FE-SEM and confirmed by TEM analysis. Furthermore, the electrochemical properties of all prepared electrodes were analysed using techniques such as cyclic voltammetry (CV), galvanostatic charge–discharge (GV), electrochemical impedance spectroscopy (EIS), and cycle life testing. Among the studied electrodes, CV analysis of TC1 indicated a capacitance of 1296 Fg−1 at a low scan rate of 10 mVs−1, whereas GV analysis showed the value to be 1320 Fg−1 at a scan rate of 10 Ag−1. Also, the significant increase in the energy density and power density of the TC1 electrode may open a new path to supercapacitor applications. The improved electrochemical performance of TC1 can be largely attributed to its increased BET parameters, rod-like morphology, and low charge transfer resistance. Furthermore, an asymmetric capacitor (ASC) was fabricated using the TC1 electrode as the cathode material and activated carbon as the anode. The fabricated ASC had a capacitance of 685 Fg−1 at a scan rate of 10 Ag−1 with a high energy density of 219 kWh kg−1. The repeatability test results imply that even after 500 cycles of operation, the as-fabricated ASC exhibits 95% capacitance retention. Additionally, on charging, the as-fabricated ASC has the ability to glow green in a light-emitting diode. Therefore, the TC1 electrode is a suitable cathode material for next-generation supercapacitors in high-energy density storage systems. Graphical Abstract: [Figure not available: see fulltext.].

File: 3_extract_relation/abstract/2-s2.0-85028274605.txt
Hierarchical carbon foams (HCFs) with micro-, meso-, and macropores were successfully synthesized via a two-step process: (1) polymerization in oil-in-water (O/W) emulsions without any hard templates and (2) carbonization at 850°C. With the aim of both enhancing the stability of the emulsion and forming a micro- and mesoporous structure during the carbonization process, potassium citrate was introduced in an aqueous solution of resorcinol and formaldehyde. A series of HCFs were fabricated by changing the mass ratio of potassium citrate to total carbon sources from 0.25 to 1.5. The effect of potassium citrate on the porous structure of HCFs was investigated through nitrogen sorption tests. The prepared HCFs exhibited well-developed porous structures of micro-, meso- and macropores and high surface areas. The structural characteristics of the HCFs, including pore size distribution, surface area, and porosity, were significantly dependent on the amount of potassium citrate. It was concluded that potassium citrate greatly contributed to the formation of carbon foams with nano-sized pore structures and high porosity. Interestingly, it was found that when the mass ratio of potassium citrate to total carbon sources was 0.5, the HCFs showed the highest specific surface area (~1360 m2/g). Furthermore, the capacitive performances of the HCFs were evaluated in a 6.0 M KOH aqueous solution using typical electrochemical methods such as cyclic voltammetry and galvanostatic charge/discharge tests. The capacitance of the HCFs tended to increase with the increase in surface area. In particular, the HCFs with the highest surface area also exhibited excellent electrochemical properties (high capacitance of 224 F/g at 1.0 A/g, high rate capability of 191 F/g at 10.0 A/g). These features may be attributed to both the resulting interconnected pore structure that is easily accessible to ions and the high surface area. We believe that this synthesis strategy can be easily extended to the preparation of hierarchical porous carbon materials with a desirable pore structure by tuning the organic monomer.

File: 3_extract_relation/abstract/2-s2.0-85047159633.txt
It is highly desired to simultaneously introduce active heteroatoms and abundant hierarchical pore structures for enhanced electrochemical performances on carbon materials. Herein, trehalose as a pore-forming agent was added into polyvinylpyrrolidone/melamine formaldedyde resin mixture with high concentrations of nitrogen and oxygen. Then a simple one-step carbonization/activation process was adopted and heteroatom-enriched carbon with hierarchical pores (HPC) was fabricated successfully. HPC/HPC symmetric supercapacitors were assembled using KOH electrolyte. It is clearly demonstrated that due to the pore-forming action of trehalose HPC shows the porous honeycomb, interconnected and worm-like pore structure, which is favorable to enhance the double-layer capacitance. It is confirmed that in our system the three active species of pyridinic nitrogen (N-6), pyrrolic nitrogen (N-5) and quinone type oxygen (O-I) are responsible for the pseudocapacitive behavior. Based on XPS, nitrogen adsorption/desorption isotherms and electrochemical impedance spectroscopy, it is deduced that the ratio-optimized HPC-T30 exhibits high concentration of three active species (8.17 at.%), increased specific area (351.26 m2 g−1) and tuned hierarchical pore structures with substantial micropores (micropore area of 321.68 m2 g−1) and a small amount of mesopores and macropores, which lead to decrease of charge transfer resistance, increase of transfer rate of electrolyte ions in the pores and excellent electrochemical performances. In cyclic voltammetry tests of three-electrode system and galvanostatic charge/discharge tests of two-electrode system, HPC-T30 displays high specific capacitance, 46% and 1.2-time enhancement compared to untreated HPC-T0, respectively. The optimized HPC-T30/HPC-T30 supercapacitor delivers the energy density of 6.69 W h kg−1 in 6 M KOH electrolyte. Furthermore, the supercapacitor shows a capacitance retention of 91.16% up to 6000 cycles and the coulombic efficiency reaches nearly 100% for each charged/discharge cycle, demonstrating its good cyclic stability.

File: 3_extract_relation/abstract/2-s2.0-85052654045.txt
Honeycomb-like Co3O4 nanosheets with high specific surface area were successfully synthesized on porous nickel foam by the facile hydrothermal method followed by an annealing treatment (300 °C), which were used as high-performance supercapacitor electrodes. The effects of the mole ratio of hexamethylenetetramine (HMT) and Co(NO3)2 (1:1, 2:1, 3:1, 4:1, 5:1 and 6:1) as the reactants on the morphological evolution and electrochemical performance of the electrodes were investigated in detail. X-ray diffractometry (XRD), transmission electron microscopy (TEM), X-ray photoelectron spectroscopy (XPS), and scanning electron microscopy (SEM) were applied to characterize the structure and morphology of the products. The electrochemical performance was measured by cyclic voltammetry (CV) and galvanostatic charge/discharge. The mole ratio of HMT and Co(NO3)2 produced a significant effect on the morphological evolution of Co3O4. The morphological evolution of Co3O4 with the increase in the mole ratio was followed: the nanosheets accompanied with a large number of spherical nanoparticles → the formation of some strip-like particles due to the agglomeration of spherical nanoparticles → the formation of new nanosheets resulting from the growth of strip-like particles → the formation of coarse flower-like particles owing to the connection among the nanosheets → the nanosheets gradually covered with flower-like particles. Accompanied with the change, the specific surface area was increased firstly, and then decreased. A maximum was obtained at a HMT and Co(NO3)2 mole ratio of 4:1. The evolution in morphology of Co3O4 was responsible for the change in electrochemical performance of the electrode. The specific capacitance value of the electrode prepared at a HMT and Co(NO3)2 mole ratio of 4:1 was highest (743.00 F·g-1 at 1 A·g-1 in the galvanostatic charge/discharge test). The similar result was also observed in the CV test with a scanning rate of 5 mV·s-1. Moreover, the electrode also demonstrated an excellent cyclic performance, in which about 97% of the initial specific capacitance remained at 1 A·g-1 for 500 cycles in the galvanostatic charge/discharge test. This excellent electrochemical performance was ascribed to high specific surface area of Co3O4 nanosheets that provide added channels and space for the ions transportation.

File: 3_extract_relation/abstract/2-s2.0-85055749303.txt
Biocarbon is a carbon-rich, porous material derived from biomass, and a promising electrode material for supercapacitors. Supercapacitors are fast-charging, long-lasting energy storage devices that have high power density and low energy density, relative to batteries. Many of the most recent efforts to raise the energy density of supercapacitors focus on increasing the gravimetric capacitance (F/g) of the electrode material. However, the electrodes in commercial supercapacitors are thin films (<50 μm), limiting the volume fraction of the electrode material within a device and, ultimately, its energy density. The use of thick monolithic electrodes (>1 mm thick) may alleviate this limitation, but only if monoliths can be made electrically conductive and facilitate ion migration in electrolyte. Whilst electrode thickness inevitably raises the overall resistance, the extent to which resistance is raised depends on the structure of the pores. This is also the case with electrolyte transport, making the pore structure of a monolith a key factor in improving performance. We use electron deceleration with a scanning electron microscope, physisorption, and x-ray diffraction to better understand what wood structures may be retained in biocarbon, and what new structures may be created when transforming wood to biocarbon. The features in four biocarbon samples are studied: one commercial hard-wood biocarbon, and three in-house biocarbon made from poplar, black locust, and pine via a slow pyrolysis procedure. The macro features of wood (those >1 μm, such as vessels, rays tracheids and pits) are retained in all four biocarbon samples. However, the retention of submicron wood features (e.g. layered structures within cell wall) is determined by pyrolysis conditions. Fast heating retained some submicron morphological structures in the commercial biocarbon, while the slow pyrolysis biocarbons did not have any distinguishable submicron features. The physisorption data suggested that the distributions of mesopores (2–50 nm) varied between biocarbons. X-ray diffraction showed the graphite nano-crystallites in all four biocarbon samples, but with significant size variations. Further study is necessary to learn how to tune the distribution of pore sizes, in order to create biocarbons with desirable pore structures.

File: 3_extract_relation/abstract/2-s2.0-85064318691.txt
Self-assembled ilmenite/spinel NiMnO 3 /NiMn 2 O 4 nano-cotton and it's MWCNT blended composites were synthesized via one-step sol-gel auto combustion and ultra-sonication techniques with a perspective to investigate its dielectric, conduction mechanism and enhanced electrochemical performance to explore its applications as supercapacitor materials and high-temperature energy storage devices. The as-prepared double phase oxides were characterized initially by X-ray diffractometry, FTIR and Raman techniques to ascertain its phase formation and structural information. The FESEM and TEM micrographs reveal the growth of nanoparticles homogeneously and cotton-like morphology over observed space. The EDS elemental analysis and mappings exposed the true stoichiometrical ratios of elemental particles Ni, Mn, O and C and their uniform distribution. The coercivity (264 Oe)and saturation magnetization (1.2 emu/gm.)of MWCNT blended NiMnO 3 /NiMn 2 O 4 oxides curtailed significantly than NiMnO 3 /NiMn 2 O 4 which recommends its approach towards the superparamagnetic region. The fitted Nyquist plot (Z ' vs.Z'')distinguished the individual contribution of grain and grain boundary and activation energy for grain (0.87 eV)and grain boundary (1.2 eV)was estimated from liner plot of extracted data. The frequency dispersing conductivity spectra was fitted with a modified equation of Jonscher's Power Law proposed by us, σ ac (ω)=σ 0 (dc)+A(ω−b) n and temperature dependent frequency exponent (n)and Ln (A)suggests non-overlapping small polaron tunneling (NSPT)model for its conduction mechanism. Displacement of both Ni 2+ and Ni 3+ ions through the channel like cavities of ilmenite/spinel structure along a, b and c axis provides strong support of the NSPT model. The electrochemical supercapacitor properties of NiMnO 3 /NiMn 2 O 4 and MWCNT blended NiMnO 3 /NiMn 2 O 4 were examined in 2 M aqueous KOH solution and excellent capacitive properties were observed for both compounds. Higher capacitance value (1347 F-g −1 )and energy density 140 W h kg −1 were obtained at a current density of 5 A g −1 for MWCNT blended NiMnO 3 /NiMn 2 O 4 with compared to its parent counterparts.

File: 3_extract_relation/abstract/2-s2.0-85065307741.txt
Advances in solution-phase graphene patterning has provided a facile route for rapid, low-cost and scalable manufacturing of electrochemical devices, even on flexible substrates. While graphene possesses advantageous electrochemical properties of high surface area and fast heterogenous charge transport, these properties are attributed to the edge planes and defect sites, not the basal plane. Herein, we demonstrate enhancement of the electroactive nature of patterned solution-phase graphene by increasing the porosity and edge planes through the construction of a multidimensional architecture via salt impregnated inkjet maskless lithography (SIIML) and CO2 laser annealing. Various sized macroscale pores (<25 to ∼250 μm) are patterned directly in the graphene surface by incorporating porogens (i.e., salt crystals) in the graphene ink which act as hard templates for pore formation and are later dissolved in water. Subsequently, microsized pores (∼100 nm to 2 μm in width) with edge plane defects are etched in the graphene lattice structure by laser annealing with a CO2 laser, simultaneously improving electrical conductivity by nearly three orders of magnitude (sheet resistance decreases from >10000 to ∼50 Ω sq-1). We demonstrate that this multidimensional porous graphene fabrication method can improve electrochemical device performance through design and manufacture of an electrochemical organophosphate biosensor that uses the enzyme acetylcholinesterase for detection. This pesticide biosensor exhibits enhanced sensitivity to acetylthiocholine compared to graphene without macropores (28.3 μA nM-1 to 13.3 μA nM-1) and when inhibited by organophosphate pesticides (paraoxon) has a wide linear range (10 nM to 500 nM), low limit of detection (0.6 nM), and high sensitivity (12.4 nA nM-1). Moreover, this fabrication method is capable of patterning complex geometries [i.e. interdigitated electrodes (IDEs)] even on flexible surfaces as demonstrated by an IDE supercapacitor made of SIIML graphene on a heat sensitive polymer substrate. The supercapacitor demonstrates a high energy density of 0.25 mW h cm-3 at a power density of 0.3 W cm-3. These electrochemical devices demonstrate the benefit of using SIIML and CO2 laser annealing for patterning graphene electrodes with a multidimensional porous surface even on flexible substrates and is therefore a platform technology which could be applied to a variety of different biosensors and other electrochemical devices.

File: 3_extract_relation/abstract/2-s2.0-85068500938.txt
Carbon nanotubes (CNTs) were doped by ammonium borate as the sources of nitrogen and boron. Under the protection of Ar gas, boron-nitrogen doped CNTs were prepared through nitriding and boronization at high temperature. It is a conductive additive. Then, the obtained CNTs were mixed with activated carbon (AC), SP, sodium dodecyl sulfate (SDS), and cellulose fiber to prepare electrodes. With all the materials, a symmetric electric double-layer supercapacitor (EDLC) was assembled. Next, the materials and electrodes were also characterized by X-ray diffraction (XRD), scanning electron microscopy (SEM), and transmission electron microscopy (TEM). The factors, chemical connections, and specific surface area of the CNTs were analyzed by X-ray energy spectrum analysis (EDS), X-ray photoelectron spectroscopy (XPS), as well as a specific surface area and porosimetry analyzer (BET). In addition, the electrochemical performances of electric double-layer capacitors were tested with the help of cyclic voltammetry, constant-current charging and discharging, and so on. From the results, we can make a conclusion, that is, both B and N atoms were added into the CNTs and formed bonds successfully with carbon atoms mutually. Besides, the specific surface area is about 1.5 times than that of the CNT. When the charge/discharge current density reaches 50mA/g, we can find that the mass specific capacitance of the capacitor can run up to 32.19F/g. Also, we observe that the maximum power density is close to 220W/kg (700mA/g), and the energy density can arrive 9.31Wh/kg (50mA/g). Based on the impedance test, the electrodes are characterized with low impedance. After 2000 cycles, the boron-nitrogen doped double-layer capacitors maintain a capacitance retention ratio of above 95%. Its power density can still achieve 220W/kg when the energy density keeps at 3.46Wh/kg. In other words, the electrochemical performance functions of the electric double-layer capacitors are enhanced while the CNTs serve as the electrodes.

File: 3_extract_relation/abstract/2-s2.0-85071948693.txt
Seven kinds of highly porous activated carbon were prepared from two different lignocellulosic biomass feedstocks (hybrid willow and miscanthus grass) by utilizing four different processing routes, which generally include variations of the pyrolysis, slow oxidative torrefaction, and KOH chemical activation. The activated carbons were evaluated for potential application within the electrodes of double layer supercapacitors. The synthesized activated carbons showed high specific surface area (up to 3265 m2/g), hierarchical pore structure composed of micro-/meso-/macropores with large pore volume (up to 1.535 cm3/g), and rich oxygen content (10.9-19.2 at. %). Their surface area, pore structure/volume, microstructure, and surface functional groups were highly influenced by processing routes, which in turn determined their electrochemical performance and stability. In particular, pretreating the biomass samples via slow oxidative torrefaction substantially increased their surface area, total pore volume, and meso-/micropore volume, and the surface chemistry of these materials showed a higher concentration of carboxyl groups. The performance of two-electrode symmetrical supercapacitors was evaluated in a 6 M KOH aqueous electrolyte. They exhibited relatively high specific capacitance of 70.2-162.3 F/g under constant current density of 100 mA/g, with a high cycling stability based on the capacitance retention of 95.1-99.9% after 1000 cycles. In addition, an increase of 25.0-62.2 F/g was achieved in specific capacitance by including the pyrolysis and/or slow oxidative torrefaction in the synthesis protocol. The sample (HW-D) that exhibited the best performance also maintained 94.1% of its specific capacitance after 5000 charge/discharge cycles at 100 mA/g. The synthesis strategies including the slow oxidative torrefaction pretreatment showed great promise for preparing low-cost, porous carbon materials from renewable biomass sources that are highly suitable for incorporation in supercapacitors and other electrochemical applications.
