Repository: tikam24/supercapacitor_database

# supercapacitor_database
 Supercapacitor database generated from scientific literature

File: 3_extract_relation/abstract/2-s2.0-85075439560.txt
Supercapacitors have the rapid charge/discharge kinetics and long stability in comparison with various batteries yet undergo low energy density. Theoretically, square dependence of energy density upon voltage reveals a fruitful but challenging engineering tenet to address this long-standing problem by keeping a large voltage window in the compositionally/structurally fine-tuned electrode/electrolyte systems. Inspired by this, a facile salt-templating enables hierarchically porous biochars for supercapacitors filled by the high-voltage ionic liquids (ILs). Resultant nanostructures possess a coherent/interpenetrated framework of curved atom-thick sidewalls of 0.8-/1.5-nanometer pores to reconcile the pore-size-dependent adlayer structures of ILs in nanopores. Surprisingly, this narrow dual-model pore matches ionic radii of selected ILs to accommodate ions by unique coupled nano-/bi-layer nanoconfinements, augmenting the degree of confinement (DoC). The high DoC efficiently undermines the coulombic ordering networks and induces the local conformational oscillations, thus triggering an anomalous but robust charge separation. This novel bi-/mono-layer nanoconfinement combination mediates harmful overscreening/overcrowding effects to reinforce ion-partitioning, mitigating long-lasting conflicts of power/energy densities. This interesting result differs from a long-held viewpoint regarding the sieving effect that ion-in-pore capacitance peaks only if pore size critically approaches the ion dimension. Optimal biocarbon finally presents a very high/stable operational voltage up to 4 V and specific energy/power rating (88.3 Whkg−1 at 1 kWkg−1, 47.7 Whkg−1 albeit at a high battery-accessible specific power density of 20 kWkg−1), overwhelmingly outperforming most hitherto-reported supercapacitors and some batteries. Such attractive charge storage level can preliminarily elucidate an alternative form of a super-ionic-state high-energy storage linked with both the coordination number and coulombic periodism of the few ion-sized mesopores inside carbon electrodes, escalating supercapacitors into a novel criterion of charge delivery.

File: 3_extract_relation/abstract/2-s2.0-85076711837.txt
Na/K-ion hybrid capacitors are assembled with multilayer tungsten sulfide nanosheets coupled with nitrogen-doped carbon composite nanosheets and hierarchical nitrogen-doped carbon hollow nanospheres. The Na/K-ion hybrid capacitors achieve high energy and power densities due to enhanced cathode and anode material compatibility. Nonaqueous hybrid capacitors composed of battery-type anodes and electric double-layer capacitor (EDLC)-type cathodes have triggered much research interest due to the advantages of both high power and energy densities. Recently, urgent concern has been focused on the Na/K-ion hybrid energy-storage systems owing to the abundance and low cost of Na and K compared with Li. Unfortunately, the development of Na/K-ion hybrid capacitors is greatly plagued by the aggravated kinetics and capacity mismatch between anode and cathode. Herein, we designed high-performance Na/K-ion hybrid capacitors by simultaneously enhancing the kinetics of multilayer tungsten sulfide nanosheets coupled with nitrogen-doped carbon nanosheets (anode) and the specific capacity of hierarchical nitrogen-doped carbon hollow nanospheres (cathode). Our design philosophy of electrode materials could provide guidelines for the development of functional materials for highly efficient hybrid energy-storage systems. The kinetics and capacity mismatches between anode and cathode for the Na/K-ion hybrid capacitors (NIHC and KIHC) greatly hamper their overall performance output. Herein, we construct NIHC and KIHC using multilayer tungsten sulfide nanosheets anchored with nitrogen-doped carbon nanosheets (WS2@NCNs) composite as anode and hierarchical nitrogen-doped carbon hollow nanospheres (NCHS) as cathode. The strongly coupled sheet-on-sheet nanostructure of the anode can facilitate electron transport and alleviate volume change. In particular, the WS2-NCNs interface offers a more feasible channel for fast ion intercalation and deintercalation, which can improve kinetics. The hierarchical NCHS cathode provides numerous accessible active sites for reversible anion adsorption and desorption, dramatically enhancing the specific capacity. Consequently, due to the enhanced anode and cathode compatibility, the assembled NIHC and KIHC can deliver high energy densities of 134.7 and 103.4 Wh kg−1 at 117.5 and 235 W kg−1, respectively. Our electrode design strategy could offer guidance for the development of high-performance hybrid capacitors.

File: 3_extract_relation/abstract/2-s2.0-85077356527.txt
Supercapacitor has been demonstrated as one of the most attractive electrochemical energy storage devices for practical applications, especially for electric transportation systems, because of high power density, long cycle life, impressive conversion efficiency and desirable usage safety. However, energy densities of supercapacitors are typically low comparing with lithium-ion batteries, which impedes their broad applications. The development of advanced supercapacitors mainly concerns with increasing their energy densities. Being different from conventional double layer supercapacitors, pseudocapacitive materials can deliver much higher capacitances and energy densities. For example, some metal oxides can be used as electrode materials for stable charge and discharge at high rates on the basis on of reversible surface redox reactions, resulting in desired energy densities comparable to that of lithium-ion batteries. In this work, we study an amorphous α-Nb2O5, which is prepared using a facile hydrothermal method followed by a low temperature post-annealing process. The α-Nb2O5 is evaluated as a pseudocapacitive electrode material in the LiPF6-based organic electrolyte for lithium storage performance. The α-Nb2O5 demonstrates reversible Li+ intercalation/deintercalation behavior in a voltage range of 0.1-2.5 V (vs. Li/Li+), resulting in an impressive reversible lithium storage capacity higher than 250 mAh/g at 0.2 C (1 C=400 mA/g), together with excellent cycling stability and rate capability up to 10 C for 10000 cycles. In addition, the cyclic voltammetry (CV) profiles obtained at a low scanning rate of 0.1 mV/s show unexpected square patterns in multiple cycles even at low potentials between 1.0 and 0.1 V (vs. Li/Li+), which is distinctly different from that of crystalline orthorhombic Nb2O5 electrode material. The CV analysis also indicates apparent intercalation capacity contribution of such α-Nb2O5 electrode material during lithium ion storage. All electrochemical experiments verify typical pseudocapacitive behavior for the amorphous α-Nb2O5 material in a wide voltage range of 0.1-2.5 V (vs. Li/Li+). The special pseudocapacitive property at low potentials enables the α-Nb2O5 to be used as an attractive anode in a hybrid supercapacitor coupled with the active carbon (AC) material as cathode with a wide voltage window. As a result, the assembled α-Nb2O5//AC hybrid supercapacitor full cell can be charged to a high voltage up to 4.5 V. According to the calculated energy density of the supercapacitor based on E=1/2CV2, the high working voltage results in an impressive energy density of 178.5 Wh/kg for this hybrid supercapacitor cell on the basis of the mass of two active electrode materials. In addition, the full cell also shows outstanding high-rate performance, and our ongoing work will optimize associated structure to improve its cycling stability at harsh work conditions. This work offers a promising Nb2O5 material that is amorphous and showing pseudocapacitive behaviors for lithium ion storage at low potentials. Improved capacity and energy density have been achieved, together with desired cycling stability for prolonged cycles. Such an electrode material can be served as a feasible anode material for high-voltage and highenergy hybrid supercapacitor full cell when it is coupled with high-rate cathode materials.

File: 3_extract_relation/abstract/2-s2.0-85079128933.txt
With the ongoing depletion of fossil fuels, the exploration of sustainable energy resources and advanced energy technologies is necessary and the development of clean and sustainable energy storage devices has become an important topic worldwide. In this regard, rechargeable batteries and supercapacitors (SCs) are currently considered to be promising electrochemical energy storage systems for widespread applications in electronic devices, electric vehicles, and smart-grid energy storage stations. Batteries typically exhibit high energy densities but are limited by their low power density and relatively poor cycling performance. In contrast, SCs exhibit high power density, stable cyclability, and good safety, but the energy densities of SCs are generally inferior to those of batteries, which hinders their widespread application. A reliable approach to addressing this issue is to fabricate hybrid supercapacitors (HSCs) composed of battery-type and capacitive electrodes. This device configuration enables the direct integration of the high energy densities of batteries and high power densities of SCs, making HSCs a promising class of energy storage devices. However, the mismatch of capacity and rate performance between the battery-type and capacitive electrodes hinders the widespread applications of HSCs. A key challenge for the development of high-performance HSCs is to optimize the balance between both electrodes. Recently, tremendous efforts have been focused on the search for suitable electrodes and considerable progress has been achieved. Nevertheless, in traditional electrodes, binders are commonly used to combine individual active materials with conductive additives. Unfortunately, these binders are generally electrochemically inactive and insulating, reducing the overall specific capacity/capacitance and deteriorating the charge/mass transport. Recently, binder-free nanoarray electrodes have provided a promising opportunity for designing effective HSCs owing to the merits of their direct electron transport pathway, short ion diffusion length, and ordered-structure-enabled abundant reaction sites. This review briefly addresses the energy storage mechanism of HSCs and the advantages of array electrodes, and subsequently reviews the recent advances in emerging HSCs developed by our group. The performanceelectrode structure relationship is discussed from the perspective of devices featuring different electrolytes, including organic, aqueous neutral and aqueous alkaline electrolytes. Moreover, some solutions are put forward to solve the existing issues of HSCs, and the potential applications of array electrode-based HSCs in flexible/wearable electronics are envisioned. Finally, the challenges and future development trends of HSCs are proposed.

File: 3_extract_relation/abstract/2-s2.0-85082656701.txt
In recent explorations, supercapacitors have been developed as energy storage devices that show excellent characteristics compared to conventional storage devices. The ferrite materials can have several redox states with high permeability which are attractive attributes for electrode materials for supercapacitors. Ferrite-based electrodes in supercapacitors is affected by the poor conductivity and cyclic stability. The literature suggests that both the electrical conductivity and the surface area of the electrode is increased by addition of graphene in ferrites. This hybrid supercapacitors of graphene and ferrite composites in which fast-reversible redox reactions causes storage of electrical energy has got great interest as an electrode material for next-generation supercapacitor applications. Many researcher reported binary, ternary ferrites nanocomposites with reduced graphene oxide as supercapacitor electrodes materials. In the present work, synthesis and study of quaternary transition metals (QTM) ferrites having formula CuxMn1-2x NiyFe2-y O4 are mixed with reduced graphene oxide (rGO) to prepare nanocomposites of CuxMn1-2x NiyFe2-yO4/rGO, for application in supercapacitor. The rGO based nanocomposites of QTM ferrites are explored using X-ray diffraction (XRD) analysis for structural morphology and the cyclic voltammetry (CV) technique is used for the performance analysis of the electrochemical activity of the QTM ferrites. The results show the specific capacitance of CuxMn1-2xNiyFe2-yO4/rGO Naocomposite (282 F g–1) is highly improved by the addition of rGO (90 F g–1) compared with CuxMn1-2xNiyFe2-yO4 (32 Fg–1). The synthesized QTM ferrites are also explored by Thermal Analysis (TGA, DTGA, DSC), Fourier Transform Infrared (FT-IR), Field Scanning Emission Electron Microscopy (FESEM), as well as Energy Dispersive Spectroscopy (EDS). The results are discussed which suggest that the rGO based nanocomposites of QTM ferrites have promising scope for supercapacitor applications.

File: 3_extract_relation/abstract/2-s2.0-85087454424.txt
In this present work, a simple electroless deposition method is used for the fabrication of hexacyanoferrate(III)-nickel deposited pencil graphite (HCF-Ni-PGE) electrode and applied as an electrochemical sensor for selective and simultaneous determination of ortho- I and para- nitrophenol II isomers. The fabricated HCF-Ni-PGE was characterized by Fourier transform infrared (FTIR), X-ray diffraction (XRD), scanning electron microscopy (SEM), energy dispersive X-ray (EDX) spectroscopy, and elemental mapping. The electrochemical analysis was carried out using cyclic voltammetry (CV) and electrochemical impedance spectroscopy (EIS) techniques in 0.1 M KCl containing K4[Fe(CN)6]. The redox (Fe2+/3+) peak currents were enormously increased due to the successful enhancement in the electroactive surface area of PGE from 0.4 to 1.57 cm2 for HCF-Ni-PGE. Further, CV and EIS support the HCF and Ni coating on the PGE surface enhanced the electronic conductivity of HCF-Ni-PGE. The electrochemical sensor application of HCF-Ni-PGE was analysed using CV and differential pulse voltammetry towards the determination of o- and p-NP in 0.1 M PBS (pH 6.0). The reduction currents of I and II at HCF-Ni-PGE was enhanced two times compared with the PGE with better resolution. This, the enhanced activity is due to the positive synergetic effect which increased an electroactive surface area, and electronic conductivity. The limit of detection (LOD) values at HCF-Ni-PGE for I and II isomers are 1.98 × 10−7 and 1.43 × 10−7 M with S/N = 3, respectively. The practical applicability of the electrochemical sensor has been investigated in the presence of common interfering agents such as Na+, SO42− and phenol. The simple electroless deposition used for the fabrication of HCF-Ni-PGE electrode possessed high surface area and high conductivity, it can also be applicable in the field of energy storage devices of supercapacitor, and battery, fuel cells and solar cells as electrode materials and photocatalysts.

File: 3_extract_relation/abstract/2-s2.0-85087544945.txt
Wearable supercapacitors, as one of the most important power supplies for wearable electronics, require excellent flexibility and deformability and a structure that is not easily delaminated. In this work, a robust ligninsulfonate/single-wall carbon nanotube film/holey reduced graphene oxide (Lig/SWCNT/HrGO) film with excellent tensile strength (121.8 MPa) and flexibility has been prepared via a filtration process followed by a hydrothermal treatment. During the filtration process, the SWCNT and small-size holey graphene oxide (HGO) can form a multilayer-like interconnected structure, and a part of HGO with a large specific surface area intersperses in the SWCNT network. HGO can be further reduced to HrGO, and the HrGO, Lig, and SWCNT can combine tightly to generate a compact multilayer-like structure during the hydrothermal process. High-strength, flexible, porous cellulose hydrogel (9.56 MPa) has been fabricated via a self-enhancing method through phase inversion of microcrystalline cellulose and partially dissolved bacterial cellulose mixture dispersion. A wearable supercapacitor is assembled by the Lig/SWCNT/HrGO films and self-enhancing cellulose hydrogel, which exhibits excellent tensile strength (112.3 MPa), areal capacitance (1121 mF cm-2), and energy density (77.8 μWh cm-2). More importantly, the areal capacitance shows a nearly linear increase with an increase in the mass of the film electrode. When the film electrode mass reaches up to 16.5 mg cm-2, the wearable supercapacitor delivers an ultrahigh areal capacitance of 4110 mF cm-2 and an energy density of 285.4 μWh cm-2. Remarkably, the wearable supercapacitor can sustain many types of arbitrary deformation and this outstanding flexibility is attributed to the strong interaction between wood-derived cellulose and Lig, which prevents the delamination of the electrodes and the separator. This work provides a facile approach for the preparation of a biopolymer-based, multilayer-like structure film and a self-enhancing method to obtain high-strength cellulose hydrogel, thus developing a biomimetic high-performance wearable energy storage device.

File: 3_extract_relation/abstract/2-s2.0-85089349709.txt
Activated carbons (ACs) with large surface area and hierarchical porous character are the materials of larger interest to use as electrodes in energy storage devices like supercapacitors/ electrical double layer capacitors (EDLCs). Here, we present comparative studies on ACs, derived from a bio-waste pollen cones activated using two activating agents ZnCl2 and KOH, as electrode materials. Optimization of ACs derived from different ratios of raw pollen cone powder and activating agents has been performed by porosity analysis. The AC-powders have been characterized using X-ray diffraction, scanning electron microscopy, Raman and Fourier-transform infra-red spectroscopy. The electrochemical performance of AC-electrodes have been tested by fabricating symmetric configuration of EDLCs with aqueous liquid electrolyte (1 M Na2SO4) and quasi-solid-state, ionic liquid incorporated gel polymer electrolyte (ILGPE). The free-standing film of ILGPE, comprising IL 1-ethyl-3-methyl imidazolium bis(trifluoromethyl sulfonyl)imide (EMITFSI) immobilized in a copolymer poly(vinylidine fluoride-co-hexafluoropropylene) (PVdF-HFP), is found suitable as EDLC electrolyte due to its flexibility, high ionic conductivity (σ ∼2.4 mS cm−1 at room temperature) and wide electrochemical stability window (∼4.6 V versus Ag). Comparative performance of EDLCs fabricated with AC-electrodes (activated using ZnCl2 and KOH), and aqueous liquid electrolyte and ILGPE have been tested using cyclic voltammetry, electrochemical impedance spectroscopy and galvanostatic charge-discharge studies. Performance of pollen-cone derived AC-electrodes has also been compared with commercial AC and un-activated pollen-cone carbon-electrodes. The KOH-activated AC-powder shows better capacitive performance over the ZnCl2-activated and commercial ACs with both the electrolytes. The ILGPE-based quasi-solid-state EDLC, although, offers comparable specific capacitance (∼126–146 F g−1), the specific energy (∼18–21 Wh kg−1 at effective power of ∼110–190 W kg−1) is higher compared to aqueous electrolyte-based EDLC. The quasi-solid-state EDLC exhibits 98–100% Coulombic efficiency and stable cyclic performance for ∼10,000 charge-discharge cycles with ∼12% initial fading in capacitance. Thermal stability of ILGPE-incorporated cells is found for wider temperature range, particularly at lower temperatures.

File: 3_extract_relation/abstract/2-s2.0-85097007178.txt
An aluminum double-layered electrode (DE-Al) was successfully employed as two electrodes in a symmetrical supercapacitor (double-layered electrode symmetric SC (DE-SC)) and as a positive layer of a triboelectric nanogenerator (DE-TENG) with the aim of energy conversion and storage using a selfsame structured, self-powered flexible device. A facile water-assisted oxidation (WAO) process and metal sputtering after the WAO process can allow the electrodes to greatly improve the active surface area and the conductivity, leading to the enhancement of the electrochemical performances of a supercapacitor (SC). Particularly, this double-layered structure fabrication process is extremely less time-consuming and cost-effective. The electrochemical test of the proposed DE-Al was systematically conducted by cyclic voltammetry (CV), galvanostatic charge-discharge (GCD) and electrochemical impedance spectroscopy (EIS), along with the in-depth characterizations of the surface. From these studies, the DE-Al offers exceptional electrochemical properties compared with other structures, which were utilized as the electrodes in the polyvinyl alcohol/phosphoric acid (PVA/H3PO4) gel electrolyte. The improved performance apparently evidenced from the electrochemical tests of fabricated SC resulted from the enhanced electrical conductivity and large active surface area. The specific capacitance and cycle-life stability of the DE-SC were investigated by using a GCD analysis. Additionally, the EIS curves before and after stability test (for 3500 cycles) were obtained to prove the long-term endurance of DE-SC. A vertical contact and the separation mode of the TENG were also fabricated by using the same DE-Al as a positive layer and polydimethylsiloxane (PDMS) as a negative layer. Finally, the fabricated SC and TENG were successfully combined using a bridge rectifier to convert and store the mechanical energy as electrical energy. This simple design and facile fabrication of a double-layered-electrode-based structure is promising for the development of an energy conversion and storage device.

File: 3_extract_relation/abstract/2-s2.0-85099665460.txt
The search for low-cost environmentally benign promising electrode materials for high-performance electrochemical application is an urgent need for an applaudable solution for the energy crisis. For this, the present attempt has been made to develop a scalable synthetic strategy for the preparation of pure and dual-phase copper oxide self-hybrid/self-assembled materials from a copper oxalate precursor using the calcination route. The obtained samples were characterized by means of various physicochemical analytical techniques. Notably, we found that the BET surface area and pore volume of copper oxides measured by N2 adsorption-desorption decrease with the elevation of calcination temperature. From the XRD analysis, we observed the formation of a Cu2O cubic phase at low temperatures and a CuO monoclinic phase at high temperatures (i.e., 450 and 550 °C). FTIR and RAMAN spectroscopy were employed for bonding and vibrational structure analysis. The self-assembled dual-phase copper oxide particle as a pithecellobium-type hierarchical structure was observed through SEM of the sample prepared at 350 °C. The surface morphological structure for the samples obtained at 450 and 550 °C was a bundle-like structure developed though columnar self-assembling of the particles. All the above techniques confirmed the successful formation of Cu2O/CuO nanoparticles. Afterward, the electrochemical properties of the as-synthesized copper oxides reinforced by introducing carbon black (10% wt) were explored via cyclic voltammetry, electrochemical impedance spectroscopy, and galvanometric charge-discharge analysis. The Cu2O system exhibits the maximum specific capacitance performance value of 1355 F/g, whereas in the CuO system (at 450 and 550 °C), it possesses values of 903 and 724 F/g at a scan rate of 2 mV/s. This study reveals that the electrochemical properties of Cu2O are better than those of the CuO nanoparticles, which could be ascribed to the high surface area and morphology. The present assessment of the electrochemical properties of the developed material could pave the way to a low-cost electrode material for developing other high-performance hybrid electrodes for supercapacitor or battery applications.

File: 3_extract_relation/abstract/2-s2.0-85103930415.txt
Significance Emerging portable wearable electronic devices require high-performance and integrable micropower sources. Micro-supercapacitors with high power density, rapid charge and discharge, and long life cycles have received widespread attention. Differing from the traditional sandwich structure, planar micro-supercapacitors do not require separators because their electrodes are on the same plane with certain physical distance, including parallel line, interdigital, and coil types, which significantly reduce the interface contact resistance and improve the electrochemical performance of the device. In addition, the ion transmission path of planar micro-supercapacitors would remain constant as the electrode load increases due to the unique vertical opposite cross-section electrode structure. This could increase energy density without losing power density. The miniaturized planar structure is considered highly compatible with microelectronic systems that can be integrated into other circuits as power supply units to provide effective peak power within a short time. To date, various planar micro-supercapacitor construction methods have been developed, such as oxidation etching, printing, and photolithography technologies. However, some challenges remain. Oxidation etching technology involves multiple steps and complex operations, which, at minimum, requires a template to construct metal current collectors while removing the excess active material. Low-cost inkjet printing can be used to construct the current collector in a non-contact manner; however, the preparation process of the printable ink is complicated. Although photolithography technology is often used to prepare the planar electrode arrays of micro-supercapacitors, the post-processing procedures are cumbersome, which limits its application in the integrated manufacturing of microdevices. Compared with the above preparation methods, laser processing technology, which does not require a template and features high processing speed and nanometer spatial resolution, is a promising and efficient tool. Specifically, the designated electrode patterns can be precisely constructed using laser processing technologies on demand. For example, ultrafast lasers, which have instantaneous high energy with low thermal impact and negligible working area deformation, can also accurately control and fabricate microelectrodes in a short time. To improve overall performance, the physical and chemical properties, such as modification, doping, and electrode conductivity, can also be controlled in situ and regulated by adjusting laser parameters. Laser process technology has become increasingly important in the development of microdevices. Therefore, there is a great need to summarize the research progress of laser processing for micro-supercapacitors to provide references for the future design and preparation of advanced micro-energy storage devices. Progress Due to its unique advantages, laser technology is widely used in the physical processing of electrode patterns and the modification of electrode materials for micro-supercapacitors. Laser technology can be employed to realize in situ fabrication or adjustment of micro- and nanostructures in electrodes and composite electrodes with pseudo capacitance and electric double layer capacitance. Thus, laser technology is considered an effective and convenient manufacturing strategy for micro-supercapacitors. More importantly, the capabilities of laser technology to realize the precise size and shape of microelectrodes as well as the possible for large-scale integration of various circuits provide a variety of potential application scenarios for micro-supercapacitors. In the physical construction of patterns, researchers have been able to effectively control the distance between adjacent electrodes by adjusting the processing accuracy of the laser, which can shorten the ion transmission path between two electrodes, thereby improving device performance. For example, adjustable finger-shaped microelectrodes were obtained simultaneously on the upper and lower surfaces of graphene oxide (GO) film, in part, to the flexible controllability of the laser. Surface capacitance could be further improved by connecting devices in series outside the plane. In addition, laser technology has also been used to realize a microelectrode current collector or mask, which usually acts as a substrate or template to realize microelectrodes through simple template imprinting, electrodeposition, and other methods. Laser processing technology has been deployed to facilitate efficient, large-scale production of miniature energy storage devices whereby hundreds of miniature devices can be produced in a short time. The advantages of lasers are also reflected in the fast and effective integration of different circuit components to support low-loss energy conversion. Research on electrode modification revealed that adjusting laser scanning parameters, such as laser power and scanning speed, affected the conductivity of some specific electrodes to a certain extent, such as the use of laser photothermal reduction of GO materials. In addition, doping and modifying nanoparticles or atoms in microelectrodes could also be performed in situ using laser direct writing technology. In this regard, various composite electrodes and heteroatom doped electrodes were obtained by laser processing the raw material containing functional components. For example, boron-doped electrode materials were successfully prepared by laser processing a PI sheet containing boron elements. Moreover, the heteroatom doping process has also been achieved by placing the electrode material in a special environment for laser processing. For example, nitrogen doping of GO material was prepared in the presence of ammonia by irradiating the GO solution with a laser. Conclusion and Prospect Currently, the primary role of lasers in the construction of miniature supercapacitors is physical marking and electrode modification. Due to their unique advantages, lasers have gradually become a popular tool for preparing micro-supercapacitors. However, this process still requires in-depth and detailed exploration to promote the comprehensive application of this processing technology in miniature energy storage devices.

File: 3_extract_relation/abstract/2-s2.0-85110511587.txt
Molybdenum oxides (MoOy) exhibit quite interesting structural, chemical, electrical, optical and electrochemical properties, which are often dependent on the synthetic procedures and fabrication conditions. The MoOy materiails are promising in numerous current and emerging technological applications, which include nanoelectronics, optoelectronics, energy storage and micromechanics. However, fundamental understanding of the crystal structure and engineering the phase and microstructure is the key to achieving the desired properties and performance in all of these applications. Therefore, in this review, an attempt made to provide a comprehensive review by considering the illustrative examples to highlight the fundamental scientific issues, challenges, and opportunities as related to various Mo-oxides applicable to electrochemical energy applications. In the course of development of lithium batteries delivering high-power and high-energy density for powering electric vehicles, here in this paper, we examine the performances of Mo-oxides, which are candidates as electrodes materials primarily for lithium-ion batteries (LIBs), while some aspects considered in sodium-ion batteries (SIBs) or electrochemical supercapacitors (ECs). Due to the wide range of oxidation states (from +6 to +2) they are promising as both positive (cathode) and negative (anode) electrodes of electrochemical cells. Based on their specific structural, chemical, electrical, and optical properties, which are dependent on the growth conditions and the fabrication technique, this review highlights the progress made in improving and understanding the electrochemical performance of MoOy compounds. Various materials (2.0 ≤ y ≤ 3.0) including anhydrous, hydrates, nanorods, nanobelts, composites and thin films of MoOy are considered. Due to their higher oxidation states, MoOy compounds undergo reversible topotactic lithium intercalation reactions; however, electrochemical features appear strongly dependent on the crystal quality and structural arrangement in the host lattice. Using in-situ and ex-situ X-ray diffraction and Raman spectroscopic data, structural characteristics of various MoOy are discussed. While the reasons for first-cycle irreversible capacity losses identified and discussed elaborately, the approaches adopted for enhanced performance and/or improvements also summarized. Several sub-stoichiometric MoOy positive electrodes exhibit excellent cycle life (up to 300 cycles) with high initial coulombic efficiency (80–90%) and large reversible capacity (>300 mAh g−1). Molybdenum oxides also categorized as one of the conversion-type transition-metal oxides and applied as negative electrodes for LIBs and SIBs with a specific capacity approaching 1000 mAh g−1. In addition to the discussion of the key aspects of crystal growth, characterization, and structure-property relationships, the future prospects to design Mo-oxide materials to enhance the structural stability and electrochemical performance are presented and discussed.

File: 3_extract_relation/abstract/2-s2.0-85113938415.txt
With the attention to the world ecology and economy, people are observing the abundant, low-cost, and clean renewable energy from sun and wind. However, most of the renewable energy sources are intermittent and cannot meet the needs for applications, except for converting to electricity. In order to satisfy the demand of people for new energy storage equipment, supercapacitors using biomass-based carbon materials as electrode materials have attracted much attention, because the multi-level structure of the natural biomass material is conducive to ion transmission. The fine structure of natural biomass cannot be synthesized artificially. The preservation of natural multi-scale structure can provide better electrochemical performance of the biomass-based carbon material. The biomass waste of sword beans shell with the characteristics of fast growth, a large amount of sword bean shells can be continuously produced as raw materials every year, but are often discarded or burned, which contributes to the environmental pollution. It is a promising precursor for obtaining hierarchically porous carbon-based material used as active component of high-storage capacity supercapacitors. The activated carbon with high surface area derived from sword shell by using KOH activation method and used as supercapacitor electrode materials. Taking the specific capacitance value of electrode material as the response value, the activation temperature and the activation ratio as the experimental factors, the Central Composite Design (CCD) method was employed to carry out the response surface optimization study, and the electrochemical performance of the activated carbon prepared under the optimal process conditions was explored. The research results show that the activation temperature and activation ratio have significant effects on the specific capacitance of activate carbon material. The coefficient R2 of the model is 97.54%, and the correction coefficient Adj R2 is 95.78%, indicating that the model can better predict the specific capacitance value of sword shell-based activated carbon with high reliability. The specific capacitance can reach a peak value under the condition of activation temperature 700 ℃ and the activation ratio 4:1. The optimized process parameters determined by center composite design approach were the activation temperature of 694 ℃ and the activation ratio of 4.17:1. The verification experiment shows that the average specific capacitance of the sword shell activated carbon material is 254 F/g, which is basically consistent with the predicted value. Furthermore, the Cyclic Voltammetry (CV) curves and Galvanostatic Charge-discharge (GCD) curves of different carbon materials were compared. A quasi-rectangular shape with wide hump peaks can be observed in CV curves, which can be attributed to the synergy between the Electric Double-layer Capacitance (EDLC) and the pseudocapacitance. The nitrogen fixation of legumes can provide carbon materials with nitrogen to produce redox reactions and provide pseudocapacitance. The GCD curves show nearly triangular shapes with a small deviation from linearity, which indicated excellent capacitive behavior of the electrode materials. The Nyquist plots from the Electrochemical Impedance Spectroscopy (EIS) analysis reveal that sword shell-based activated carbon has good electronic conductivity. Additionally, the physical properties of activated carbon was characterized. The apparent morphology of activated carbon was observed by Scanning Electron Microscope (SEM) and Transmission Electron Microscope (TEM). The nitrogen adsorption-desorption was conducted to investigate the pore structure of the carbon material. The results showed that: sword shell-based activated carbons possess a large number of nanopores, which distributed on the surface of the material, and the maximum specific surface area, total pore volume and micropore volume can up to 3 129 m2/g, 1.68 cm3/g and 0.96 cm3/g, which is conducive to electrolyte circulation and electrolyte ion adsorption.

File: 3_extract_relation/abstract/2-s2.0-85114024246.txt
Electrically-conducting polymers (CPs) were first developed as a revolutionary class of organic compounds that possess optical and electrical properties comparable to that of metals as well as inorganic semiconductors and display the commendable properties correlated with traditional polymers, like the ease of manufacture along with resilience in processing. Polymer nanocomposites are designed and manufactured to ensure excellent promising properties for anti-static (electrically conducting), anti-corrosion, actuators, sensors, shape memory alloys, biomedical, flexible electronics, solar cells, fuel cells, supercapacitors, LEDs, and adhesive applications with desired-appealing and cost-effective, functional surface coatings. The distinctive properties of nanocomposite materials involve significantly improved mechanical characteristics, barrier-properties, weight-reduction, and increased, long-lasting performance in terms of heat, wear, and scratch-resistant. Constraint in availability of power due to continuous depletion in the reservoirs of fossil fuels has affected the performance and functioning of electronic and energy storage appliances. For such reasons, efforts to modify the performance of such appliances are under way through blending design engineering with organic electronics. Unlike conventional inorganic semiconductors, organic electronic materials are developed from conducting polymers (CPs), dyes and charge transfer complexes. However, the conductive polymers are perhaps more bio-compatible rather than conventional metals or semi-conductive materials. Such characteristics make it more fascinating for bio-engineering investigators to conduct research on polymers possessing antistatic properties for various applica-tions. An extensive overview of different techniques of synthesis and the applications of polymer bio-nanocomposites in various fields of sensors, actuators, shape memory polymers, flexible elec-tronics, optical limiting, electrical properties (batteries, solar cells, fuel cells, supercapacitors, LEDs), corrosion-protection and biomedical application are well-summarized from the findings all across the world in more than 150 references, exclusively from the past four years. This paper also presents recent advancements in composites of rare-earth oxides based on conducting polymer composites. Across a variety of biological and medical applications, the fact that numerous tissues were receptive to electric fields and stimuli made CPs more enticing.
