Repository: tikam24/supercapacitor_database

# supercapacitor_database
 Supercapacitor database generated from scientific literature

File: 3_extract_relation/abstract/2-s2.0-85114097507.txt
The main drawback of unmanned aerial systems (UAS) is that almost their entire field of application is autonomous in terms of energy. Flights beyond 50 min are nearly impossible when using conventional energy storage systems (lithium-ion polymer or lithium-ion batteries). Several commercial products have been developed using hybrid systems (H-UAS). Although the improvement they have provided is undeniable, H-UAS in the present market are strongly limited by their low thrust vs. weight ratio, which is caused by limited electrical power generation and a non-optimal energy conversion with relatively low efficiencies. This paper reviews these systems to show the preliminary results of a prototype of hybrid generator which state-of-the-art electronics as well as a new approach using a supercapacitor (SC) array are used to save fuel, increase the thrust vs. weight ratio, optimize losses during conversion and prevent the overheating of the internal combustion unit (ICU). Whereas current generators mostly operate with the ICU at a constant speed, delivering maximum power, the presented prototype includes a throttle control system, and the engine works with a variable regime according to the power demand. Thus, fuel consumption is reduced, as well as heating and wear. The lifespan of the engine is also increased, and the time between maintenance operations is lengthened. The designed system provides almost twice the power of the hybrid current generators. The reduction in the RPM regime of the engine is achieved by means of a supercapacitor array that provides the necessary energy to keep the DC output power constant during the engine acceleration when the flight envelope experiences a perturbation or a sudden manoeuvre is performed by the pilot. To obtain maximum efficiency, the diode rectifiers and conventional converters used in the reviewed products are replaced by synchronous converters and rectifiers. The whole system is controlled by means of a FPGA where a specific control loop has been implemented for every device: ICU’s throttle, DC bus converter, charge and discharge of the SC’s array, cooling and monitoring of temperature for the cylinders heads, and on-line transmission, by means of a XBEE™ module, of all the monitored data to the flight ground station.

File: 3_extract_relation/abstract/2-s2.0-85116057912.txt
High electrical conductivity and superior redox properties of metal sulfide-based supercapacitors have attracted much attention in recent years. The simple and cost-effective method in the fabrication of high-performance supercapacitors is currently in high demand. In this paper, low-cost one-dimensional copper sulfide (Cu2S) electrodes are synthesized on glass as well as on flexible substrates such as polyethylene terephthalate (PET) and polypropylene (PP). The effect of the deposition quantity of Cu2S-1:1 on the glass substrate is also discussed. The synthesis of copper sulfide was done at room temperature by reducing copper sulphate pentahydrate using ascorbic acid as a reducing agent in sodium thiosulphate with 2 h of total reaction time. Scanning electron microscopy and x-ray diffraction characterizations are performed to validate the formation of Cu2S hollow rods. Electrochemical measurements such as cyclic voltammetry, galvanostatic charge-discharge, and electrochemical impedance spectroscopy are performed using a Metrohm Autolab workstation. Cyclic voltammetry is performed to measure the capacitance of Cu2S-based supercapacitors in which the ratio of copper sulphate and sodium thiosulphate was varied from 1:0.5 to 1:1.5 with a step size of 0.5, and the deposition quantity of Cu2S-1:1 film was also varied on glass substrate from 1 mg to 2 mg. The results show that the device with a 1:1 ratio shows the highest capacitance, i.e., 587 mF/cm2 as compared to the devices fabricated with a 1:0.5 ratio, 1:1.5 ratio, and 1:1 ratio with greater deposition. This is mainly because the 1:1 ratio has less resistance and has a hollow rod structure which allows the electrolyte ions to penetrate in Cu2S active material and thus, facilitates fast electron transport resulting in high-performance supercapacitors. Further, to understand the increased capacitive properties of a copper sulfide-based supercapacitor, processes involving charge transfer and mass transport are investigated by performing electrochemical impedance spectroscopy (EIS). The radius on the EIS plot of Cu2S-1:1 is smaller as compared to the other three samples on the glass substrate. Also, the resistance of Cu2S-1:1 with greater deposition is more than the Cu2S-1:1 sample because the increased amount of electrode material leads to increased paths for the electrolyte ions to interact with the electrode material. Further, this paper also discusses the successful fabrication of the supercapacitor devices on flexible PP substrate using 1-D Cu2S for the first time. The results show that the capacitance value on the flexible substrate is on par with that of glass substrates. Also, the synthesized copper sulfide 1:1 sample exhibits excellent stability with the capacitance retention of 85.7%, 91.1%, 86.18%, and 92.8%, respectively, on PP, glass, PET, and Cu2S-1:1 with more deposition on glass substrate after 3500 cycles.

File: 3_extract_relation/abstract/2-s2.0-85119985097.txt
Electrochemical capacitors, also known as supercapacitors (SCs), have lately played an important role in energy storage and conversion systems due to their specific characteristics such as high strength, durability, and environmental friendliness. A wide range of materials is used as electrodes for SC applications because the electrochemical efficiency is primarily determined by the electrode materials used. Carbonaceous materials with unique surface, chemical, electrochemical, and electronic characteristics have become attractive for energy storage research, but they cannot meet the rising need for high specific energy and specific power. Besides, heteroatom-doped carbon materials have shown pseudocapacitance characteristics and improved specific energy, specific power, and conductivity. This makes them more adaptable in SC application. Among different heteroatom doping of carbon, S-doped carbon has gained considerable attention in SC applications due to its unpaired electrons and easily polarizable nature. S-doped carbon materials-based SCs have demonstrated enhanced surface wettability, improved conductivity, and induced pseudocapacitance effect, thereby delivering improved specific energy and specific power. Many reports on S-doped carbon for SC applications have been published, but there is no specific Review on the preparation of S-doped carbon for SC applications. This Review focuses on recent developments in the field of SC electrodes made from S-doped carbon materials. Herein, the preparation methods and applications of S-doped carbon for SCs were summarized following a brief discussion of different electrochemical characterization techniques of SCs. Finally, the challenges of S-doped carbon materials and their potential prospects were discussed to give crucial insights into the favorable factors for future innovations of SC electrodes. This Review aims to provide insight for further research on the preparation of S-doped carbon for electrochemical energy storage applications.

File: 3_extract_relation/abstract/2-s2.0-85120606570.txt
Hybrid metal chalcogenides incorporating prolific redox-active transition metal selenides with optimized interactions are suitable candidates to boost the electrochemical properties of supercapacitors. The present study elaborates the design and application of selenium (Se)-enriched reduced graphene oxide hybridized heterostructured nickel bismuth selenide (RGO/Ni-Bi-Se) and bismuth selenide (RGO/Bi2Se3)-based electrode materials by a simple in-situ growth solvothermal reaction for advanced battery-type supercapacitors. Integrating the advantages of different components, good electrical conductivity of RGO and Se-enrichment induce a strong collaborative effect on redox reactions. The favourable structural and compositional features are not only desirable for the capacitive and rate performance enhancement but also for volume change mitigation during successive charge–discharge processes. The heterostructured RGO/Ni-Bi-Se delivers a boosted electrochemical behavior with an exceptional specific capacity (220.2 mAh g–1 at 1 A g–1) and good rate performance (54.8% capacity retention at 50 A g–1). The strong synergy between the Ni and Bi active components with multielectron reversible Faradic redox reactions optimizes the overall electrochemical performances and modifies the charge storage capability of the electrode material. The interconnected porous nanoarchitectures are regulated with abundant interface engineering and disorders, thereby achieving a large electrode/electrolyte area at junction and shortening the ion diffusion paths as well as accelerating the electron-transmission ability during operation. On the other hand, the as-obtained RGO/Bi2Se3 negative electrode material exhibits better pseudocapacitive properties with favourable reversibility and displays a large specific capacitance of 464 F g–1 at 1 A g–1. The RGO fabric not only offers a solid skeleton for the self-assembly of building units but also enlarges the specific area for more electrochemical active sites and decreases the charge transfer resistance. The formation of weak electronegative Se is profitable to adjust the electronic configuration of exposed Ni/Bi sites. More significantly, the heterostructured RGO/Ni-Bi-Se reveals a well-matched performance with the capacitive RGO/Bi2Se3 and the established aqueous battery supercapacitor hybrid (BSH) device achieves admirable energy density of 62.3 Wh kg−1 at a power density of 949.7 W kg−1 together with 89.2% retention after 10 000 cycles.

File: 3_extract_relation/abstract/2-s2.0-85121710155.txt
Recent years have witnessed the rise of supercapacitor as effective energy storage device. Specifically, carbon-based electrodes have been experimentally well studied and used in the fabrication of supercapacitors due to their excellent electrochemical properties. Recent publications have reported the use of Machine Learning (ML) techniques to study the correlation between the structural features of electrodes and supercapacitor performance metrics. However, the poor R-squared values (i.e., large deviations from the ideal value of unity) and large RMSE values reported in these works reflect the lack of accurate models' development. This work reports the development and utilization of highly tuned and efficientMLmodels using hyperparameter tuning, that give insights into correlation between the structural features of electrodes and supercapacitor performance metrics namely specific capacitance, power density and energy density. Artificial Neural Networks (ANN) and Random Forest (RF) models have been employed to predict the various in-operando performance metrics of carbon-based supercapacitors based on three input features such as mesopore surface area, micropore surface area and scan rate. Experimentally measured values of these parameters used for training and testing these two models have been extracted from a set of research papers reported in literature. The optimization techniques and various tuning methodologies adopted for identifying model hyperparameters are discussed in this paper. The R2 values obtained for prediction of specific capacitance, power density and energy density using RF model are in the range from 0.8612 to 0.9353 respectively, while the RMSE values of the above parameters are 18.651, 0.2732 and 0.5764 for respective input parameters. Similarly, the R2 values obtained for prediction of specific capacitance, power density and energy density usingANNmodel are in the range from 0.9211 to 0.9644 respectively, while the RMSE values of the above parameters are 18.132, 0.1601 and 0.5764 for respective input parameters. Thus, the highly tunedANNand RF models depict higher R-squared and lower RMSE values in comparison to those previously reported in literature, thereby demonstrating the importance of hyperparameter tuning and optimization in building accurate and reliable computational models.

File: 3_extract_relation/abstract/2-s2.0-85121772073.txt
The limitations of the electric vehicles are weight, size, range, charging time and high price tag. Thus, development of a renewable energy-boosting system for EVs is significant. This paper proposes the materials and control system for development of the automotive body panels which are capable to generate electrical energy from solar energy and store the energy not only as structural capacitor but also as solar panel. A solar supercapacitor prototype is developed by utilizing Carbon Fiber Reinforced Polymer, nano Zinc Oxide and Copper Oxide fillers as the positive and negative electrodes and a dielectric layer sandwiched between the electrodes. Different weight percentage compositions of nano CuO/ZnO filled epoxy reinforced Carbon Fiber and different combinations of separators are investigated experimentally. Samples with higher nanoparticle composition can boost both the energy generation and storage performance. Simulation study is conducted on solar supercapacitor concept which is hybrid energy storage system, modelled as the supplementary renewable energy source of electric vehicle. Experiment data from the laboratory scale organic solar supercapacitor are considered as input reference data to design solar supercapacitor HESS in Simulink to generate electricity from solar energy and provide storage. The solar supercapacitor can be considered as the roof panel of EV and simulated at different solar irradiance (200 ∼ 1000 W m-2) and different load conditions (200 ∼ 500 W) to reflect the practical conditions. The test results of SSC show potential of energy conversion efficiency (η ec) 17.78%, open-circuit voltage (Voc) 0.79 mV, current density (Jsc) 222.22 A m-2, capacitance (C) 11.17 μF cm-2, energy density (Ed) 120 Wh kg-1 and power density (Pd) 29 kW kg-1. Based on Simulink results, fully charged solar supercapacitor system with solar irradiance of 1000 W m-2 can provide power of 2.3 kWh (18.24 km extra range every hour). Therefore, the system can provide extra 4.56% of conventional EV's power and range per hour. Solar supercapacitor system integrated with EV battery has the potential to reduce battery size by 10%, weight 7.5%.

File: 3_extract_relation/abstract/2-s2.0-85125444580.txt
In this study, we demonstrate the design and fabrication of a novel flexible nanoarchitecture by facile coating ultrathin copper stannate nanoparticles (Cu2SnO4 NPs) grown radially on nickel foam (NF) to achieve a high specific capacitance, high-energy density, high-power density, and long-term life for supercapacitor electrode applications. The structural and morphological properties of the material were characterized using different techniques. The Cu2SnO4 NPs were used as the active electrode material for supercapacitor applications. The electrochemical properties of the Cu2SnO4 NPs as a binder-free electrode for a supercapacitor were examined using cyclic voltammetry (CV), galvanostatic charge and discharge analysis (GCD), electrochemical impedance spectroscopy (EIS), and cycle life measurements in 2 M KOH electrolyte. The GCD analysis exhibited a specific capacitance as high as 2329.68 F g-1 at 1 A g-1 and a good rate capability (1330 F g-1 at 70 A g-1). Moreover, this approach also offers an exceptionally high area-normalized capacitance of 4.66 F cm-2. This capacitor electrode has excellent cyclic stability with 91.4% capacitance retention after 3000 cycles at 20 A g-1, together with 99.2% Coulomb efficiency in a three-electrode system. The superior electrochemical performance of the Cu2SnO4 NPs/NF composites is attributed to the synergistic effects of the hierarchical porosity, Cu2SnO4 NPs, and 3D nickel foam network structure, which can effectively accommodate the huge volume change of the Cu2SnO4 nanoparticles during cycling and maintain perfect electrical conductivity throughout the electrode. Furthermore, the asymmetric supercapacitors (ASCs) based on the as-obtained Cu2SnO4 NPs cathode and activated carbon (AC) anode displayed an excellent electrochemical behavior with a high energy density of 91.04 W h kg-1 at 4.35 kW kg-1 and superior cyclic stability. It also shows a small leakage current. Furthermore, the SC device retains 1.1 V of its initial voltage (1.4 V) after the 8 h self-discharge test, which suggests the good state of health of the SC device. These results demonstrate that Cu2SnO4 NPs could be a promising electrode for high-performance energy storage devices.

File: 3_extract_relation/abstract/2-s2.0-85128625590.txt
Zuomu-based activated carbon was prepared by different activation methods. The structure of activated carbon was investigated by N2 adsorption, FT-IR, XPS, XRD, and Raman spectra. And the structure-property relationship of activated carbon was discussed. The results show that activated carbons prepared by different activation methods have different microstructure and electrochemical performance. Activated carbons prepared by KOH and H3PO4-KOH have well-developed micropores, abundant content of defective sites and heteroatoms on the surface of carbon matrix, which provide more energy storage space and active sites to increase the specific capacitance at low current density. The activated carbon prepared by H3PO4-KOH has better capacitance retention due to its wider micro mesopore distribution and pore connectivity. Activated carbons prepared by CO2, H3PO4 and H3PO4-CO2 activation possess well-developed mesopores, small micropore volume, poor connectivity, relatively complete carbon matrix, and fewer defects and heteroatoms exposed on the surface of the carbon matrix, resulting in the higher capacitance retention rate and lower specific capacitance. The microstructure of activated carbon has a great influence on the performance of supercapacitors. The developed microporous will provide abundant energy storage sites. The good connectivity will provide channels for fast ion transport to improve the capacitance retention. More exposed defects and heteroatomic groups on the surface or edges of the carbon matrix will be beneficial to improve the pseudo capacitance. These enable the supercapacitor to exhibit high specific capacitance and good cycling stability. Therefore, high-performance activated carbon electrodes for supercapacitors should have a well-developed microporous structure, a wide distribution of micro-mesopores, a smooth micro-mesoporous connected structure. At the same time, it contains more structural defects and heteroatom groups exposed on the surface of the carbon structure, thereby improving the energy density of the supercapacitor.

File: 3_extract_relation/abstract/2-s2.0-85130500711.txt
A four-state one-dimension discrete spin model with the nearest neighbor and partial next nearest neighbor lattice interactions is proposed for describing electrical double layer formed by ionic liquid in cylindrical pore that can accommodate only one row of particles. The model, in which cation is modeled as a dimer formed by two hard spheres (HSs): one is positively charged with diameter d+, while the other is neutral with diameter d+0, and anion is modeled by charged HS with diameter d-, is designed to investigate effects of pore diameter dcylin, ion transfer free energy, ion size and electrical valence on behaviors of specific differential capacitance Cd and specific energy storage E and its saturation value Esat . Relevant Kramers-Wannier transfer matrix is 16×16, which gives system partition function by numerically solving maximum real root of the relevant characteristic equation. Main findings are briefly described below. (i) The ion valence has little effect on the Esat value, but does reduce the threshold voltage strength Usat, beyond which the energy storage reaches Esat . However, the ion valence (whether co- or counter-ion) raises both the Esat and Usat values as the relevant ion size decreases enough. (ii) Decreasing of the dcylin value weakly reduces the Usat value, but raises the Cd peak height and the Esat value obviously; correlation between the dcylin value and Esat value becomes stronger with the ions getting more pore hostile. (iii) With the counter-ion or co-ion charged site size decreasing, both the Esat value and Usat value rise. However, the effect of the co-ion charged site size is weakened as the co-ion gets more pore hostile, and the cation neutral site size influences on the Esat value less than the cation charged site size does. (iv) Pore friendly co-ion or pore hostile counter-ion always helps in raising the Esat value; the two have significant synergistic effect with the co-ion pore friendliness playing more important role than the counter-ion pore hostility.

File: 3_extract_relation/abstract/2-s2.0-85134234473.txt
A supercapacitor (SC) is an energy storage device with high energy density, high power density, long life cycle and a bundant material in nature.. Activated carbon based on coconut shell waste (ACCS) is one of the most promising supercapacitor base materials due to its abundance in nature, environmentally friendly, and high surface area. Activated carbon based on coconut shell (ACCS) waste is a potential material as a supercapacitor base material. This is because ACCS has undergone chemical and physical activation, has a high surface area, is abundant in nature, and is environmentally friendly. However, ACCS has common ionic transport diffusion, resulting in inefficient utilization of activated carbon surface area. Therefore, ACCS composite with TiO2 material is needed. TiO2 material with a small particle size can be used to reduce the aggregation so it can increase the electrolyte to an active redox site. Therefore, this research was conducted to obtain information about the most optimum activation method for ACCS biomass and the supercapacitors enhancement with ACCS-TiO2 composite to obtain great ionic diffusion performance and an effective surface area utilization. In brief, the experiment was started by preparing the composite solutions with various compositions of TiO2 (0%, 10%, 15%, and 20%). The deposition was carried out using the doctor blade technique on the aluminum foil based substrate and the liquid electrolyte of 1 M Et4NBF4 was injected between the electrodes. The crystal structure, morphology, and elemental analysis of the composite were identified using X-ray diffraction (XRD) and Scanning Electron Microscopy (SEM), and Energy Dispersive X-ray (EDX), respectively. Charge Discharge was applied to measure the electrical performance of the device. The highest performance of symmetric supercapacitor was performed by TiO2 15% that able to show its cyclic reversibility at the voltage range of 0-2 V, generated a specific capacitance of 53.10 F g-1 with the power density and maximum energy density of 367.05 W kg-1 and 26.15 Wh kg-1, respectively. Over 50 cycles, its maximum energy density was decreased to 24.83 Wh kg-1 with the capacity retention of 94.64 %.

File: 3_extract_relation/abstract/2-s2.0-85136912117.txt
The classical density functional theory (CDFT) is applied to investigate influences of electrode dielectric constant on specific differential capacitance (Formula presented.) and specific energy storage (Formula presented.) of a cylindrical electrode pore electrical double layer. Throughout all calculations the electrode dielectric constant varies from 5, corresponding to a dielectric electrode, to (Formula presented.) 108 corresponding to a metal electrode. Main findings are summarized as below. (i): By using a far smaller value of the solution relative dielectric constant (Formula presented.), which matches with the reality of extremely narrow tube, one discloses that a rather high saturation voltage is needed to attain the saturation energy storage in the ultra-small pore. (ii): Use of a realistic low (Formula presented.) value brings two obvious effects. First, influence of bulk electrolyte concentration on the (Formula presented.) is rather small except when the electrode potential is around the zero charge potential; influence on the (Formula presented.) curve is almost unobservable. Second, there remain the (Formula presented.) and (Formula presented.) enhancing effects caused by counter-ion valency rise, but strength of the effects reduces greatly with dropping of the (Formula presented.) value; in contrast, the (Formula presented.) and (Formula presented.) reducing effects coming from the counter-ion size enhancing remain significant enough for the low (Formula presented.) value. (iii) A large value of electrode relative dielectric constant (Formula presented.) always reduces both the capacitance and energy storage; moreover, the effect of the (Formula presented.) value gets eventually unobservable for small enough pore when the (Formula presented.) value is beyond the scope corresponding to dielectric electrode. It is analyzed that the above effects take their rise in the repulsion and attraction on the counter-ions and co-ions caused by the electrode bound charges and a strengthened inter-counter-ion electrostatic repulsion originated in the low (Formula presented.) value.

File: 3_extract_relation/abstract/2-s2.0-85137553040.txt
With the fast consumption of traditional fossil fuels and the urgent requirement for a low-carbon economy and sustainable development, supercapacitors are gaining more and more attention as a clean energy storage and conversion device. The research on electrode materials for supercapacitors has become a hot topic nowadays. An electrode material for a supercapacitor, comprising the ZIF-67 in-built carbon-based material, was prepared from a biomass pre-hydrolysate via a hydrothermal process. As a by-product of dissolving slurry, the pre-hydrolysate is rich in carbon, which is an excellent biomass resource. The utilization of pre-hydrolysate to prepare carbon energy materials could realize the high value utilization of pre-hydrolysate and the efficient energy conversion of biomass. Meanwhile, the cobalt-based MOF (such as ZIF-67), as a porous crystalline material, has the advantages of having a regular order, high specific surface area and controllable pore size, as well as good thermal and chemical stability. The addition of ZIF-67 modified the morphology and pore structure of the carbon, and the obtained samples showed outstanding electrochemical performance. One- and two-step synthetic processes generated specimens with a coral-like cross-linked structure and a new type of rough, hollow, dandelion-like structure, respectively, and the pore size was in the range of 2.0–5.0 nm, which is conducive to ion transport and charge transfer. In C2-ZIF-67, the hollow structures could effectively prevent the accumulation of the electrochemical active center, which could provide enough space for the shrinkage and expansion of particles to protect them from the interference of electrolytes and the formation of solid electrolyte interphase film layers. Additionally, the plush tentacle structure with low density and a large specific surface area could expose more active sites and a large electrolyte electrode contact area, and short electron and charge transport paths. Importantly, active, free electrons of small amounts of Co-MOF (1 wt%) could be stored and released through the redox reaction, further improving the electrical conductivity of Carbon-ZIF-67 materials in this work. Consequently, C2-ZIF-67 exhibited superior specific capacitance (400 F g−1, at 0.5 A g−1) and stability (90%, after 10,000 cycles).

File: 3_extract_relation/abstract/2-s2.0-85138194913.txt
Supercapacitors are considered emerging energy storage sources owing to their long-term cycling stability, high energy/power density, and rapid charge/discharge process. The performance characteristics of supercapacitors can be enhanced by devising electrodes with highly porous nanostructures through subtle hybridization of active materials and the development of current collectors with tailored nanoarchitectures. Herein, we reported the effect of Li doping on the electrochemical application of the pure α-Fe2O3 thin films. The preparation of nanoparticles-like nanostructures of the pure α-Fe2O3 and different percentages of Li-doped α-Fe2O3 thin films by cost effective and facile hydrothermal method for the supercapacitor application. As-synthesized pure α-Fe2O3 and Li doped α-Fe2O3 thin films were analyzed by the X-ray diffraction (XRD), and X-ray photoelectron (XPS) spectroscopy, scanning electron microscopy, transmission electron microscopy, and supercapacitor properties. The XRD results revealed the formation of the pure phase of the α-Fe2O3 with the rhombohedral crystal structure. XPS results confirmed the Li species existence in the 0.5% Li doped α-Fe2O3. The electrochemical properties indicate the 3D chain of the nanoparticle-like surface morphology of pure α-Fe2O3 and Li-doped α-Fe2O3 are more useful electrode materials for electrochemical application. The calculated values of the specific capacity (Cs) indicate the different percentages of doping of Li are affected by the electrochemical properties of the pure α-Fe2O3. The Cs of the optimized 0.5% Li-doped α-Fe2O3 (79 mAh g−1) electrode was 1.3-fold higher than that of the pure α-Fe2O3 electrode (52 mAh g−1) at a constant scan rate with excellent cycling stability upto 3000 cycles. The electrochemical and surface morphological analysis demonstrate that the 0.5% Li-doped α-Fe2O3 electrode is more useful than the pure α-Fe2O3 and other electrodes for developing high-rate hybrid supercapacitor-based energy storage devices applications.

File: 3_extract_relation/abstract/2-s2.0-85141239942.txt
Supercapacitors with multiple features, such as high capacitance, high-rate capability, high flexibility, and self-healing properties, are regarded as good candidates for powering portable and wearable electronics. Herein, a symmetric supercapacitor with multiple functions is fabricated by sandwiching a highly conductive self-healable composite current collector electrode with an active material, poly(3,4-ethylenedioxythiophene):poly(styrene sulfonate)/multiwalled carbon nanotubes (PEDOT:PSS/MWNTs), and a poly(vinyl alcohol)/ phosphoric acid (PVA/H3PO4) electrolyte. The novelty of this work lies in the synergy arising from the combination of two conducting carbon nanofillers, referred to as hybrid carbon nanofiller (HCF), coupled with healable polymer matrices (HCF/HPU) to fabricate self-healing high-conductivity composite current collector electrodes. These can be used in flexible metal-free supercapacitors, which have not been specifically considered previously. The use of two geometrically varied nanofillers with proper selection of the nanofiller content ratio can induce the formation of an effectively conductive co-supporting network, which drastically enhances the electrical properties and mechanical strength of the composite current collector compared to that of single nanofillers. More importantly, the supercapacitor assembled by the HCF/HPU composite current collector delivers high specific capacitance and energy density. In addition, noticeable cycling stability with only ∼ 10 % capacitance loss was observed after 20,000 consecutive charge/discharge cycles at a high current density of 10 mA cm–2. Furthermore, at a medium temperature of 60 °C, supercapacitors with this HCF/HPU composite current collector restore at least 96.2 % of their capacitance properties even after 5 cycles of severing/healing. The capacitive retention rate after 2000 bending cycles was 97.4 % at a bending radius of 4.0 mm. These properties indicate this HCF/HPU composite current collector is a promising candidate for use in high-performance flexible energy storage devices.

File: 3_extract_relation/abstract/2-s2.0-85147037265.txt
NiCo-LDH has excellent electrochemical properties, but is easy to agglomerate and has poor electrical conductivity, so its intrinsic electrochemical properties cannot be reflected when used as an electrode. The standard solution is to disperse and load it on the surface of an inert substrate with good conductivity and a large specific surface area. In this paper, carbon nanowalls (CNW) with a three-dimensional porous structure were prepared for the first time on the surface of carbon cloth (CO with a large specific surface area, good conductivity, and inertness by microwave plasma chemical vapor deposition technology further to improve its specific surface area and particle loading. NiCo-LDH was dispersed and supported on the CNW surface by electrodeposition to form a NiCo-LDH/CNW/CC three-dimensional composite electrode. The microstructure of the composite e-lectrode was observed by SEM, and the material composition of the composite electrode was analyzed by Raman and XRD techniques. Finally, the electrochemical performance of the composite electrode in the three-electrode system was further studied by electrochemical technology. The results show that CNW coated on CC surface as a carrier can effectively inhibit the agglomeration of NiCo-LDH and increase the dispersion and effective exposure area of NiCo-LDH. The formed NiCo-LDH/CNW/CC three-dimensional composite electrode has a specific capacitance of 1.4 times NiCo-LDH/CC at a scan rate of 2 mV/s. At a current density of 2 mA/cm2, the specific capacitance is as high as 3.9 F/cm2while exhibiting excellent rate performance. Moreover, after 10 000 cycles, the capacitance retention rate is still up to 70%, which is far better than the cycling stability of NiCo-LDH/CC, indicating that the prepared NiCo-LDH/CNW/CC composite electrode can give full play to the electrochemical performance of NiCo-LDH. It is a new type of electrode material with excellent application potential due to its excellent electrical properties, good loadability of CNW three-dimensional porous structure, and excellent mechanical and electrical properties of CC.

File: 3_extract_relation/abstract/2-s2.0-85150017260.txt
The number of electric vehicles (EVs) used for both private and public transportation has significantly increased during the previous years. The electrical system now faces enormous power demands, particularly where quick charging is necessary. We developed an innovative change in the existing infrastructure for rapid charging in EV based on super capacitors. This infrastructure will be included with a bank of supercapacitor which are directly supplied through the EV's plug in port and this bank will be used to charge the energy storage system (lithium-ion battery) in electric buses, we concentrate on public transport since they are directly associated with the public, where charging time is the biggest concern. A supercapacitor is a device for storing energy that is frequently subjected to short-duration, high-current charge and discharge cycles. So, here we are using a supercapacitor that charges and discharges in less time. The design of electric vehicle will remain the same, but we are adding a super capacitor bank inside the EV for charging the battery. The super capacitor is supplied from through the off-board charger with the plug-in configuration. The supercapacitor bank is then discharged through a buck converter in order to make the charge suitable for charging the Lithium-ion battery in EV. Since the ability of super capacitor to get charged is very fast and it takes only few seconds to get charged from the charging panel and the vehicle need not be intact with the connector in station for longer period of time and this super capacitor slowly charges the battery through the buck convertor thereby reducing the need of long hours to get charged. In order to increase the efficiency of longevity of battery to remain charged we have also made a little innovation in the EV's motor configuration, when the force given to accelerator is removed the inertia will create a reverse action and motor will try to act as generator which will not happen in usual EV but here we make use of a Traction inverter to trap the generator power to give back to the supercapacitor bank, thereby increasing the efficiency of charging and discharging of the super capacitor bank.

File: 3_extract_relation/abstract/2-s2.0-85150242343.txt
In this study, we report a highly flexible and biodegradable supercapacitor (SC) assembled with electrodes made of cellulose and graphene microplates. The cellulose was extracted from the palocote plant (tithonia tubaeformis), which is considered a weed in Mexico. To enhance the capacitance of the devices, Ca2.9La0.1Co4O9 (CaLaCo) particles with microplate morphology were added to the SC electrodes. The electrochemical characterization indicated that the SCs fabricated without CaLaCo particles exhibited a specific capacitance of 777.3 F/g (at 1 A/g) and an energy density of 108.1 Wh/kg. When the CaLaCo was introduced into the SC electrodes, the above parameters increased to 1320.3 F/g (at 1 A/g) and 182.3 Wh/kg, that is, the capacitive performance was enhanced by ≈ 70%. Also, the device made with the CaLaCo particles exhibited a high capacitance retention of 95.8% after 1500 continuous charging/discharging cycles. Some advantages in the devices made with CaLaCo in comparison with these fabricated without CaLaCo were: 1) longer discharge times and 2) low loss of capacitance (4.1%) at higher current densities (up to 10 A/g). On the other hand, redox peaks were observed in the cyclic voltammetry curves, suggesting the storage of charge by redox reactions. To find the redox centers responsible for the charge storage, optical absorbance, Raman and XPS measurements were carried out and we found that the oxygen vacancy defects and Co2+/Co3+ species were the main redox centers. Furthermore, EIS measurements showed that the series resistance (Rs) and charge transfer resistance (Rct) decreased by 28% and 80%, respectively, after the introduction of the CaLaCo oxide in the SC. The reduction of the Rs and Rct was relevant because it promoted the ion diffusion/storage in the electrodes, which in turn, increased the capacitance of the devices. Thus, the results of this report indicate that our biodegradable and flexible SC could be produced from sustainable materials and can be used as energy source for wearable/portable devices.
