Repository: tikam24/supercapacitor_database

# supercapacitor_database
 Supercapacitor database generated from scientific literature

File: 3_extract_relation/abstract/2-s2.0-85159085900.txt
The global push toward decarbonization and electrification has led to a rapidly growing research effort to achieve ever-increasing device performance goals. These efforts have resulted in novel electrochemical energy storage devices (EESDs) with a variety of chemistries and materials, such as aerogels, which have significantly improved energy densities, power densities, and rate capabilities. To date, using thin-film electrode designs has been the state of the art, but with the need for increased performance, new and innovative approaches are being pursued. One approach to meeting the continued demand to increase performance is to increase the fraction of active materials in the EESD (i.e., eliminating current collector and separator) by moving to thicker electrodes. Thick electrodes enable high-mass loading of active materials, which can effectively boost capacity and energy density. The increased mass loading of active materials also decreases the relative content of inactive components, such as substrates, current collectors, and separators, which helps to save cost, weight, and volume of the device. For devices with restricted footprint areas, such as on-chip power supplies, the application of thick electrodes can fully utilize the empty volume in these devices, which maximizes their energy storage capacity. However, using a thick electrode will require finding novel methods to overcome ion-transport limitations. The distance and resistance of electron/ion transport through the electrode proportionally increases with electrode thickness, compared with conventional planar electrodes prepared by stacking dense layers of active materials on current collector films. The decreased efficiency of charge transfer and mass transfer because of inefficient electrical conduction, impeded ion diffusion, and reduced reaction site accessibility can cause inhomogeneous distributions of electric potential, ion concentration, and electrochemical reaction across the electrode. Thus, during charge/discharge, longer time, more electrons/ions, and a higher overpotential are required to fully utilize all active materials in the interior of electrodes, which can degrade the rate capability and undermine the increased energy density. Here, we identify some critical breakthroughs and strategies that will aid in further improving the performance of EESDs by overcoming the transport limitations. These include promising additive manufacturing techniques, methods to integrate an energy-dense active material into the electrode, the development of 3D-printable inks and resins, and the use of design optimization to predict the optimal architecture of an electrode for a given objective and constraint.

File: 3_extract_relation/abstract/2-s2.0-85161540169.txt
Composite electrode materials have been extensively studied and utilized in the fabrication of supercapacitors owing to their superior electrochemical properties. These materials have been noted to utilize both electric double layer and pseudocapacitive effect to store energy in supercapacitors. In this work, activated carbon (AC) was synthesized from corncob using a hydrothermal technique. Graphene oxide (GO) was also synthesized from corncob using the improved Tour's method. The as-synthesized AC was used in forming electrodes by separately compositing it with titanium dioxide (TiO2) and GO-TiO2 respectively. The prepared samples were characterized using scanning electron microscope (SEM), X-ray diffraction (XRD), Fourier transform infrared (FTIR) spectrometry, and the Brunauer – Emmett – Teller (BET) analysis. Electrochemical performance was carried out using electrochemical impedance spectroscopy (EIS), cyclic voltammetry (CV), and galvanostatic charge-discharge (GCD) analysis. The SEM micrographs showed high porosity for all the fabricated electrodes. XRD analysis showed the presence of (002) plane responsible for electrical conductivity in the composite electrode. The Raman and FTIR spectra indicated successful synthesis of GO. The as-synthesized AC showed a specific surface area of 212.55 m2g−1 with a specific pore volume of 0.11 cm3g−1. The addition of TiO2 to the AC recorded a 62.09 % enhancement in the specific surface area. The result revealed that forming the ternary composite (AC-TiO2-GO) had a pronounced effect on the surface morphology and pore structure of the corncob-derived AC. The specific capacitance at 10 mV/s of the formulated composite electrodes increases in the order AC (69.790 F/g), AC-TiO2 (159.281 F/g), and AC-TiO2-GO (219.375 F/g). The equivalent series resistance (ESR) was observed to show decreasing values in the order AC (5.34 Ω), AC-TiO2 (2.67 Ω), and AC-TiO2-GO (1.87 Ω). The electrochemical performance of the formulated electrodes indicates that AC-TiO2-GO could be a promising candidate material for use in energy storage devices where relatively high-performance is required.
