Repository: tikam24/supercapacitor_database

# supercapacitor_database
 Supercapacitor database generated from scientific literature

File: 2_property_parser/abstract/2-s2.0-0000301004.txt
Road transportation, as an important requirement of modern society, is presently hindered by restrictions in emission legislations as well as the availability of petroleum fuels, and as a consequence, the fuel cost. For nearly 270 years, we burned our fossil cache and have come to within a generation of exhausting the liquid part of it. Besides, to reduce the greenhouse gases, and to obey the environmental laws of most countries, it would be necessary to replace a significant number of the petroleum-fueled internal-combustion-engine vehicles (ICEVs) with electric cars in the near future. In this article, we briefly describe the merits and demerits of various proposed electrochemical systems for electric cars, namely the storage batteries, fuel cells and electrochemical supercapacitors, and determine the power and energy requirements of a modern car. We conclude that a viable electric car could be operated with a 50 kW polymer-electrolyte fuel cell stack to provide power for cruising and climbing, coupled in parallel with a 30 kW supercapacitor and/or battery bank to deliver additional short-term burst-power during acceleration. © 2001 Elsevier Science Ltd. All rights reserved.

File: 2_property_parser/abstract/2-s2.0-0000662429.txt
An all solid-state thin film supercapacitor (TFSC) was fabricated with an amorphous ruthenium oxide (RuO2) thin film electrode and an amorphous LixPOyNz (Lipon) thin film electrolyte. The electrochemical behavior of the RuO2/Lipon/RuO2 /Pt TFSC was characterized by a charge-discharge technique in the potential range of 0-2 V. The RuO2/Lipon/RuO2/Pt TFSC exhibited a behavior of a bulk-type supercapacitor, even though the capacity of an as-fabricated TFSC was found to be much lower than the bulk one and showed a rapid decrease in capacity. This can be explained by excess oxygen ions and interfacial structure modification. The discharge yield dropped by 53% after 500 cycles. The capacitance per volume of the RuO2/Lipon/RuO2 /Pt TFSC at the first cycle is 38 mF/cm2 μm. © 2001 The Electrochemical Society. All rights reserved.

File: 2_property_parser/abstract/2-s2.0-0026189573.txt
NEC has succeeded in the development of a new series of Supercapacitor, known as the FM series. The FM series is of the resin-molded type with a square body. This paper introduces the FM series Supercapacitor's structure, some test data concerning reliability and packaging style for auto inserter use.

File: 2_property_parser/abstract/2-s2.0-0029779922.txt
The increasing attention being given to supercapacitors is stimulated by the prospect of using such devices as secondary power sources in electric vehicle propulsion. The present study focuses on redox supercapacitors with electronically conducting polymers as electrode materials. Performance data of a symmetric supercapacitor based on p-doped poly(pyrrole), of an unsymmetric supercapacitor based on both p-doped poly(pyrrole) and poly(3-methylthiophene), and of a symmetric supercapacitor based on p-and n-doped poly(dithieno[3,4-b : 3′,4′-d]thiophene) are here compared.

File: 2_property_parser/abstract/2-s2.0-0031331771.txt
Films of ruthenium oxide (RuO2) exhibit large, almost constant capacitance, over a potential range of ∼ 1.4 V in aqueous acid solutions. This behaviour has led to their development as supercapacitor materials giving many Farads per gram. Applications of electrochemical capacitors require minimum self-discharge rates. In the present paper, the self-discharge kinetics of charged RuO2 electrodes are studied and a remarkable phenomenon of successive potential recovery after sequential discharge transients is reported. The self-discharge and potential-recovery behaviour is analysed in terms of a process of diffusion of oxidation state involving proton and electron hopping, treated in a model of the RuO2 film structure having three regions between which redistribution of oxidation states in the oxide film takes place on self-discharge and recovery. © 1997 Elsevier Science Ltd.

File: 2_property_parser/abstract/2-s2.0-0032314549.txt
Aerogels are sol-gel derived nanostructured materials with extraordinary properties according to their high porosity. Though first prepared more than 60 years ago, silica aerogels became widely known only in the late 1980s when they were used in Cerenkov detectors and their potential was recognized as high performance thermal insulants. Nowadays, aerogel research has attracted many scientists from different fields, resulting in some 100 publications per year and the fifth aerogel symposium (ISA 5) in Montpellier/France in September 1997. This review will focus on recent developments in fast supercritical and ambient pressure drying processes. The state of the art with respect to structural characterization and measuring the material properties is reported including nondestructive techniques and alterations induced by invasive methods. A brief survey is given on modeling the aerogel structure and simulating properties. Special attention will be given to carbon aerogels and their organic precursors. Due to the high electrical conductivity of their graphitic backbone and the large specific inner surface areas, carbon aerogels can be considered ideal electrodes in supercapacitors and fuel cells.

File: 2_property_parser/abstract/2-s2.0-0032653621.txt
The use of large capacitance supercapacitors in series or series/parallel configurations has been envisaged and evaluated as a basis for load-levelling, and hence performance enhancement, in electric vehicles (EV) powered primarily by rechargeable batteries or fuel-cells. In this paper, charge/discharge efficiency in duty-cycles of the supercapacitor component are examined in relation to distributed resistance in porous double-layer and redox-type devices which restricts efficiency of discharge and recharge cycling, especially at high rates. Results of quantitative experiments on the responses of a five-element RC model hardware equivalent-circuit and a gold brush electrode are presented. Potential-recovery after discharge and potential-decay after recharge, and potential changes following load variations, enable efficiencies of charge delivery and acceptance to be evaluated.

File: 2_property_parser/abstract/2-s2.0-0033229380.txt
Potassium manganese dioxide KxMnO2+δ ·n H2O and amorphous MnO2 in a mild 2 M KCl aqueous electrolyte prove to be excellent electrodes for faradaic electrochemical capacitors. The KxMnO2+δ ·n H2]O materials were prepared by direct thermal decomposition of KMnO4 and contained a large amorphous/crystalline ratio. A sample decomposed at 550 °C gave a specific cyclic capacitance between -0.2 and +1.0 V/SCE of 240 F·g-1 , which corresponds to nearly one-third of the Mn(IV) ions participating in the faradaic reaction. Excellent cyclability at 12 mA·cm-2 was found for 100 cycles. On short-circuit, K0,31MnO2,12·0,63 H2O in 2 M KCl and pH 10.6 aqueous solution gave an initial current density of 0.58 A·cm-2 and a total released charge of 4.6 C·cm-2 compared with 0.32 A·cm-2 and 11.1 C·cm-2 for RuOOH·n H2O in 5.3 M H2SO4. Similar results obtained with amorphous MnO2 demonstrate that alkali ions can be used as the working ion in a faradaic supercapacitor, which frees the search for new materials from the constraint of working in a strong-acid aqueous medium. © 1999 Académie des sciences / Éditions scientifiques et médicales Eisevier SAS.

File: 2_property_parser/abstract/2-s2.0-0033358238.txt
The integration of the on-board energy source of an electrically propelled vehicle with a supercapacitor bank (SB) as a peak power unit, can lead to substantial benefits in terms of electric vehicle performances, battery life and energy economy. Different architectures may be envisaged, to be chosen according to technical-economical trade-off. A research activity, supported by the European Community in the frame of the Joule III program and titled `Development of Supercapacitors for Electric Vehicles' (contract JOE3-CT95-0001), has been in progress since the beginning of 1996. The partners involved are SAFT (project leader), Alcatel Alsthom Research (France), Centro Ricerche Fiat (Italy), University of Kaiserslautern (Germany), Danionics (DK) and ECN (Netherlands). Its objective is to develop a SB and its electronic control and to integrate them in two different full-scale traction systems, supplied, respectively, by sealed lead traction batteries and by a fuel cell system. Through the bench tests, it will be possible to evaluate the impact of the SB on both traction systems. In this paper, a project overview will be given; the power management strategy principles, the supercapacitor's control electronic devices, the system's architecture and the supercapacitor's requirements on the base of the simulation results, will be examined.

File: 2_property_parser/abstract/2-s2.0-0033742234.txt
Electrochemical Double Layer Capacitors (EDLC) for high energy and power density applications, based on glassy carbon (GC) electrodes, are being developed in our laboratory. In the context of this project, GC sheets were oxidized and investigated with Small Angle X-ray Scattering (SAXS), Electrochemical Impedance Spectroscopy (EIS) and Nitrogen Gas Adsorption (BET). During oxidation an active film with open pores is built on the surface of the GC. Upon oxidation, the internal volumetric surface area of the active film decreases, whereas the volumetric electrochemical double layer capacitance increases. We show that this effect is correlated with the opening, the growth and the coalescence of the pores. © 2000 Materials Research Society.

File: 2_property_parser/abstract/2-s2.0-0034139973.txt
Supercapacitors are devices for applications requiring high operating power levels, such as secondary power sources in electric vehicles (EVs) to provide peak power for acceleration and hill climbing. While electronically conducting polymers yield different redox supercapacitor configurations, devices with the n-doped polymer as the negative electrode and the p-doped polymer as the positive one are the most promising for EV applications. Indeed, this type of supercapacitor has a high operating potential, is able to deliver all the doping charge and, when charged, has both electrodes in the conducting (p- and n-doped) states. This study reports selection criteria for polymer materials and cell design for high performance EV supercapacitors and experimental results of selected polymer materials.

File: 2_property_parser/abstract/2-s2.0-0034224834.txt
The authors investigated polypyrrole (PPy) films for the purpose of obtaining microporous structures for high power-density supercapacitor applications. The PPy films were formed with dopants based on a naphthalene ring substituted with multiple sulfonate groups, viz. mono, di, and trisulfonates. Using the quartz crystal microbalance (QCM) method, we obtained in situ and semi-quantitative data for these PPy films during their electropolymerization and charge-discharge (doping-undoping) processes. The electropolymerization process of the PPy films in the presence of the multisulfonates (disulfonates and/or trisulfonates) involves an electrostatic cross-link, which is considered to produce microporous structures. AC impedance analysis indicated that the PPy/trisulfonate film had a higher diffusivity and a higher capacitance than the PPy/disulfonate and PPy/monosulfonate films.

File: 2_property_parser/abstract/2-s2.0-0034239989.txt
Features of carbon nanotube electrodes for fabricating supercapacitors were analyzed to provide data for the practical application of carbon nanotubes. Carbon nanotube electrodes exhibit unique pore structure and high utilization efficiency of specific surface areas. Carbon nanotubes have excellent absorption characteristics due to the abundant surface functional groups. In addition, some processes were proposed for breaking the carbon nanotubes to enhance the utilization efficiency of their inner cavity. The results show that carbon nanotubes will have many advantages in this field.

File: 2_property_parser/abstract/2-s2.0-0035155198.txt
In recent years, power variations and energy criteria have been the main motivations for developing regenerative drive converters for elevators. A more performant solution for power-smoothing can be easily found by using a supercapacitor based storage device, connected to the intermediary circuit of a Variable Speed Drive system. In this paper, power and energy considerations are made for the design of the storage tank and regarding the maximum power demand from the feeding network. For the power-conversion circuit, which is necessary to compensate the voltage variations of the supercapacitors by discharging and charging, a high efficiency converter topology is proposed which allows the bidirectional energy flow under soft-commutation conditions, and offers also a good flexibility for the optimal sizing of the supercapacitor voltage level. The typical behaviour of the special converter is given, together with an analyze of the advantages related to the specific application.

File: 2_property_parser/abstract/2-s2.0-0035366115.txt
A simple capacitor is perceived as being capable of discharge (or recharge) at high rates, limited only by a small equivalent series resistance. However, in the case of electrochemical capacitors, based on high specific area porous electrode materials, power limitations arise due to the complex-distribution of electrolyte internal resistance, coupled with double-layer or pseudo-capacitative elements. The present paper quantitatively examines both numerically and experimentally the effects of internal electrolyte resistance as evaluated by the current-response functions for porous capacitor electrodes, generated in cyclic voltammetry (CV) experiments and for voltage versus time responses in dc charge/discharge regimes. © 2001 Elsevier Science B.V.

File: 2_property_parser/abstract/2-s2.0-0035450733.txt
The kinetic aspects of powder material electrochemistry can be studied using the cavity microelectrode (CME) as it allows carrying out voltammetry at scan rates between a few millivolts per second to several hundreds of volts per second. Thus, significant voltammogram characteristics-scan rate profiles can be drawn. Theoretical models suited to each material needs to be developed for their exploitation. First, we report significant results obtained with CME on powder materials. The materials studied were chosen for their wide variety of possible applications such as battery materials (polyaniline or Bi2O3, which modifies the electrochemical behavior of materials in which it is included), supercapacitor (carbon black), and for the electrocatalytic hydrogenation of organic compounds (PtO2). Secondly, we briefly describe the general action for establishing models to obtain a better understanding of the electrochemical processes. © 2001 Elsevier Science Ltd. All rights reserved.

File: 2_property_parser/abstract/2-s2.0-0036604090.txt
The electrochemical (EC) properties and stability of hydrous ruthenium oxide (denoted as RuOx·nH2O) and ruthenium-iridium oxide (denoted as (Ru+Ir)Oy·mH2O) were systematically investigated in 0.5M H2SO4 by cyclic voltammetry (CV) and chronopotentiometry (CP). The EC characteristics of RuOx·nH2O and (Ru+Ir)Oy·mH2O annealed at temperatures equal to/above 200°C were demonstrated to be more applicable for the EC supercapacitors. The crystalline information of these oxides annealed in air for 2 h up to 300°C was obtained from the X-ray diffraction (XRD) spectra. The morphologies of these oxide-coated electrodes were examined by a scanning electron microscope (SEM). The effect of annealing temperatures on the surface composition of (Ru+Ir)Oy·mH2O was studied by X-ray photoelectron spectroscopy (XPS). © 2002 Elsevier Science B.V. All rights reserved.

File: 2_property_parser/abstract/2-s2.0-0036687388.txt
A nanocomposite electrode of single-walled carbon nanotube (SWNT) and polypyrrole (Ppy) is fabricated to improve the specific capacitance of the supercapacitor. The individual nanotubes and nanoparticles are uniformly coated with Ppy by in situ chemical polymerization of pyrrole. To characterize the SWNT-Ppy nanocomposite electtrodes, a charge-discharge cycling test for measuring specific capacitance, cyclic voltammetry, and an ac impedance test are executed. The SWNT-Ppy nanocomposite electrode shows mugh higher specific capacitance than pure Ppy and as-grown SWNT electrodes, due to the uniformly coated Ppy on the SWNTs. The effects of the conducting agent added in the nanocomposite electrodes on specific capacitance and internal resistance of supercapacitors are also investigated.

File: 2_property_parser/abstract/2-s2.0-0036754714.txt
In recent years, power variations and energy criteria have been the main motivations for developing regenerative drive converters for elevators. A better performing solution for power smoothing can be easily found by using a supercapacitor-based storage device, connected to the intermediary circuit of a variable-speed-drive system. In this paper, power and energy considerations are being accounted for in the design of the storage tank and regarding the maximum power demand from the feeding network. For the power-conversion circuit, which is necessary to compensate the voltage variations of the supercapacitors during charge and discharge, a high-efficiency converter topology is proposed, which allows the bidirectionnal energy flow under soft-commutation conditions. Additionally it offers a good flexibility for the optimal sizing of the supercapacitor voltage level. The typical behavior of the special converter is given, together with an analysis of the advantages related to the specific application.

File: 2_property_parser/abstract/2-s2.0-0036874391.txt
This paper presents a new approach of modeling the dynamic behavior of supercapacitors using impedance spectroscopy. The new Matlab/Simulink model can be used in simulating the voltage response and energy efficiency, e.g., for automotive power systems. The model in the frequency domain, the parameter calculation, as well as the inverse transformation into the time domain are discussed. Furthermore, simulation results are compared with experimental data. As application example, the new model is used to analyze the energy dissipation of a supercapacitor module installed in a 42-V mild-hybrid vehicle.

File: 2_property_parser/abstract/2-s2.0-0036903584.txt
We prepared polyaniline powder doped with LiPF6 and utilized it as an electrode material in a polymer redox supercapacitor. The electrode sheet was fabricated by coating the slurry directly on a charge collector. We also compared the performance of porous polyolefin separator as supplied and the polymer electrolyte as prepared. The redox supercapacitor using the polyolefin separator exhibits ∼ 100 F/g specific capacitance at the initial discharge and retains ∼ 70 F/g after 5000 cycles, while the initial specific capacitance using the polymer electrolyte is ∼ 80 F/g and retains ∼ 60 F/g after 5000 cycles. © 2002 Elsevier Science B.V. All rights reserved.

File: 2_property_parser/abstract/2-s2.0-0037079161.txt
Ruthenium chloride and iridium chloride precursors (denoted hereafter as RuCl3·aH2O and IrCl3·bH2O) reacted with water molecules and transformed into the chloro-oxy-hydroxyl-metal (denoted as Ru(OH)δCl3-δ·cH2O and Ir(OH)ωCl3-ω·dH2O) structures when they were dissolved in water. The storage time, preheating, and initial pH of the deposition baths were demonstrated to significantly influence the structures of these dissolved precursors. The rate of hydrous oxide deposition by means of cyclic voltammetry was predominantly determined by the structures of the dissolved precursors and the initial pH of the deposition bath, which also caused a variation in the performance (i.e. specific capacitance) of the hydrous oxides (i.e. RuOx·nH2O and (Ru+Ir)Oy·mH2O) for the application of electrochemical supercapacitors. © 2002 Published by Elsevier Science B.V.

File: 2_property_parser/abstract/2-s2.0-0037079891.txt
A Sb (6mol%)-doped SnO2 xerogel impregnated with RuO2 nanocrystallites is prepared via an incipient-wetness method and is optimized for its electrochemical capacitance in aqueous 1M KOH electrolyte by adjusting the calcination temperature and the RuO2 loading. The electrode capacitance does not increase monotonically with increasing RuO2 loading. A maximum electrode capacitance of 15Fg-1, which represents a three-fold increase compared with the blank xerogel and a specific RuO2 capacitance of 710Fg-1 RuO2, is obtained with a RuO2 loading of 1.4wt.% and by calcination at 200°C. Higher loadings presumably result in a homogeneous nucleation upon drying, which causes severe reduction in the total surface area of the RuO2 crystallites. © 2002 Elsevier Science B.V. All rights reserved.

File: 2_property_parser/abstract/2-s2.0-0037139150.txt
Ruthenates based on SrRuO3 perovskite exhibit pseudocapacitance behavior. Replacing up to 20 mol% Sr by La leads to an increase of the specific capacity. The stability window of ruthenates is strongly dependent on B-site cations. Fe or Co substitution reduces the stability of the electrolyte whereas 20 mol% doping by Mn on the B-site increases the capacity without reducing the potential window. A capacitance up to 270 F/g was obtained by optimizing composition and preparation route. Cobalt or aluminum mixed hydroxides/oxyhydroxides also seems to have the potential for high pseudocapacitance behavior and exhibit capacitance up to 360 F/g, but the potential window is very limited. © 2002 Elsevier Science B.V. All rights reserved.

File: 2_property_parser/abstract/2-s2.0-0037139189.txt
By analogy with the behavior of vacuum (air) capacitors, early perceptions of the properties of electrochemical supercapacitors were that very high power-levels would be achievable because only capacitance (ca. 25μF cm-2) originating from a double-layer of nanometre thickness was involved. However, for device applications, the required large capacitances (0.50 F g-1) are achievable only by use of high-area porous-C matrices (ca. 1 to 2 × 103 m2 g1). Then the capacitance is only accessible through a complex series/parallel distribution of reduced current (RC) networks leading to a power-spectrum in which only a fraction of expected charge is accessible at high rates. The equivalent circuit then approximates to that of a transmission-line. Characterization of power limitation effects is demonstrated by results of experiments on porous-C electrodes by means of linear-sweep voltammetry, complementary dc charge/discharge curves and by real-time simulations of the behavior of a 5-element hardware RC circuit. The distribution of R and C elements in a porous electrode structure leads to a decline of energy-density with operating power-density as current drain is increased. It is shown how this can be represented by Ragone plots for capacitors, taking account of declining voltage with state of discharge. Practical comparisons are made with the behavior of three, non-aqueous capacitor modules. © 2002 Elsevier Science B.V. All rights reserved.

File: 2_property_parser/abstract/2-s2.0-0037141988.txt
The paper reports results of a study on the use of active carbon from ammoxidated brown coal as electrode material for supercapacitors. The raw coal was subjected to demineralisation and ammoxidation by a mixture of ammonia and air, then it was carbonised and activated by steam or carbon dioxide. The electrochemical properties of carbons were determined by galvanostatic and potentiodynamic methods for water electrolytes. The best capacitance parameters of ca. 220 F/g in acidic and ca. 140 F/g in alkaline conditions were obtained for active carbon containing from 2 to 3 wt.% of nitrogen. © 2002 Elsevier Science B.V. All rights reserved.

File: 2_property_parser/abstract/2-s2.0-0037183310.txt
Nickel oxide films were synthesized by electrochemical precipitation of Ni(OH)2 followed by heat-treatment in air at various temperatures (200-600 °C). Their structure and electrochemical properties were studied by cyclic voltammetry, X-ray diffraction (XRD) and X-ray absorption spectroscopy (XAS). XRD results showed that the nickel oxide obtained at 250 °C or above has a crystalline NiO structure. The specific capacitance of the oxide depends on the heat-treatment temperature, showing a maximum value at 300 °C. XAS results revealed that the non-stoichiometric nickel oxide (Ni1-xO) approached the stoichiometric NiO structure with increasing heat-treatment temperature due to the defect healing effect. The defective nature of the nickel oxide could be utilized to improve its specific capacitance for supercapacitor application. © 2002 Elsevier Science Ltd. All rights reserved.

File: 2_property_parser/abstract/2-s2.0-0038665497.txt
Electrically conducting polymers and their composites attract a lot of attention because of their high charge storage ability. As was shown previously, the composite of polypyrrole (PPy) and polyimide (PI) possesses better charge storage properties then pure PPy. Probably the PI matrix protects PPy from oxidative destruction and serves as a high molecular weight dopant. In this paper, the PPy/PI composite was studied by as electrochemical impedance spectroscopy at different applied dc polarization potentials. The properties of the coatings were found to differ significantly between pure PI and the PPy/PI composite, depending on the applied potential and on the amount of the conducting polymer. An additional time constant related to the PPy/PI interface appears when PPy is added to PI. The pseudocapacitance of the PPy/PI composite increased significantly with increased cathodic potential. This was explained by additional doping of PPy by the PI matrix. © 2003 Elsevier Science B.V. All rights reserved.

File: 2_property_parser/abstract/2-s2.0-0041942617.txt
Atomization, crystallinity, and electrochemical characteristics of powdery RuO2 treated by mechanical grinding (MG) were examined. XRD analysis, N2 adsorption/desorption measurements, and TEM observations showed that MG generated isotropic and rapid atomization of RuO2 particles in the initial stage of treatment (up to 190 h). Further MG resulted in gentle atomization with anisotropy in a and c axial directions. Electrochemical measurements showed that the specific capacitance of treated RuO2 increased with increasing MG time. By the MG 400 h treatment, the specific capacitance was 132 F/g, which was about 80-times greater than that of the untreated sample. This increment was attributed to the increase in the specific surface area of RuO2 powder owing to the isotropic atomization caused by MG treatment. © 2003 Elsevier B.V. All rights reserved.

File: 2_property_parser/abstract/2-s2.0-0042736832.txt
The performance of supercapacitor electrodes based on single wall carbon nanotube/polyacrylonitrile (SWNT/PAN) composite films was reported. Two circular pieces of SWNT/activated carbon films were sandwiched into a supercapacitor testing cell. The SWNT/activated carbon film exhibited significant nonlinear discharging behavior, at low discharging current. The specific capacitance of SWNT/activated carbon at 0.001 A discharging current was strongly dependent upon the discharging voltage.

File: 2_property_parser/abstract/2-s2.0-0043172426.txt
Redox-composited polymers have been chemically fabricated via vapour transport of monomer and evaluated for potential use as electrodes within a solid-state supercapacitor. An in depth evaluation of membrane electrode assemblies (MEAs, capacitor devices without a casing) was carried out. MEAs were made by hot pressing of the electrodes onto a proton-conducting solid electrolyte membrane in a 'sandwich' configuration. The highest specific capacitance, specific energy and specific power values depend on the method of cell-to-cell comparison: the highest values per unit mass of MEA were with electrodes incorporating polypyrrole doped with 10-molybdo-2-vanadophosphoric acid and stored wet (specific capacitance, specific energy and specific power values: 7 F g-1, 0.5 W h kg-1 and 3.3 W kg-1); the highest values per unit mass of active polymer were for polypyrrole doped with 12-molybdosilicic acid (33.4 F g-1, 2.12 W h g-1 and 3.7 W kg-1). © 2003 Elsevier Science B.V. All rights reserved.

File: 2_property_parser/abstract/2-s2.0-0141629305.txt
The ruthenium oxide has been formed by a sol-gel process. The active electrode material was obtained by mixing aqueous solution of RuCl 3·xH2O and NH4HCO3. The fine hydrous ruthenium oxide powder with satisfactory electrochemical characteristic was obtained by annealing the powder at 250°C. The crystalline structure and the electrochemical properties of the powder have been studied as a function of the annealing temperature. At lower annealing temperatures, the powder is in an amorphous phase with a lower active surface area and poor electrochemical capacitance. When the ruthenium oxide was annealed at 250°C, the active surface area of the material is improved and the capacitance is calculated to be 570F·g-1. when the annealing temperature exceeded 300°C, the typical crystalline phase was formed, and the specific capacitance dropped rapidly. The resistivity and the faradic impedance of the pellet made from RuO2 powder have also been studied. The lowest resistance was attained when the annealing temperature is 250°C. A capacitor was made with electrodes comprised of ruthenium oxide and 1mol·L-1 KOH electrolyte. It was also found that the addition of carbon nanotubes in ruthenium oxide can improve the power characteristics of electrode materials.

File: 2_property_parser/abstract/2-s2.0-0141649610.txt
A layered compound composed of crystalline ruthenic acid sheets interleaved with layers of water can be exfoliated (delaminated) to yield colloidal nanosheets. This material is a mixed conductor where the crystalline nanosheets contribute to the electron conductivity and the hydrous interlayer supplies proton transport (see diagram). A large active surface area and a high specific capacitance is promising for electrochemical supercapacitor applications.

File: 2_property_parser/abstract/2-s2.0-0141756252.txt
Polyindole derivatives with a series of electron-withdrawing groups (-F, -Cl, -Br, -CN, -NO2) substituted via 3-, 5-, and 6-positions have been investigated for their electrochemistry and the capabilities as electrode materials for supercapacitors (redox capacitors) or proton batteries. All of the 5- and 6-substituted indoles were successfully electropolymerized to give thin electroactive films with varieties of electroactivities and molecular weights. Among the poly (5- and 6-indole)s, a poly(5-cyanoindole) exhibited the most positive E0′ (1.15 V vs. Ag/AgCl), the highest specific capacity (53 Ah kg-1) and an excellent cycleability over several thousand cycles. On the other hands, the 3-substituted indoles did not give any electroactive polymeric products. The relationship between the apparent formal potential (E0) and Hammet constants (σ) for the electroactive poly(substituted indole)s was also investigated.

File: 2_property_parser/abstract/2-s2.0-0242676290.txt
Supercapacitors, also known as ultracapacitors or electric double layer capacitors (ELDC), are electrical energy storage devices, which offer high power density, extremely high cycling capability and mechanical robustness. Due to their electrical performance, Supercapacitors have a high potential to be used in industrial applications. To improve the performance, reliability and lifetime of these capacitors, charge balancing circuits are employed. In this paper, different equalization concepts are analyzed and evaluated. In addition, a simulation approach for the design of supercapacitor systems is proposed. As an example, results from an automotive application are presented.

File: 2_property_parser/abstract/2-s2.0-0346910225.txt
The utilization of electrode materials could be greatly promoted by the employment of a mesh-type stainless steel (SS) current collector in comparison with a plate-type one. The capacitive behavior of activated carbon (AC) and AC-ruthenium (AC-Ru) composites fabricated by the wet impregnation were systematically investigated in 0.1M H2SO4 by cyclic voltammetry (CV) and chronopotentiometry (CP). The specific capacitance of AC reached a maximum (ca. 117Fg-1) through a combination of the impregnation of ruthenium precursors and the chemical conversion of the chloride precursors into hydroxides in an ultrasonic bath of NaOH for 30min (AC-Ru(OH)x). The stability of AC-Ru(OH)x composites was greatly promoted by annealing in air at 240°C although a significant loss in total capacitance was found. The crystalline information and chemical environment of the impregnated oxy-hydroxyl-Ru species with annealing was, respectively, obtained from the X-ray diffraction (XRD) patterns and X-ray photoelectron spectra (XPS). The specific surface area and pore size distribution of these composites were analyzed by the Brunauer-Emmett-Teller (BET) method. © 2003 Elsevier B.V. All rights reserved.

File: 2_property_parser/abstract/2-s2.0-0347899507.txt
Four square centimeter carbon-carbon supercapacitor cells were assembled with Al current collectors in organic electrolyte. Different treatments of the Al current collectors were made in order to increase the supercapacitor performances. A sol-gel deposit of a conducting carbonaceous material led to the best results. On the basis of electrochemical impedance spectroscopy measurements, the differences observed with the previous treatments were assumed to be linked to the modification of the Al/active material interface. The cell using sol-gel treated current collector presented an activated carbon specific capacitance of 100 F/g and a series resistance of 0.8 Ω cm 2 in acetonitrile 1M NEt4BF4, that are characteristics compatible with high power applications. © 2003 Elsevier Ltd. All rights reserved.

File: 2_property_parser/abstract/2-s2.0-10844263377.txt
Carbon nanofibres have been prepared by a floating catalyst procedure at industrial scale in a metallic furnace. The nanofibres (50-500 nm diameter and 5-200 μm length) are grown from the Fe particles used as catalyst. Soot appears together with the carbon nanofibres. The sample has been chemically activated using KOH as activating agent. Scanning electron microscopy has shown a smooth surface for the as-prepared carbon nanofibres but a rough surface for the activated ones. The specific surface area increases from 13 to 212 m 2/g due to the activation. The volume of the micropores (in the 1-2 nm range) and the mesopores (2-5 nm range), as deduced by density functional theory methods, also increases after the activation. Electrochemical behaviour of the as-prepared and activated carbon nanofibres has been tested in a supercapacitor at laboratory scale using 6 M KOH aqueous solution as electrolyte. The specific capacitance, which is less than 1 F/g for the as-prepared sample, increase up to ≈60 F/g for the activated sample. Only a slight decrease in capacitance has been observed as the current density increases. Specific power of ≈100 W/kg at specific energy of 1 Wh/kg has been found in some particular cases. We have compared the electrochemical parameters of our activated carbon nanofibres with those of activated carbon nanofibres coming from a commercial sample; the latter was activated by the same way as our sample. © 2004 Elsevier Ltd. All rights reserved.

File: 2_property_parser/abstract/2-s2.0-12344311509.txt
The application of ultrasonic irradiation in preparing conducting polymer as active material for supercapacitor was studied. Symmetric supercapacitor was fabricated from poly(3,4-ethylenedioxythiphene) (PEDOT) with 1 M H 2SO4 as supporting electrolyte. The PEDOT was prepared by chemical oxidization in aqueous media, where FeCl3 was oxidant and p-toluenesulfonic acid as dopant. Ultrasonic irradiation was introduced to enhance both chemical yield and specific capacitance of the material. The specific capacitance of PEDOT increased from 72 to 100 F/g by ultrasonic irradiation, which indicated that ultrasonic irradiation was an effective method to improve the performance of electrode materials for supercapacitor. © 2004 Elsevier B.V. All rights reserved.

File: 2_property_parser/abstract/2-s2.0-1242299960.txt
Chars prepared by pyrolysis of organic precursors (Indoine Blue, Safranine, Pyrene) in the interlayer space of taeniolite were used as electrode materials in lithium/carbon cells. Due to oxidation of interlayer carbon by the silicate host, they contain a high amount of surface groups, and their essentially mesoporous character is attributed to the space liberated by the elimination of the clay template. A large reversible capacity for lithium insertion, up to 900 mAh/g, was detected for these materials. The chars presented a high capacitance which could reach 85 F/g in KOH electrolyte if they were formed below 850°C. Such a high value relatively to the low BET surface area of the chars is strictly related to the important mesopore volume and to the rich surface functionality.

File: 2_property_parser/abstract/2-s2.0-1342264060.txt
Carbon nanotubes prepared by catalytic pyrolysis method have been considered as active electrode materials for the storage of energy in supercapacitors. Due to their unique mesoporosity, this material has a high ability for the accumulation of charges in the electrode/electrolyte interface. Electrochemical capacitors based on carbon nanotube electrodes have been developed in this paper. The value of capacitance obtained from nanotubes reaches 42 F/g. The new technique for getting high working voltage was discussed in detail. The working voltage over 20 V and resistance less than 360 mΩ was obtained. Characteristics of capacitance and resistance for this type super capacitor were described.

File: 2_property_parser/abstract/2-s2.0-1342283621.txt
In this paper, RuO2/TiO2 nanotubes composites were synthesized by loading various amounts of RuO2 on TiO2 nanotubes. The symmetric supercapacitors based on these nanocomposites were fabricated by using gel polymer PVA-H3PO4-H2O as electrolyte. The electrochemical capacitance performance of the nanocomposites in these supercapacitors was investigated by current-potential responses, galvanostatic charge-discharge tests and electrochemical impedance spectroscopy. The results show that the three dimensional nanotube network of TiO2 offers a solid support structure for active materials RuO 2, allows the active material to be readily accessible (available) for electrochemical reactions, and improves the efficiency of the active materials. A maximum specific capacitance of 1263F/g was obtained for the RuO2 which was loading on TiO2 nanotubes. © 2004 Elsevier Ltd. All rights reserved.

File: 2_property_parser/abstract/2-s2.0-1442360323.txt
For the first time, the proton-conducting composite phosphotungstic acid PTA/Al2(SO4)3·18H2O was used as the electrolyte of symmetric supercapacitor based on PANI. The optimum weight ratio of PTA/Al2(SO4)3·18H 2O for using in this supercapacitor was also reported. Electrochemical tests prove that the supercapacitor using this kind of composite as electrolyte has high capacitance performance. Its capacitance is as high as 240 F/g at 6 mA. It was more important that it has long cycle life. After 1000 cycles, the attenuation of the capacitance is less than 10% and the coulombic efficiency is still greater than 96%. © 2003 Elsevier B.V. All rights reserved.

File: 2_property_parser/abstract/2-s2.0-14644425405.txt
A long cycle-life, high-voltage supercapacitor featuring an activated carbon//poly(3-methylthiophene) hybrid configuration with N-butyl-N- methylpyrrolidinium bis(trifluoromethanesulfonyl)imide ionic liquid, a solvent-free green electrolyte, was developed. The cyclability of a laboratory scale cell with electrode mass loading sized for practical uses was tested at 60 °C over 16,000 galvanostatic charge-discharge cycles at 10 mA cm -2 in the 1.5 and 3.6 V voltage range. The reported average and maximum specific energy and power, specific capacitance and capacity, equivalent series resistance and coulombic efficiency over cycling demonstrate the long-term viability of this ionic liquid as green electrolyte for high-voltage hybrid supercapacitors. © 2004 Elsevier Ltd. All rights reserved.
