Repository: tikam24/supercapacitor_database

# supercapacitor_database
 Supercapacitor database generated from scientific literature

File: 2_property_parser/abstract/2-s2.0-14744286827.txt
A polyaniline modified carbon electrode (PANI/C) has a very large specific capacitance because it can make use of not only the double-layer capacitance of active carbon but also the large specific capacitance of polyaniline. The capacitance performance of PANI/C is discussed. Polyaniline is fabricated by cyclic voltammetry (CV) on surface of carbon electrode. Cyclic voltammetry (CV), Galvanostatic charge-discharge and electrochemical impedance spectrometry(EIS) were used to measure the performance of PANI/C electrode. The experiment results demonstrated that in 1 mol·l-1 H2SO4 solution, the specific capacitance of the PANI/C electrode can be elevated from 82 F·g-1 and the value of the carbon electrode to 175 F·g-1. PANI/C-C supercapacitor is manufactured and its capacitance amount to 30.7 F, but the capacitance values decay in the charge-discharge cycle. The PANI/C electrode is attempted to apply as negative electrode, the electrochemical potential window can be expand from 0.6 V to 1 V.

File: 2_property_parser/abstract/2-s2.0-15744379635.txt
Ru/C nanocomposite was prepared by microwave heating. TEM imaging shows a high dispersion of Ru particles with a mean diameter of 3.2 nm and uniform size on the carbon support. After electrochemical oxidation of the Ru nanoparticles to ruthenium oxide nanoparticles, the resulting RuOx/C nanocomposite could be used as an electrochemical supercapacitor material to increase the specific capacitance of carbon (XC-72) from 31 F/g to 144 F/g.

File: 2_property_parser/abstract/2-s2.0-17944370644.txt
Nano-MnO2 powder was synthesized by inorganic salt water solution reaction of KMnO4 and MnSO4. Results of X-ray diffraction and transmission electron microscope show that the phase of nano MnO2 powder prepared is the mixture of a-MnO2 and γ-MnO2 and its particle size is 4-20 nm. After calcined at 300°C for 3 h, the powder was used as active material to fabricate electrodes. The cyclic voltammograms of electrode prepared by the nano-MnO2 powder show good capacitive performance between 0.15 V and 0.75 V for saturated calomel electrode as reference electrode in 1 mol/L (NH4)2SO4. The maximum capacitance can reach to 150.4 F/g by calculating from the constant current charge/discharge curves. Discharge/charge curves are stabilized after two or three cycles, and the results demonstrate that MnO2 nano-powder has an ideal capacitance property and applications prospect as an electrode material.

File: 2_property_parser/abstract/2-s2.0-20344390507.txt
For hybrid-electric vehicle applications, supercapacitors show promise for providing low cost per unit power, high-efficiency energy storage, substantially temperature-invariant operation, and high cycle life (potentially equating to one supercapacitor pack per vehicle lifetime). Here we provide a microstructural and mathematical analysis for the characterization of a relatively high specific energy supercapacitor. The governing equations and the boundary conditions are generalized so that the cell can be modeled using a current, potential, or power excitation source. An Appendix clarifies the role of binary-electrolyte diffusion. The overall analysis allows one to determine the optimal target operating voltage for hybrid vehicle operation, calculate the available energy vs. available power for the system, and clarify the electrode utilization through the examination of the stored charge as a function of position. (c) 2005 The Electrochemical Society. All rights reserved.

File: 2_property_parser/abstract/2-s2.0-20444442745.txt
The use of supercapacitors to drive white light emitting diodes (LED) used in camera flash lights is discussed. Supercapacitors with combined high capacitance provide the pulse power required by the LED without exhausting the battery. Due to the low ESR and high C, the supercapacitor across the output looks like a short circuit at power-up. In torch mode, the supercapacitors supports the battery to power the GPRS module and other high power consumption circuits through field effect transistors (FET) labeled RF PA PWR.

File: 2_property_parser/abstract/2-s2.0-22544441914.txt
A novel kind of electrode material, rod-shaped MnO2, was synthesized under high viscosity for the first time. The MnO2 was proved to be the multicrystal with the mixture of α- and γ-MnO 2 by X-ray diffraction. From transmission electron micoscopy, it could be seen that the sample has a length of 250 - 350 nm and a diameter of 10 - 15 nm. The ratio of length to diameter could reach more than 20:1. The electrochemical properties were examined by cyclic voltammograms (CV), galvanostatic charge/ discharge, and electrochemical impedance spectroscopy (EIS) in three electrode cell. According to CV results, 2 mol L-1 (NH4)2SO4 aqueous solution was a proper electrolyte for MnO2 supercapacitors. A maximum specific capacitance (SC) of 398 F g-1 was obtained from galvanostatic charge/discharge curve in 2 mol L-1 (NH4)2SO4 solution at constant current of 10 mA. The SC value was 328 F g-1 at a high current of 50 mA which exhibit high power characteristics of the rod-shaped MnO2. The electrolyte resistance was 0.21 Ω cm 2 by researching on EIS. Long cycle-life and high coulombic efficiency of rod-shaped MnO2 were also demonstrated by charging and discharging 1000 cycles. © 2005 The Electrochemical Society. All rights reserved.

File: 2_property_parser/abstract/2-s2.0-23644451954.txt
Electronically conducting polymers are suitable electrode materials for high performance supercapacitors for their high specific capacitance and high dc conductivity in the charged state. Supercapacitors and batteries are energy storage and conversion systems which satisfy the requirements of high specific power and energy in a complementary way. Ion beam (energy >1MeV) irradiation on the polymer is a novel technique to enhance or alter the properties like conductivity, density, chain length and solubility. Conducting polymer polypyrrole thin films doped with LiClO4 are synthesized electrochemically on Indium Tin Oxide (ITO) coated glass. The polymer films are irradiated with 160MeV Ni12+ ions at different fluence 5 × 1010, 5 × 1011 and 3 × 1012 ions cm-2. dc conductivity measurement of the irradiated films show 50-60% increase in conductivity. Absorption increases in the higher wavelength region in the UV-VIS spectra, but no significant changes have been obtained in the FTIR spectra. The capacitance of the irradiated films is lowered. However, the capacitance of the supercapacitors with irradiated film shows enhanced stability compared to the devices with unirradiated films while characterized for cycle life up to 10,000 cycles. © 2005 IACS.

File: 2_property_parser/abstract/2-s2.0-23844509289.txt
Due to their exceptional mechanical, physical, thermal, optical, and electrical properties, carbon nanotubes and especially single wall carbon nanotubes are playing a critical role in the development of high-performance polymer composites. Polymer/carbon nanotube composites are processed into films, fibers, and bulk composites with significant mechanical and physical property enhancements. Single wall carbon nanotubes have high specific surface area, which can be further increased in activated carbon/single wall carbon nanotube composites. Such composite systems are promising candidates for supercapacitor applications. While single wall carbon nanotubes offer outstanding opportunities in materials development, many of the predicted properties can be achieved only if the nanotubes are well dispersed, exfoliated, and oriented in the polymer systems of interest. Currently, research is in progress addressing these issues in conjunction with the processing and characterization of polymer/carbon nanotube composites.

File: 2_property_parser/abstract/2-s2.0-23944440216.txt
A novel type of composite electrode based on multiwalled carbon nanotubes coated with nano nickel oxide particles has been used in supercapacitors. Nickel oxide cathodically deposited from Ni(NO 3) 2 solution with carbon nanotubes as the matrix exhibited large pseudocapacitance of 25F/g in 6 mol/L KOH. The morphology of composites was examined by scanning electron microscope (SEM). To characterize the CNTs/nickel oxide composite electrode, a charge-discharge cycling test for measuring specific capacitance, cyclic voltammetry, and ac impedance test is executed. The nickel oxide composite exhibiting excellent pseudocapacitive behavior (i. e. high reversibility, high specific capacitance, and low self-discharge rate) has been demonstrated to be a potential candidate for the application of electrochemical supercapacitors.

File: 2_property_parser/abstract/2-s2.0-24644489820.txt
The present knowledge regarding the reasons why solutions of conductive polymers (ICP) can not be made, and the most recent status of insight into feasibility and properties of dispersions is being reviewed. Dispersions are now available with conductivity values exceeding 200 S/cm. New applications in the supercapacitor field and in printed circuit board manufacturing are becoming accessible. © 2005 Elsevier B.V. All rights reserved.

File: 2_property_parser/abstract/2-s2.0-26844557366.txt
A circuit that gradually builds up energy in a supercapacitor is developed to eliminate the need for larger batteries. Because of the supercapacitor's property of low internal impedance, the momentary current can easily increase several amperes. The circuit uses a voltage-controlled switch to cut off the battery once the voltage on the supercapacitor reaches 2.2V. When the voltage is lower than 1.7V, the comparator's output is low and thus turns on the p-channel MOSFET Q 1. The comparator switches high to shut off Q 1, once the voltage on the supercapacitor reaches 2.2V.

File: 2_property_parser/abstract/2-s2.0-27144451191.txt
The manganese oxides and polyaniline composite thin film was chemically deposited on porous carbon electrode through oxidizing aniline thin film by a KMnO4 solution. The capacitance and stability of this composite film were investigated by cyclic voltammetry (CV). The redox properties of the MnO2-polyaniline (M-P) thin film exhibited ideal capacitive behavior in a 0.1 M Na2SO4 solution. The capacitance of M-P film materials can reach 500 F g-1 and maintains about 60% of the initial capacitance after 5000 cycles. The structure and surface morphology of M-P film were examined in terms of the X-ray diffraction patterns (XRD) and scanning electron microscopic (SEM) photographs. The composition of M-P film was also studied by X-ray photoelectrons (XPS). © 2005 Elsevier B.V. All rights reserved.

File: 2_property_parser/abstract/2-s2.0-27244437208.txt
Mesoporous carbon (SMC) used as electrode material for supercapacitor was prepared by template method using silica sol as template and glucose as carbon source. The pore structure of SMC was characterized by Na adsorption/desorption isotherms. The capacitive characteristics and rate capability of the mesoprous carbon was investigated in non-aqueous Et4NBF4/PC electrolyte. The frequency behavior was characterized by electrochemical impedance spectroscopy. And the properties of the mesoporous carbon were compared with that of commercially available microporous activated carbon. The results show that the predominant pore size of SMC centers at 6.3 and 19.0 nm and SMC delivers better frequency behavior and rate capability due to larger pore size compared with that of commercially available microporous activated carbon.

File: 2_property_parser/abstract/2-s2.0-27644467418.txt
Binary room-temperature complex electrolytes have been synthesized based on lithium bis(trifluoromethane sulfone) imide [LiN(SO2CF 3)2, LiTFSI] and organic molecules with amide (acylamino) groups such as ethyleneurea, acetamide, etc. The thermal properties and electrochemical performances of the complex systems are evaluated with differential scanning calorimetry (DSC), ac impedance spectroscopy, cyclic voltammetry (CV), and in a test electric double layer capacitor, respectively. DSC analysis shows that the eutectic temperatures of most complex systems are below 0°C. The ionic conductivities of these complex systems exceed 10 -3 S/cm at room temperature. Analysis of their CV behavior indicates that the electrochemical stability windows of these electrolytes are over 4 V. These complex systems prove to be promising candidates of electrolytes for supercapacitor and other electrochemical devices. © 2005 The Electrochemical Society. All rights reserved.

File: 2_property_parser/abstract/2-s2.0-28344435832.txt
We report an all-solid-state supercapacitor with device fabrication by a simple vacuum thermal evaporation method, which allows not only a multilayer stacking structure to further enhance the capacitance, but also permits the supercapacitor to be easily incorporated with other electronic devices, showing interesting characteristics for both fundamental study and practical applications. Discussions about the mechanism of the supercapacitor is given. © 2005 American Institute of Physics.

File: 2_property_parser/abstract/2-s2.0-2942616869.txt
Several strategies are investigated for 'activating' polypyrrole electrodes for use in electrochemical supercapacitors. These include: the development of columnar morphologies by micellar deposition, self-doping by attachment of anions, and the use of aryl sulfonates to promote cross-linking and hydrophilicity. The key to improved performance, especially in this last example, is the apparent coupling of doping processes to structural relaxations that encourage solvent uptake by the polymer and ready access for dopant ions to all available sites. Thick (15-20 μm) films of polypyrrole activated in this way can be charged and discharged reversibly at scan rates up to 300 mV s -1, indicating a possible use in high-power supercapacitors. © 2004 Elsevier B.V. All rights reserved.

File: 2_property_parser/abstract/2-s2.0-2942622049.txt
A new form of carbon nanofiber web was prepared that is considered to be a suitable material for the electrode of a supercapacitor exhibiting high capacitance. A polybenzimidazol/dimethyl acetamide solution was electrospun, and subsequently the web was steam activated at 700-900°C. The specific capacitance of the activated carbon nanofiber ranged from 125 to 178 F/g, depending on the activation temperature. The capacitance of the electrical double-layer capacitor was strongly dependent on the specific surface area, micropore volume, and resistivity of the samples. The results provide a simple and economical means that could substantially enhance the capacitance of carbon materials. © 2004 The Electrochemical Society. All rights reserved.

File: 2_property_parser/abstract/2-s2.0-3042660052.txt
The influence of manganese precursors on the deposition rate of hydrous manganese oxide in the amorphous form (denoted as a-MnOx· nH2O) and the effect of oxide thickness on the electrochemical properties of a-MnOx·nH2O, for application as electrochemical supercapacitors, were systematically investigated in this work. The results showed that Mn(CH3COO)2·H2O is a more promising precursor because of its high deposition rate at much lower potentials in comparison with MnSO4·5H2O, MnCl 2·4H2O, and Mn(NO3)2· 4H2O. The capacitive characteristics of a-MnOx· nH2O were found to be independent of precursors, probably due to the fact that the mean oxidation state of Mn is not significantly affected by changing the anions of manganese precursors (from the XPS results). The capacity of oxide deposits was found to be proportional to the charge density of deposition (i.e., loading) of a-MnOx·nH2O when it was equal to or less than a critical value (ca. 3.5 C cm-2), while poorer capacitive behavior with a lower capacity was clearly found beyond this critical value. The a-MnOx·nH2O deposit with 3.5 C cm-2, exhibiting an acceptable capacitive performance, showed the highest capacity of energy storage for supercapacitors. © Springer-Verlag 2004.

File: 2_property_parser/abstract/2-s2.0-3142718834.txt
Mixed proton-electron conducting nanocomposites have been formed based on a hydrous ruthenium oxide and a proton-conducting polymer for new supercapacitor energy storage nanomaterials with high capacitance and excellent rate capability. The nanocoating was carried out by polymerizing nano-ordered poly [3-(4-aminophenyl)propionic acid] (PAPPA) thin film on the surface of the hydrous ruthenium oxide nanoparticles under ultrasonic irradiation. From the transmission electron microscopy observation, PAPPA film was found to form compactly and thinly on aggregated hydrous ruthenium oxide particles with diameter of ca. 20 nm (primary size). At a low scan rate of 2 mV s-1, the specific capacitance obtained for the nanocomposite electrode was 1210 F g-1 which was higher than that for the ruthenium oxide nanoparticles itself (975 F g-1) More importantly, the nanocomposite thin-film electrode maintained its high capacitance (ca. 1000 F g-1) even at an ultrafast scan rate of 1000 mV s-1.

File: 2_property_parser/abstract/2-s2.0-33344468981.txt
Three types of electrically conducting polymers (ECPs), i.e. polyaniline (PANI), polypyrrole (PPy) and poly-(3,4-ethylenedioxythiophene) (PEDOT) have been tested as supercapacitor electrode materials in the form of composites with multiwalled carbon nanotubes (CNTs). The energy storage in such a type of composite combines an electrostatic attraction as well as quick faradaic processes called pseudo-capacitance. It has been shown that carbon nanotubes play the role of a perfect backbone for a homogenous distribution of ECP in the composite. It is well known that pure conducting polymers are mechanically weak, hence, the carbon nanotubes preserve the ECP active material from mechanical changes (shrinkage and breaking) during long cycling. Apart of excellent conducting and mechanical properties, the presence of nanotubes improves also the charge transfer that enables a high charge/discharge rate. For an optimal use of ECPs in electrochemical capacitors, a special electrode composition with ca. 20 wt.% of CNTs and a careful selection of the potential range is necessary. The capacitance values ranging from 100 to 330 F g-1 could be reached for different asymmetric configurations with a capacitor voltage from 0.6 to 1.8 V. It is also noteworthy that such a type of ECP/CNTs composite does not need any binding substance that is an important practical advantage. © 2005 Elsevier B.V. All rights reserved.

File: 2_property_parser/abstract/2-s2.0-33645214430.txt
Microbial fuel cells (MFC) stacked with bipolar plates have been constructed and their performance was tested. In this design, single fuel cell unit was connected in series by bipolar plates where an anode and a cathode were made in one graphite block. Two types of bipolar plate stacked MFCs were constructed. Both utilized the same glucose oxidation reaction catalyzed by Gram negative bacteria, Proteus vulgaris as a biocatalyst in an anodic compartment, but two different cathodic reactions were employed: One with ferricyanide reduction and the other with oxygen reduction reactions. In both cases, the total voltage was the mathematical sum of individual fuel cells and no degradation in performance was found. Electricity from these MFCs was stored in a supercapacitor to drive external loads such as a motor and electric bulb.

File: 2_property_parser/abstract/2-s2.0-33645230753.txt
This work investigates the effect of mesoporosity of titanium dioxide on its electrochemical reactivity in water. Nanostructured titanium dioxide films formed by the surfactant template method, unlike films prepared without surfactant, have been found to be reduced when cathodically polarised in aqueous lithium hydroxide. The result is attributed to accelerated lithium ion diffusion within the porous nanostructure, allowing a rapidly reversible insertion of lithium ions forming LixTiO2 with x as high as 0.27, corresponding to a charge capacity of 127 mC cm-2 in a 1.3 μm thick film. Self-discharge is slower than expected, with half-life of a few minutes under oxygen-free conditions. An all-nanostructured supercapacitor constructed from LixTiO2 and NiOOH2-x electrodes showed an average cell potential of 1.6 V, which is close to the maximum possible potential range in an aqueous solution. A specific energy of 90 W h kg-1 is calculated, based on the combined mass of the charged electrodes. © 2006 Elsevier B.V. All rights reserved.

File: 2_property_parser/abstract/2-s2.0-33645528753.txt
First attempt of practical realization of new interface engineering approach "from advanced materials to advanced devices" for nanosystems of Advanced Superionic Conductors (ASICs), based on AgI (Cul) compounds is presented. Crystallochemical method of symmetry perfect ASIC//electrode interface searching is developed. Some new theoretical results of ASICV/indifferent electrode conjugated commensurate heteropairs with coherent interfaces and preliminary experimental results of the creation of thin-film supercapacitor - prototype based on the lattice matched heterojunction - are given. Future perspectives of the ASIC//electrode interface design suited for micro(nano)electronics and microsystem technology (MST) are discussed.

File: 2_property_parser/abstract/2-s2.0-33645795255.txt
Efficiency of energy recuperation in a hybrid diesel-electric locomotive equipped with a super-capacitor used for energy-storage has been analysed and the analysis results have been presented. Pulse mode of the capacitor charge/discharge has been considered. It has been proved that the process efficiency is closely related to voltage levels of the motor and the supercapacitor (initial and final voltage of charge discharge) as well as to parameters of the devices: rated power of the set and capacity of the supercapacitor Example simulation tests for a supercapacitor applied to modernize a diesel locomotive SP42 have been presented. The determined supercapacitor capacities make possible to recuperate braking energy in most of the running conditions predicted for that locomotive. The accepted voltage levels of charge/discharge make possible to obtain 70 energy efficiency in the processes of energy storage or recovery and savings of ca 20 kg of diesel fuel per one duty cycle.

File: 2_property_parser/abstract/2-s2.0-33646948244.txt
For hybrid electric vehicle traction applications, energy storage devices with high power density and energy efficiency are required. A primary attribute of supercapacitors is that they retain their high power density and energy efficiency even at -30 °C, the lowest temperature at which unassisted starting must be provided to customers. More abuse-tolerant electrolytes are preferred to the high-conductivity acetonitrile-based systems commonly employed. Propylene carbonate based electrolytes are a promising alternative. In this work, we compare the electrochemical performance of two high-power density electrical double layer supercapacitors employing acetonitrile and propylene carbonate as solvents. From this study, we are able to elucidate phenomena that control the resistance of supercapacitor at lower temperatures, and quantify the difference in performance associated with the two electrolytes. © 2005 Elsevier B.V. All rights reserved.

File: 2_property_parser/abstract/2-s2.0-33744808046.txt
Polyaniline is deposited potentiodynamically on a nickel substrate in the presence of p-toluene sulfonic acid and the specific capacitance is estimated. The electrochemical characterisation of the electrode is carried out by means of cyclic voltammetry, electrochemical impedance spectroscopy, and galvanostatic charge-discharge experiments. The specific capacitance is ∼4.05 × 102 F g-1. This indicates the feasibility of the polyaniline-coated nickel electrode for use in electrochemical supercapacitors. © 2005 Elsevier B.V. All rights reserved.

File: 2_property_parser/abstract/2-s2.0-33744945065.txt
A 1-kVA fuel cell powered, line-interactive uninterruptible power supply (UPS) system that employs modular (fuel cell and power converter) blocks is introduced. Two commercially available proton-exchange membrane fuel cell (25-39 V, 500 W) modules together with suitable dc-dc and dc-ac power electronic converter modules are employed. A supercapacitor module is also used to compensate for the instantaneous power fluctuations and to overcome the slow dynamics of the fuel processor (reformers). Further energy stored in the supercapacitor is also utilized to handle a momentary overload such as 200% for a short duration. Due to the absence of batteries, the system satisfies the demand for an environmentally clean source of energy. A complete design that defines the amount of hydrogen storage required for a power outage of 1 h, and the sizing of the supercapacitors for transient load demand is presented for a 1-kVA UPS. © 2005 Elsevier B.V. All rights reserved.

File: 2_property_parser/abstract/2-s2.0-33745928173.txt
The storage system in this paper is made of supercapacitors. The main goal is to ensure an efficient energy management in a series hybrid vehicle, even if braking resistors are still needed. Design considerations are discussed. In particular the influence of the inductor resistance on the system stability is described. A Maximum Control Structure is then deduced from the Energetic Macroscopic Representation of the storage system. Comparisons between experimentation and simulation are presented in order to highlight the influence of the inductor resistor. Experiments are then carried out on a normal operating cycle. © 2005 IEEE.

File: 2_property_parser/abstract/2-s2.0-33746898181.txt
In this study, performances of hybrid supercapacitor with electrodes of carbon/RuO2 were investigated. Polyacrylonitrile(PAN) solution only or the solution dispersed with muti-wall carbon nanotube(MWCNT) were electrospun and followed by a steam activation and a deposition with RuO2. The performances of the electrodes were investigated in 6 M of aqueous KOH solution. The electrical conductivity of the PAN based activated carbon nanofibers(ACNFs) increased from 0.42 S/cm to 0.98 S/cm by dispersions of 3wt% of MWCNT. The capacitances of the PAN only, MWCNT/PAN, RuO2/PAN. RuO2/MWCNT/PAN based ACNFs were 140, 180, 390, 530 F/g, respectively. The capaciatnce increased by 4 times by composition with 3wt% of MWCNT and deposition of 20wt % of RuO2, though the specific surface area was reduced by deposition of RuO2 down to 1/3 of the original values.

File: 2_property_parser/abstract/2-s2.0-33747744811.txt
Mesoporous silica KIT-6 has novel three-dimensional gyroidal channel structure, space group of Ia-3d, and ordered tunable pores up to 10 nm. In this paper, such mesostructured silica was employed as hard template to prepare semicrystalline gyroidal mesoporous MnO2. The structure was investigated by XRD, TEM and HRTEM, and found to be of high quality Ia-3d symmetry, in good accordance with the template structure. The material has a BET surface of 118 m2·g-1 and pore volume of 0.35 cm3·g-1 after eliminating template. Mesoporous MnO2 has shown good electrochemical property as supercapacitor material in 1 mol·L-1 Na2SO4 and 1 mol·L-1 LiClO4 solutions, but interesting pseudocapacitance behavior was observed in the case of 6 mol·L -1 KOH. It was found that mesoporous MnO2 performed stable reversible electrochemical behavior with capacitance of 220 F·g -1 in a potential range of -0.1-0.55 V vs. Hg/HgO in alkaline solution, demonstrating that it is a promising novel electrode material for the fabrication of electrochemical capacitors. © 2006 SIOC, CAS, & Wiley-VCH Verlag GmbH & Co. KGaA.

File: 2_property_parser/abstract/2-s2.0-33749537288.txt
Hydrous RuO2 particles were electrochemically loaded into poly(3,4-ethylenedioxythiophene) doped poly(styrene sulfonic acid), PEDOT-PSS, matrix by employing various potential cycles in cyclic voltammetry and to fabricate the PEDOT-PSS-RuO2·xH2O electrode. The amount of hydrous RuO2 particles loaded into the PEDOT-PSS matrix was easily controlled by varying the number of potential cycles. Scanning electron microscopy photographs reveal a uniform dispersion of hydrous RuO2 particles in the porous structure of PEDOT-PSS matrix. Raman spectrum confirms the incorporation of hydrous RuO2 into PEDOT-PSS matrix. Chronopotentiometry and cyclic voltammetry were employed in 0.5 M H2SO4 to evaluate the capacitor properties. Specific capacitance values were determined by chronoamperometry. An increasing trend in specific capacitance with loaded amount of hydrous RuO2 particles in PEDOT-PSS was noticed. A maximum specific capacitance of 653 F/g was achieved. © 2006 Elsevier Ltd. All rights reserved.

File: 2_property_parser/abstract/2-s2.0-33749586508.txt
A novel method for preparing nano-supercapacitor arrays, in which each nano-supercapacitor consisted of electropolymerized Polypyrrole (PPy) electrode / porous TiO2 separator / chemical polymerized PPy electrode, was developed in this paper. The nano-supercapacitors were fabricated in the nano array pores of anodic aluminum oxide template using the bottom-up, layer-by-layer synthetic method. The nano-supercapacitor diameter was 80nm, and length 500nm. Based on the charge/discharge behavior of nano-supercapacitor arrays, it was found that the PPy/TiO2/PPy array supercapacitor devices performed typical electrochemical supercapacitor behavior. The method introduced here may find application in manufacturing nano-sized electrochemical power storage devices in the future for their use in the area of microelectronic devices and microelectromechanical systems. © Springer-Verlag 2006.

File: 2_property_parser/abstract/2-s2.0-33749998595.txt
The thin films of carambola-like γ-MnO2 nanoflakes with about 20 nm in thickness and at least 200 nm in width were prepared on nickel sheets by combination of potentiostatic and cyclic voltammetric electrodeposition techniques. The as-prepared MnO2 nanomaterials, which were characterized by scanning electron microscopy (SEM), transmission electron microscopy (TEM), X-ray diffraction (XRD), and X-ray photoelectron spectroscopy (XPS), were used as the active material of the positive electrode for primary alkaline Zn/MnO2 batteries and electrochemical supercapacitors. Electrochemical measurements showed that the MnO2 nanoflake films displayed high potential plateau (around 1.0 V versus Zn) in primary Zn/MnO2 batteries at the discharge current density of 500 mA g-1 and high specific capacitance of 240 F g-1 at the current density of 1 mA cm-2. This indicated the potential application of carambola-like γ-MnO2 nanoflakes in high-power batteries and electrochemical supercapacitors. The growth process for the one- and three-dimensional nanostructured MnO2 was discussed on the basis of potentiostatic and cyclic voltammetric techniques. The present synthesis method can be extended to the preparation of other nanostructured metal-oxide films. © 2006 Elsevier B.V. All rights reserved.

File: 2_property_parser/abstract/2-s2.0-33750011450.txt
In this paper, we report a highly efficient organic-inorganic nanocomposite electrode with enhanced double layer capacitance, which has been synthesized using 3,4-ethylenedioxythiophene and crystalline molybdenum trioxide (Mo O3) in the presence of an external oxidizing agent. The interlayer spacing of Mo O3 upon intercalation expands from 6.93 to 13.46 Å and is followed by an exfoliation and restacking process. The resulting nanocomposite is characterized by powder x-ray diffraction, scanning electron microscopy, transmission electron microscopy, x-ray photoelectron spectroscopy, and four probe conductivity measurements. The application potential of this nanocomposite as an electrode material for electrochemical supercapacitors has been investigated, highlighting the unusual enhancement of double layer capacitance of poly(3,4-ethylenedioxythiphene) (PEDOT- Mo O3) nanocomposites (∼300 F g-1) compared to that of pristine Mo O3 (∼40 mF g-1). The improved electrochemical performance is attributed to the intercalation of electronically conducting PEDOT between Mo O3 layers with enhanced bidimensionality and an increase in the surface area. © 2006 American Institute of Physics.

File: 2_property_parser/abstract/2-s2.0-33750031495.txt
In this work, we describe the fabrication of electrodes based on carbon nanofibers (NFC), bilayer systems of NFC and a commercial polythiophene (PEDOT-PSS), and NFC/PEDOT-PSS composites, for symmetric and asymmetric electrochemical capacitor (EC) cells. The basic electrochemical characterization was carried out for each electrode material by cyclic voltammetry (CV) using a three-electrode cell and a non-aqueous electrolyte (1 M LiClO4 in acetonitrile). We assembled two-electrode cells using Swagelok cells with filter paper as the electrode separator with only the best electrode materials (NFC, and bilayer electrodes), and they were electrochemically characterized by CV to determine the working voltage window, and galvanostatic cycling to evaluate the cycle-life of the symmetric (NFC-NFC, NFCP-NFCP) and asymmetric (NFC-NFCP) cell assemblies. Capacitance values were normalized by electrode area and calculated from galvanostatic cycling experiments. We discuss the influence of PEDOT-PSS as a dispersing agent for NFCs and as an electrical conductivity enhancer. Also, we found that the asymmetric cell configuration doubled the capacity in comparison to NFCs symmetric cells, and the cycle-life was compared to the symmetric cell assembled with bilayered electrodes. © 2006 Elsevier B.V. All rights reserved.

File: 2_property_parser/abstract/2-s2.0-33750201162.txt
RuO2·nH2O films used as cathode of supercapacitor were deposited on tantalum foils in water solution of RuCl3 · xH2O by galvanostatic technique. The effect of annealing temperature on the capacitance of RuO2·nH2O films was studied by using an electrochemical system of CHI660B. The micrograph, element and structure of RuO2·nH2O films were respectively analyzed by scanning electron microscopy, energy dispersive spectroscopy and X-ray diffractrometer. The results show that the capacitance of RuO2·nH2O films unannealed is unstable. Annealing at temperatures of 100, 150, 200, 250 and 300°C for 2 h respectively, the capacitance of RuO2 · nH2O becomes stable after 60 cycles. The specific capacitance of RuO2·nH2O films annealed at 100°C reaches the maximum of 0.0838 F/cm2.

File: 2_property_parser/abstract/2-s2.0-33750345939.txt
Percolation effects observed in the ionic conductivity variation with oxide volume fraction in "soggy sand" electrolytes [A non-aqueous electrolyte and a battery, a supercapacitor, and electrochromic device and a solar cell including such an electrolyte, Aninda Bhattacharyya and Joachim Maier, GI-Nr.: 3170 GBC; European Patent application-2003 EPA 03018161; US application filing-2004, A.J. Bhattacharyya, J. Maier, Adv. Mater. 16 (2004) 811] are discussed in the light of conductivity and rheological measurements. The enhancement in ionic conductivity of the composites is attributed to the formation of a percolating attractive network of insulating particles. © 2006 Elsevier B.V. All rights reserved.

File: 2_property_parser/abstract/2-s2.0-33751561938.txt
We present a rational and general method to fabricate a high-densely packed and aligned single-walled carbon-nanotube (SWNT) material by using the zipping effect of liquids to draw tubes together. This bulk carbon-nanotube material retains the intrinsic properties of individual SWNTs, such as high surface area, flexibility and electrical conductivity. By controlling the fabrication process, it is possible to fabricate a wide range of solids in numerous shapes and structures. This dense SWNT material is advantageous for numerous applications, and here we demonstrate its use as flexible heaters as well as supercapacitor electrodes for compact energy-storagedevices. © 2006 Nature Publishing Group.

File: 2_property_parser/abstract/2-s2.0-33845270723.txt
The electrochemical mechanism leading to the pseudocapacitance of MnFe2 O4 in aqueous electrolyte solutions has been investigated by, in addition to electrochemical characterization, synchrotron X-ray absorption near-edge spectroscopy (XANES) and X-ray diffraction (XRD) analyses using KCl solution as the model electrolyte. The ferrite crystallites, prepared by a solution method, contain Mn and Fe ions randomly distributed over the tetrahedral and octahedral sites of the spinel structure and exhibit an average capacitance exceeding 100 Fg -ferrite. Based on the data from the in situ XANES and XRD measurements and open-circuit-potential dependence on solution pH, it is concluded that the pseudocapacitance of MnFe2 O4 involves charge transfer at both the Mn- and Fe-ion sites, balanced by insertion/extraction of proton into/from the lattice. In addition, compared with MnO2 n H2 O electrode, the ferrite exhibits a far reduced, by ∼90%, lattice expansion upon cycling. © 2006 The Electrochemical Society.

File: 2_property_parser/abstract/2-s2.0-33845888581.txt
Carbon aerogel (CA) spheres were prepared by an inverse phase suspension polymerization of resorcinol and formaldehyde (RF) monomers followed by supercritical drying and carbonization. The electrodes used for super-capacitors were made from the CA prepared spheres and their storage performances were investigated by cyclic voltammetric measurement, galvanostatic charge-discharge test and AC impedance measurement. The experimental results indicated that the resultant CA spheres exhibited good electrochemical behaviors. The electrodes of CA spheres are suitable for multi and larger current charge-discharge. The specific capacitance of the CA spheres prepared is as high as 215 F/g. Therefore, the resultant CA spheres is able to be used as the electrode materials of supercapacitors. The electrochemical performances of the CA spheres prepared are influenced by fabrication conditions and pore structure of the CA spheres. The optimum preparation conditions recommended are: rR/rC = 200, RF content = 50% and gelation temperature = 85°C.

File: 2_property_parser/abstract/2-s2.0-33846039889.txt
To demonstrate the potential of electrical powertrain technologies for a more sustainable mobility MICHELIN and Paul Scherrer Institut PSI joined forces to realize a passenger vehicle on a white sheet of paper approach to maximize the opportunities of a polymer electrolyte fuel cell system operated with H 2 and O2 and an electrical powertrain. The concept vehicle HY-LIGHT has been presented in 2004 in Shanghai at the "Challenge Bibendum". PSI developed the fuel cell system and the double layer capacitor unit and MICHELIN was responsible for the global concept, the development and the realization of all other components and systems of the HY-LIGHT. At that event the HY-LIGHT performed in a fuel consumption test over a distance of 130 km with an average speed of 70 km/h with a consumption of 2.5 litre gasoline equivalent. The combination of the supercapacitor-module and the fuel cell system allows good acceleration performance and reduction of the fuel consumption of 12-15%. For propulsion and suspension control advanced electric motors are used. They are integrated in the wheels, which enhances design flexibility for the vehicle. The integration of the hydrogen tank in the structure of the chassis enables a tank volume for hydrogen which boosts the range of the vehicle. A low mass of the vehicle and the efficiency of the powertrain are prerequisite for a consumption level of 2.5 litre gasoline equivalent. Beside real world consumption also test cycle consumption in NEDC-tests show values in the same range. The efficiencies will be discussed. Beside an advanced vehicle technology also the hydrogen production process has to be assessed and based on renewable energy sources to foster more sustainable individual mobility.
