Repository: tikam24/supercapacitor_database

# supercapacitor_database
 Supercapacitor database generated from scientific literature

File: 2_property_parser/abstract/2-s2.0-33846213210.txt
Mesoporous manganese dioxide supercapcitor electrode materials were electrochemically deposited onto silicon substrates coated with Pt using triblock copolymer species (Pluronic P123 and F127) as the structure-directing agents. Deposited electrodes of manganese dioxide film were physically characterized by X-ray diffraction (XRD), scanning electron microscopy (SEM) and transmission electron microscopy (TEM), and were electrochemically characterized by cyclic voltammetry (CV) in 0.5 M Na2SO4 electrolyte. Maximum specific capacitance (SC) values of 449 F g-1 was obtained at a scan rate of 10 mV s-1 from F127 templated mesoporous MnO2. © 2006 Elsevier B.V. All rights reserved.

File: 2_property_parser/abstract/2-s2.0-33846503902.txt
The nanocrystalline nickel oxide was prepared by a citrate-gel method. The results showed that the NiOx prepared in the optimum condition (CA:Ni2+ mole ratio 1.3: 1.0, annealing at 400°C for 1h). The electrochemical capacitive behaviors of the NiOx electrodes wer, characterized by cyclic voltammetry (CV), chronopotentiometry (CP) and A.C. impedance in 1 mol/L KOH aqueous solution. The electrochemical measurements indicated that the prepared samples exhibited high specific capacitance of 78.74 F/g, and excellent cyclic ability.

File: 2_property_parser/abstract/2-s2.0-33846951201.txt
Hybrid energy source by using optimum combination of supercapacitor and battery in parallel, is incorporated into switched reluctance motor (SRM) drive for an advanced electric vehicle. SRM controller is optimized to maximize the system efficiency at all operation states including motor operation and regenerative braking, and the hybrid energy source affords an opportunity to design the battery bank that is optimized for the specific energy and cycle life with little attention being paid to the specific power. The battery current is decreased and stabilized because supercapacitor bank supplies a large burst of current, and the size and weight of battery reduce, which result in the potential increase in the battery life and a decrease in the cost with assistance of supercapacitors of longer lifetime. The whole system including SRM, power converter, SRM controller, bi-directional DC/DC converter with controller, battery bank, electrolytic capacitor, and supercapacitor bank is modeled. The proposed system with hybrid power source is compared with that with the battery-only by simulating their performance in all operating situation such as acceleration, deceleration, and motor etc. Simulation results verify the proposed drive with supercapacitors, and show that the optimized SRM drive for electric vehicle is achieved.

File: 2_property_parser/abstract/2-s2.0-33847008102.txt
This paper presents the design, realization and power management of an Auxiliary Power Unit (APU) dedicated to hybrid vehicle applications. The proposed APU is based on a parallel arrangement of a Polymer Electrolyte Fuel Cell (PEFC) and a supercapacitor bank. The PEFC provides the mean power to the 42V DC bus, whereas the supercapacitors bank is sized to respond to the electrical power requirements during transients.

File: 2_property_parser/abstract/2-s2.0-33847018091.txt
This paper explores a bidirectional DC-DC converter for Supercapacitor-based energy storage systems in automotive applications. The presented converter consists of a Half-Bridge converter and a Current-Fed Push-Pull inverter with a transformer-isolation. Owing to the isolation topology, the supercapacitor can be operated in the wide voltage range, which results in an increase in the utilization of supercapacitor-stored energy. In order to reduce the switching losses in the half-bridge converter, Zero Voltage Switching technology is employed in the half-bridge converter. In addition, Synchronous Rectification is employed in the push-pull inverter so that the device conduction losses in the low voltage side is reduced. The proposed converter operation is verified by the simulation and the system feasibility is discussed from the view point of the practical automotive electrical systems. ©2005 IEEE.

File: 2_property_parser/abstract/2-s2.0-33847065885.txt
The Component Hybrid Dynamic Nets CHDN is a graphic model for hybrid dynamic systems. The CHDN allows an individual representation of every component in the hybrid system. On the base of this methodology a software tool dedicated to the electrical engineering simulation has been developed. So, the aim of this paper is to present a brief review of model's structure and to describe the developed software which has been called SimRDH. In order to show the abilities of our tool, a motorisation device, including the use of the Fuel Cell and Supercapacitors hase been studied. The obtained results are encouraging especially in the development of simulator of E.V. areas. ©2005 IEEE.

File: 2_property_parser/abstract/2-s2.0-33847129608.txt
Non-stoichiometric mixed-valent molybdenum oxide film was grown on a glassy carbon (GC) substrate by the electrodeposition method. The specific capacitance of this deposit was studied by cyclic voltammetry, chronopotentiometry and impedance spectroscopy. This non-stoichiometric hydrous oxide exhibits capacitive behaviour between -0.5 and -1.0 V (vs. Ag, AgCl|3 M KCl) in 0.1 M K2SO4. The specific capacitance of studied deposit achieves the value of 160 F·g-1.

File: 2_property_parser/abstract/2-s2.0-33847198702.txt
The replica RISM theory is used to investigate the structure of electrolyte solutions confined in carbonized polyvinylidene chloride (PVDC) nanoporous material, compared to bulk electrolyte solution. Comparisons are made between the models of electrolyte solution sorbed in the carbonized PVDC material and a single carbon nanosphere in bulk electrolyte solution. Particular attention is paid to the chemical potential balance between the species of the sorbed electrolyte solution and the bulk solution in contact with the nanoporous material. As a result of the strong hydrophobicity of the carbonized PVDC material in the absence of activating chemical groups, the densities of water and ions sorbed in the material are remarkably low compared to those in the ambient bulk solution. The interaction between water molecules and cations becomes strong in nanospaces. It turns out that, in carbon nanopores, a cation adsorbed at the carbon surface is fully surrounded by the hydration shell of water molecules which separates the cation and the surface. Distinctively, an anion is adsorbed in direct contact with the carbon surface, which squeezes a part of its hydration shell out. The tendency increases toward smaller cations, which are characterized as "positive hydration" ions. In the bulk, cations are not hydrated so strongly and behave similarly to anions. The results suggest that the specific capacitance of an electric double-layer supercapacitor with nanoporous electrodes is intimately related to the solvation structure of electrolyte solution sorbed in nanopores, which is affected by the microscopic structure of the nanoporous electrode. © 2007 American Chemical Society.

File: 2_property_parser/abstract/2-s2.0-33947624062.txt
The selection of the less expensive Power Conditioning System (PCS) is the aim of the work where two types of PCS are taken into consideration. The first type of PCS is based on Superconducting Magnetic Energy Storage (SMES) while the second one is based on Supercapacitor Energy Storage (ScES). The comparison is based on installed power as the criterion. An illustrative example is given in the work.

File: 2_property_parser/abstract/2-s2.0-34247260528.txt
Electrodeposition of the layered manganese oxide was conducted in a colloidal crystal template formed by self-assembly of polystyrene particles on an indium tin oxide substrate. The resulting macroporous film exhibited good pseudocapacitive behavior in neutral electrolyte, as a result of contributions of the surface of macropores and the interlayer space of the multilayered structure. © 2007 Elsevier B.V. All rights reserved.

File: 2_property_parser/abstract/2-s2.0-34247519655.txt
Binary room-temperature complex system has been prepared based on lithium bis(trifluoromethane sulfonyl) imide (LiN(So2CF3) 2, LiTFSI) and 2-oxazolidinone (C3H5NO 2, OZO). Both LiTFSI and OZO are solid at room temperature, but their mixture is a liquid with a liquidus temperature about -58.4 °C at a molar ratio of 1:4.0 characterized by differential scanning calorimetry. Thermogravimetry analysis shows that the complex system possesses high thermal stability over a wide range of temperature. Infrared and Raman spectroscopic studies have been carried out to understand the interactions between the precursors, LiTFSI and OZO, of the complex system. It is shown that the OZO can coordinate with the Li+ cation and the TFSI- anion via their polar groups (the C=0 and NH groups). Such strong interactions lead to the dissociation of LiTFSI and the breakage of the hydrogen bonds among the OZO molecules, resulting in the formation of the complex. To have a comprehensive understanding to the above interactions, quantum chemistry calculations with nonlocal density function theory have also been performed on the free ions or organic molecule by determining their Mulliken charges, equilibrium configuration, binding energy, and the coordination number of Li+ ion. The calculations indicate that the ionic conductivity of the LiTFSI-OZO complex with different molar ratios depends strongly on the ionic species in the complex system. Electrochemical performances of the complex electrolyte are evaluated with ac impedance spectroscopy, cyclic voltammetry (CV), and in a test electric double layer capacitor, respectively. The complex at a molar ratio of 1:4.5 exhibits the highest ionic conductivity due to the relatively large amount of "free" ions at room temperature. The analysis for the CV behavior indicates that the electrochemical stability window of the electrolyte is about 3V. This kind of complex system proves to be a promising candidate of electrolytes for supercapacitor and other electrochemical devices. © 2007 American Chemical Society.

File: 2_property_parser/abstract/2-s2.0-34247618313.txt
This work investigates the influence of electrode preparation on the electrochemical behaviour of carbon-based supercapacitors. Studies were performed using the same activated carbon and polymer polyvynilidene fluoride (PVDF) in the same proportions (10 wt.% PVDF). Only the way in which these components were mixed was modified. The procedure for mixing the activated carbon and the polymer has a significant influence on the electrochemical behaviour of the electrode used in a supercapacitor, as this determines the surface area accessible to the electrolyte. The mixing procedure can be selected in order to ensure optimum performance of the electrode. The use of N-methyl-2-pyrrolidone (NMP) in the mixing procedure, the most common method reported in the literature, blocks a significant part of the porosity of the activated carbon, causing a decrease in capacitance. The addition of the polymer using one of the other methods studied reduces the accessible surface area to a lesser extent, although the use of ball milling causes a decrease in the size of the carbon particles which, in turn, increases the electrode resistance. © Springer Science+Business Media B.V. 2007.

File: 2_property_parser/abstract/2-s2.0-34247624109.txt
Energy storage devices with high energy density have been used in many electronic devices in recently years. A supercapacitor is one such device, but lower energy density has limited its applications. In this study, manganese oxide deposited on a titanium substrate at various deposition temperatures using the galvanostatic electrodeposition method as the electrodes of a supercapacitor was investigated. The specific capacitance of a supercapacitor is depended on the deposition temperature and is affected by the surface morphology and roughness of the electrode surface. At a deposition temperature of 15°C, manganese oxide showed a needle-like appearance, a roughness of 60.0 nm, and a maximum specific capacitance of 225.3 Fg-1. The charging/discharging behavior of a supercapacitor was analyzed in 0.1 M Na 2SO4 aqueous electrolyte at various measuring temperatures and operating potential voltage ranges. The supercapacitor achieved a high energy density of 37.70 Whkg-1 in a 0.1 M Na2SO 4 electrolyte at 25°C in an operation range of 0 to 1.3 V.

File: 2_property_parser/abstract/2-s2.0-34247632281.txt
The ruthenium oxide-multiwalled carbon nanotubes composite (Ru-MWNTs) has been formed by ultrasonic synthesis process. The composite material was obtained by mixing aqueous solution of RuCl3 · 3H2O, active carbon and NaHCO3 under ultrasonic and heat treatment at 150 °C for 15 h. The Ru-MWNTs was characterized by XRD,TEM, electrochemical impedance spectroscopy (EIS) and cyclic voltammetry (CV). The results indicate that hydrous ruthenium oxide particles in an amorphous phase were deposited homogeneously on MWNTs. The composite electrode material has good super-capacitive behaviors in 1.0 mol · L-1 H 2SO4 electrolyte. The specific capacitance MWNTs electrode is 15.5 F · g-1. The specific capacitance of the composite is 100 F · g-1, which is four times higher than that of MWNTs. Electrochemical impedance spectroscopy results exhibit that the porous structure of the composite facilitates penetration of electrolyte and the rate capability is enhanced by introduction of hydrous ruthenium oxide.

File: 2_property_parser/abstract/2-s2.0-34248591513.txt
The self-discharge behaviour of supercapacitors is an important factor because it determines the duration time of stored energy on open circuit. For the supercapacitor technology with activated carbon and organic electrolyte, the self-discharge is based on two mechanisms [1]. The first is due to the diffusion of ions from regions of excess ionic concentration. The second is due to the leakage of charge across the double-layer at the electrolyte-carbon interfaces. This paper treats the modelling of the supercapacitors, which takes into account the self-discharge phenomenon. Supercapacitor characterization is presented and analyzed, particularly the behaviour of self-discharge. To establish the supercapacitor model parameters, it's proposed to supplement an existing equivalent circuit model [2] by adding some new elements, which can be, describe the supercapacitor self-discharge behaviour. Simulation and experimental results are presented and compared.

File: 2_property_parser/abstract/2-s2.0-34249723041.txt
We report on the development of highly attractive nanostructured samples derived from three-dimensional microfibrous carbon paper (MFCP) uniformly decorated with multi-walled carbon nanotubes (MWNTs). We were able to show that a standard electrochemical oxidation of these 3D-nanostructures, in nitric acid solution, leads to: (i) a remarkable increase of their specific surface area reaching 208 m2/g as compared to 71 m2/g for the untreated samples, (ii) a reversal in their wettability behavior (from hydrophobic to hydrophilic), and (iii) a significant enhancement of their electrochemical activity. The MWNTs-coated MFCP material is highly promising for supercapacitor applications as it exhibits high capacitance of 165 F/g. © 2007 Elsevier B.V. All rights reserved.

File: 2_property_parser/abstract/2-s2.0-34250214138.txt
α-MnO2 has been prepared by mechanochemical method, starting from equivalent KMnO4 and Mn(CH3COO)2. The electrochemical performance of MnO2 electrode was investigated by cyclic voltammograms, A.C. impedance, etc. The charge-discharge process of MnO2 supercapacitor in 6mol/L KOH was studied within 1.2V, at 200mA/g. The results suggest that the supercapacitor displays double layer capability at low potential, while pseudocapacitance properties at high potential; the electrochemical inert Mn3O4 formed mainly during the initial 40 charging and discharging processes. In the charge-discharge cycling, the pseudocapacitance properties disappeared gradually; the discharge curves were close to be linear, which indicating the characteristic of double-layer capability; the maximum capacitance of MnO 2 electrode was as high as 416F/g, retained 240F/g after 200 cycles; the equivalent series resistance (ESR) increased from 17Ω to 41Ω.

File: 2_property_parser/abstract/2-s2.0-34250324342.txt
In order to improve the capacitance of electric double layer capacitor with organic electrolytes, the effect of conductive material, the content of adhesives and pressure to the capacitance of supercapacitor are researched. Through the impedance spectra simulated with equivalent circuit, the relation of the content of conductive material and adhesives with the parameters is researched. The parameters include the resistance of electrode, polarization resistance, diffusion resistance, electric double layer capacitor, limiting capacitance and so on. The optimal content of conductive material and adhesives is defined. After being optimized, the working voltage, capacitance, cycle life and leak current are tested by CV and constant current charge/discharge. The working voltage of the supercapacitor in organic electrolyte has reached to 3 V. The specific capacitance of the supercapacitor is obtained as high as 31.78 F/g. The capacity attenuates by 1.26% after 5000 cycles.

File: 2_property_parser/abstract/2-s2.0-34347384439.txt
The pores of conventional ordered mesoporous carbons (OMCs) are usually over several micrometers in length, making it difficult for electrolyte access and ion diffusion to the deep pores of the carbon grains when they are used as the electrode of electrochemical double layer capacitors (EDLCs). We have synthesized an ordered mesoporous carbon with a much shorter pore length of 200-300 nm through a hard-template method. The electrochemical properties as an electrode material for EDLC were investigated in an alkaline solution in comparison with the conventional OMC. A maximum capacitance of 14 μF cm2 was obtained for this short pore length OMC (SOMC) in 6 M KOH solution compared with 10 μF cm2 of the conventional OMC. SOMC delivered much better capacity retention than the conventional OMC in lower concentration electrolyte solution. The superior performance of SOMCs was attributed to its having more entrances for electrolyte accessibility and a short pathway for rapid ion diffusion. © 2007 The Electrochemical Society.

File: 2_property_parser/abstract/2-s2.0-34447131742.txt
MHD generation is a direct generation of power, and it is a feasible high power microsecond pulse source. Supercapacitor is a new high power device. This paper propose a new method of using supercapacitor substitute high voltage pulse capacitor as energy storage device setting up high pulse magnetic field in the design of Explosively-driven MHD Generator; In the paper it gives the supercapacitor equivalent circuit model in the high pulse discharging application based on physical reasoning, the equivalent circuit model consists of R-C-L three elements, and at the same time the paper establishes the supercapacitor bank equivalent circuit in the high pulse discharging loop. It also gives the rules to calculate the size of supercapacitor bank, and proposes a management rules including charging method, voltage balancing device and temperature management for the supercapacitor energy storage system. According to the model and design that is given above, the supercapacitor bank discharging circuit is analyzed and calculated when the circuit belongs to oscillating and non-oscillating process respectively. At last, the discharging current of simulation between the high voltage pulse capacitor and supercapacitor is compared, and the simulation results shows that supercapacitor bank not only has a longer discharging time but also has smaller volume and less weight than the high voltage pulse capacitor when creating a same high discharging current, so it is feasible to use supercapacitor establishing high pulse magnetic field.

File: 2_property_parser/abstract/2-s2.0-34547357482.txt
Ultracapacitors, also referred to as supercapacitors, are being used into a wide range of applications, where their high power density enables them to supplement or replace batteries. They find use in consumer electronics devices, lighting, power tools, UPSs, windmills, hybrid vehicles, buses and trains, and industrial equipment and perform a variety of energy-storage and power-delivery functions. Maxwell Technologies is developing a high-voltage ultracapacitor module targeting burst power and UPS application, which is highly robust and will find application in the pitch system market as part of wind energy machines. Meanwhile, Advanced Analogic Technologies (AnalogicTech) has introduced a chip as the first supercapacitor charger IC. The AAT4620 is a P-channel current-limited MOSFET power switch for high-side load-switching applications in PC modem cards. The device integrates all the circuitry required to limit current, protect the PC card connector, continuously charge the capacitor, and notify the system.

File: 2_property_parser/abstract/2-s2.0-34547481518.txt
A symmetric redox supercapacitor has been fabricated based on n and p doped Poly(3,4-ethylenedioxythiophene)(PEDOT) coated on stainless steel (SS) electrodes. The characterization and performance of the supercapacitor has been studied by FTIR, Cyclic Voltammetry and AC Impedance spectroscopy. The supercapacitor showed a maximum specific capacitance of 121 F g-1 at a scan rate of 10 mV s-1. The time constant calculated for the supercapacitor through the active-reactive power behavior measurement was 12 milliseconds indicating the suitability of the system for efficient use at low frequency range. © 2007 Springer Science+Business Media, LLC.

File: 2_property_parser/abstract/2-s2.0-34548614162.txt
Manganese Dioxide was prepared by chemical reduction method with various anion reducing agent. The acidity-alkalinity of reagents had effect on the color of the samples from the experiments. TEM results indicated that MnO2 prepared were all of rod-like structures. The sample 1 reduced by NaHSO3 distributed equality, electrochemical measurement revealed that the sample 1 had the highest capacity, it showed good Capacitance Property in the voltage window (0-1.0 V) measured by CV. The specific capacitance of MnO2 is 237.39 F · g-1 at 5 mA · cm-2 at first cycle and 242.57 F · g-1 after 700 cycle, the loss of the capacitance was only 5.12%.

File: 2_property_parser/abstract/2-s2.0-34548694071.txt
Two types of carbon aerogel-based functional electrodes for supercapacitor applications are developed. To improve the electrochemical performance of the electrodes, carbon aerogels are doped with pseudocapacitive tin oxide either by impregnating tin oxide sol into resorcinol-formaldehyde (RF) wet gels (Method I), or by impregnating tin tetrachloride solution into carbon aerogel electrodes (Method II). The electrodes are heat-treated to 450 °C in air to activate the electrode surface and complete the oxidation of tin-precursors in the network structure of the aerogel. The effects of different impregnation methods on the physical/electrochemical properties of the composite electrodes are investigated. Microstructural and compositional variations of the electrodes with tin oxide doping are also examined by scanning electron microscopy and energy dispersive X-ray analysis. The tin oxide/carbon aerogel composite electrodes synthesized by both methods have similar specific capacitances (66-70 F g-1). Composite electrodes synthesized via Method II showed better cyclic stability compared with electrodes synthesized via Method I. © 2007 Elsevier B.V. All rights reserved.

File: 2_property_parser/abstract/2-s2.0-34748828085.txt
This paper proposes an innovative control strategy for a voltage-regulated dc hybrid power source employing polymer electrolyte membrane fuel cell as the main energy source and supercapacitors as the auxiliary power source for a distributed generation system. This strategy is based on a standard dc link voltage regulation, which is simpler than standard state machines used for hybrid source control, and free of chattering problems. Its originality lies in using only the storage device for supplying the energy required to achieve the dc link voltage regulation. Therefore, the main source of the hybrid system is considered as a standard load, working only in regenerative braking, to keep the storage device charged. The general structure of the studied system, the control principle of the hybrid source, the realization of the experimental bench, and the experimental validation are all presented. © 2007 IEEE.

File: 2_property_parser/abstract/2-s2.0-35248856374.txt
Carbon-supported MnO2 nanorods are synthesized using a microemulsion process and a manganese oxide/carbon (MnO2/C) composite is investigated for use in a supercapacitor. As shown by high-resolution transmission electron microscopy the 2 nm × 10 nm MnO2 nanorods are uniformly dispersed on the carbon surface. Cyclic voltammograms recorded for the MnO2/C composite electrode display ideal capacitive behaviour between -0.1 and 0.8 V (vs. saturated calomel electrode) with high reversibility. The specific capacitance of the MnO2/C composite electrode found to be 165 F g-1 and is estimated to be as high as 458 F g-1 for the MnO2. Based on cyclic voltammetric life-cycle tests, the MnO2/C composite electrode gives a highly stable and reversible performance for up to 10,000 cycles. © 2007 Elsevier B.V. All rights reserved.

File: 2_property_parser/abstract/2-s2.0-35248867793.txt
Two types of double-layer capacitors, based on carbon materials, were analysed: (1) an imaginary nano-capacitor assembled from single graphene sheets, separated by electrolyte layers (thickness of nanometers) and (2) a capacitor based on porous carbons. It has been shown that the maximum specific surface of a porous carbon material which may be used for the construction of a capacitor is ca. 2600 m2 g-1. The maximum energy density of an imaginary double-layer 'nano-capacitor', is close to 10 kJ kg-1 at a voltage of U = 1 V (aqueous electrolyte) of ca. 40-45 kJ kg-1 at U ≈ 2.3-2.5 V (organic electrolytes), and at the order of 100 kJ kg-1 at voltages close to 4 V (ionic liquids as electrolytes). The real device consists of porous electrodes and a separator, both soaked with the electrolyte, as well as current collectors. Consequently, the maximum electric capacity expressed versus the mass of the device (ca. 20-30 F g-1), is much smaller than the corresponding value expressed versus the mass of the carbon material (ca. 300 F g-1). In order to obtain the energy density of the device at a level of 100 kJ kg-1 (characteristic for the lead-acid battery), the capacitor with porous carbon electrodes should operate at voltages of ca. 4 V (ionic liquids as electrolytes). However, the specific power density of such a capacitor having an acceptable energy density (ca. 100 kJ kg-1) is relatively low (ca. 1 kW kg-1). © 2007 Elsevier B.V. All rights reserved.

File: 2_property_parser/abstract/2-s2.0-35348918313.txt
The paper introduces a simplified model, named "two branches mode", to characterize the electrical behaviour of the DLCs (Double Layer Capacitors). The new model is very similar to many others in literature from the circuital point of view, however the process of identification of its parameters is easier and faster. This new identification process can be followed in other some model proposed in literature. Experimental charge tests have been executed on supercapacitors of two different labels (Epcos and Maxwell) and size (between 100F to 600F). The experimental results and the performed simulations have been reported in order to verify the validity of the new identification proposed method. © 2007 IEEE.

File: 2_property_parser/abstract/2-s2.0-35748963533.txt
The objective of this study is to produce and test the hybrid valve-regulated Ultrabattery designed specifically for hybrid-electric vehicle duty, i.e., high-rate partial-state-of-charge operation. The Ultrabattery developed by CSIRO Energy Technology is a hybrid energy-storage device, which combines an asymmetric supercapacitor, and a lead-acid battery in one unit cells, taking the best from both technologies without the need for extra, expensive electronic controls. The capacitor will enhance the power and lifespan of the lead-acid battery as it acts as a buffer during high-rate discharging and charging. Consequently, this hybrid technology is able to provide and absorb charge rapidly during vehicle acceleration and braking. The work programme of this study is divided into two main parts, namely, field trial of prototype Ultrabatteries in a Honda Insight HEV and laboratory tests of prototype batteries. In this paper, the performance of prototype Ultrabatteries under different laboratory tests is reported. The evaluation of Ultrabatteries in terms of initial performance and cycling performance has been conducted at both CSIRO and Furukawa laboratories. The initial performance of prototype Ultrabatteries, such as capacity, power, cold cranking and self-discharge has been evaluated based upon the US FreedomCAR Battery Test Manual (DOE/ID-11069, October 2003). Results show that the Ultrabatteries meet, or exceed, respective targets of power, available energy, cold cranking and self-discharge set for both minimum and maximum power-assist HEVs. The cycling performance of prototype Ultrabatteries has been evaluated using: (i) simplified discharge and charge profile to simulate the driving conditions of micro-HEV; (ii) 42-V profile to simulate the driving conditions of mild-HEV and (iii) EUCAR and RHOLAB profiles to simulate the driving conditions of medium-HEV. For comparison purposes, nickel-metal-hydride (Ni-MH) cells, which are presently used in the Honda Insight HEV, have also been subjected to some of the above profiles (i.e., simplified discharge and charge profile and EUCAR profile). Although the Ultrabattery and a Ni-MH cell under EUCAR test profile are still on cycling, the outcomes to date show that the performance of these batteries and cells has been at least four times longer than that of the state-of-the art lead-acid cells or batteries. Excitingly, the performance of Ultrabatteries is proven to be comparable with that of the Ni-MH cells. © 2007 Elsevier B.V. All rights reserved.

File: 2_property_parser/abstract/2-s2.0-36549019096.txt
In this paper, the carbon aerogels derived from organic sol-gel process were prepared by means of ambient drying technique. Morphology and physical properties of the carbon aerogels were characterized by scanning electron microscopy (SEM) and N2 sorption isotherm. It was found that the carbon aerogels were porous materials with pearly network structure, the particle size of carbon aerogels increased with the increase of R/C ratio (molar ratio of resorcinol to catalyst). The BET surface areas of obtained carbon aerogels were in the range 600-1000 m2/g. Electrochemical performances of the carbon aerogels electrodes were studied by cyclic voltammetry, galvanostatic charge/discharge measurements and electrochemical impedance measurement. The results indicated that carbon aerogels electrodes had good electrochemical performance, high reversibility and high specific capacitance. Moreover, the utilization efficiency of carbon aerogels was promoted due to excellent electronic conductivity and extensive mesoporous network of carbon aerogels. The specific capacitance of the electrode is 183.6 F/g with R/C ratio 1500. In addition, the carbon aerogel electrode for the application of supercapacitor had low resistance, small leakage current and good electrical conductivity. © 2007 Elsevier B.V. All rights reserved.

File: 2_property_parser/abstract/2-s2.0-37349126605.txt
Spherical carbon aerogels (SCA) have been synthesized by a sol-gel process involving inverse emulsion polymerization of formaldehyde with 2, 4-dihydroxybenzoic acid with the aid of K2CO3 as a catalyst. The morphology and surface properties of the materials were characterized by scanning electron microscopy and nitrogen adsorption measurements. The influence of varying synthesis conditions, such as the drying method (supercritical drying or ambient drying) and catalyst concentration, on the specific capacitance of SCA when used as an electrode in supercapacitors was investigated. It was found that SCA synthesized with a molar ratio of 2, 4-dihydroxybenzoic acid to K2CO3 (nD/nC) of 100 with supercritical drying had the highest BET surface area of about 467 m2/g and a pore size centered at 2.5 nm. At a current load of 50 mA/g, a specific capacitance of 142 F/g was obtained using this sample. Supercapacitors based on SCA were found to exhibit good cycling stability and power density.

File: 2_property_parser/abstract/2-s2.0-38049110359.txt
Supercapacitors occupying a region between batteries and dielectric capacitors have been touted as a solution to the mismatch between the fast growth in power required by devices and the inability of batteries to efficiently discharge at high rates. Here, we report the electrochemical characterization of tubes-in-tube carbon nanostructures to investigate their application to supercapacitors. The average specific capacitance has been calculated for the cyclic voltammetric plots at 50 mV/s. The tubes-in-tube multiwalled carbon nanotubes consisting of outer nanotubes with an average outer diameter of 50 nm and inner nanotubes with diameters in the range of 3-10 nm exhibit an average capacitance of 203 F/g and a specific capacitance of 315 F/g at 0.35 V in 0.5 mol/L H2SO4. Pure electrostatic attraction in the double layer and faradic reaction in the pseudocapacitor are responsible for the supercapacitance. The specific surface area of the samples characterized by a nitrogen isotherm at 77 K reveals that the higher supercapacitance can be realized by modifying the pore size, pore-size distribution, and conductivity of the carbon nanomaterials. © 2007 American Chemical Society.

File: 2_property_parser/abstract/2-s2.0-38349137727.txt
Hybrid films of polyaniline (PANI) and manganese oxide (MnOx) were obtained through potentiodynamic deposition from solutions of aniline and MnSO4 at pH 5.6. The hybrid films demonstrated characteristic redox behaviors of PANI in acidic aqueous solution. Characterization of the hybrid films by XRD indicated the amorphous nature of MnOx in the films in which manganese existed in oxidation states of +2, +3 and +4, based on XPS measurement. Hybrid film of PANI and MnOx, PM120 obtained from the solution of 0.1 M aniline and 120 mM Mn2+ displayed a well opened nanofibrous structure which showed an 44% increase in specific capacitance from that of PANI (408 F g-1) to 588 F g-1, measured at 1.0 mA cm-2 in 1 M NaNO3 (pH 1). The hybrid film kept more than 90% of its capacitance after 1000 charging-discharging cycles, with a coulombic efficiency of 98%. The specific capacitance of a symmetric capacitor using PM120 as the electrodes is 112 F g-1. © 2007 Elsevier Ltd. All rights reserved.

File: 2_property_parser/abstract/2-s2.0-38849092683.txt
A symmetrical (p/p) supercapacitor has been fabricated by making use of activated carbon (AC)-poly-ethylenedioxythiophene (PEDPT)-composite electrodes for the first time. The composite electrodes have been prepared via electrochemical deposition of β-napthalenesulphonate doped PEDPT onto AC electrodes. The characteristics of the electrodes and the fabricated supercapacitor have been investigated using cyclic voltammetry (CV) and AC impedance spectroscopy. The electrodes show a maximum specific capacitance of 158 Fg-1 at a scan rate of 10 mV s_1. This indicates that the in situ electro-polymerization of ethylenedioxythiophene (EDPT) onto AC could improve the performance of carbon electrodes for use in supercapacitors. © 2007 Wiley Periodicals, Inc.

File: 2_property_parser/abstract/2-s2.0-39749176563.txt
A nanostructured manganese dioxide electrode material was prepared using a solid-reaction route starting with MnCl2·4H2O and NH4HCO3, and its electrochemical performance as a positive electrode for MnO2/activated carbon hybrid supercapacitor with 1 mol·L-1 LiOH electrolyte was reported. The material was proved to be a mixture of nanostructured γ-MnO2 and α-MnO 2 containing some bound water in the structure, which was characterized by X-ray diffraction analysis, infrared spectrum analysis, and transmission electron microscope observation. Electrochemical properties of the MnO2 electrode and the MnO2/AC capacitor were investigated by cyclic voltammetry, ac impedance and galvanostatic charge/discharge methods. Experimental results showed that the MnO2 electrode exhibited faradaic pseudocapacitance behavior and higher specific capacitance in 1 mol·L-1 LiOH electrolyte. The MnO2/AC hybrid capacitor with 1 mol·L-1 LiOH electrolyte presented excellent rate charge/discharge ability and cyclic stability. © 2008 SIOC, CAS, & Wiley-VCH Verlag GmbH & Co. KGaA.

File: 2_property_parser/abstract/2-s2.0-41949104333.txt
Manganese dioxide has been synthesized by a new simple self-reacting microemulsion method. The synthesized MnO2 has been found to be amorphous structure containing a moderate amount of water by X-ray diffraction, Fourier transform infrared spectroscopy and thermogravimetric analysis. Particles in a spherical shape with about 4 nm in diameter have been observed by transmission electron microscopy. Cyclic voltammetic tests have been performed between -0.5 and 0.5 V versus Hg/Hg2SO4 in 1 mol L-1 Na2SO4 solution at sweep rates up to 50 mV s-1. A specific capacitance value as high as 246.2 F g-1 was obtained, which was much higher than 146.5 F g-1 of MnO2 prepared by chemical co-precipitation. After 600 cycles, only 6% decrease of specific capacitance was measured which indicated that such a material possesses good cycling property. © 2008 Elsevier B.V. All rights reserved.

File: 2_property_parser/abstract/2-s2.0-42149165475.txt
The characteristics of an all solid state supercapacitor based on polyaniline (Pani)-Al2O3 coating on aluminium alloy 2024 (Al-2024) surface prepared by the constant current method have been investigated. Three stages are observed in the potential- electrolysis time relation for the simultaneous preparation of the dielectric layer and the conducting polymer on the aluminium foil. The deposition of polyaniline film has been confirmed by cyclic voltammetry. The solid state capacitor has been studied by AC impedance spectroscopy and the capacitive behaviour of the cell is discussed in terms of Nyquist plots, complex capacitance and complex power. The study revealed that the capacitor has comparatively good capacitance, ranging from 450 to 600nF/cm2, a low time constant and also very low resistance. The normalized reactive power, |Q|/|S| and active power |P|/|S| versus frequency plot for the solid state capacitor allow an overview of the whole frequency behaviour of the supercapcitors, ranging from a pure resistance at high frequency to a pure capacitance at low frequency. When a capacitor is used as a source stiffening capacitor and is buffering the supply by delivering initial current, a lower RC time constant allows delivering significantly more current. So this type of solid-state capacitor can be used for the DC-DC converter modules.
