Repository: tikam24/supercapacitor_database

# supercapacitor_database
 Supercapacitor database generated from scientific literature

File: 2_property_parser/abstract/2-s2.0-42149191307.txt
Multi-walled carbon nanotubes (MWNTs)/polyaniline (PANI) composite materials were prepared by in-situ chemical oxidative polymerization of an aniline solution containing well-dispersed MWNTs. The supercapacitive behaviors of these composite materials were investigated with cyclic voltammetry (CV), charge-discharge tests, and ac impedance spectroscopy, respectively. The composites based on the charge-transfer complex between well-dispersed MWNTs and PANI matrixes show much higher specific capacitance, better thermal stability, lower resistance, and were more promising for applications in supercapacitors than a pure PANI electrode. The highest specific capacitance value of 224 Fg-1 was obtained for the MWNTs/PANI composite materials containing MWNTs of 0.8 wt%. The improvement mechanisms of the capacitance of the composite materials were also discussed in detail. © 2008 Springer Science+Business Media, LLC.

File: 2_property_parser/abstract/2-s2.0-42449121887.txt
Water soluble phenol-formaldehyde resin was prepared from phenol and formaldehyde through a two-step alkaline catalytic reaction, and sodium hydroxide was added as catalyst. Mesoporous carbon was obtained by decomposition of the phenol-formaldehyde resin at a high temperature. Then the product was activated in 2.5 mol·L-1 HNO3. Physical properties of the product were characterized by infrared spectrometer (IR) and scanning electron microscopy (SEM) and porosity measurements. The results showed that activation resulted in a lower specific surface area and broader pore size distribution. On the other hand, activated carbon treated in HNO3 increased the content of oxygen-containing functional groups, which increased the effective surface area. The activated carbon demonstrated good electrochemical performance in KOH electrolyte. The specific capacitance was approximately 250 F·g-1.

File: 2_property_parser/abstract/2-s2.0-42549099604.txt
Conducting composite polymers consisting of Polypyrrole (PPy) and Polyaniline (Pani) were synthesized successfully using galvanostatic technique in the corresponding monomer solution. The properties of electrochemical super-capacitor assembled with conducting polymers were investigated by cyclic voltammetry, charging-discharging cycles and electrochemical impedance spectroscopy. The result has shown that the capacitor properties depend heavily on the deposit order: the composite polymers with PPy as the primer have better capacitive than that with Pani as the primer. The specific capacitance of stainless steel/PPy/Pani and stainless steel/PPy/Pani/PPy electrodes is far higher (up to 196.08 F/g and 212.53 F/g) than that of pure conducting polymers or other composite polymers.

File: 2_property_parser/abstract/2-s2.0-42549112990.txt
Commercial supercapacitors cells available at this time on the market reach a capacitance value as high as 5000 F at a rated voltage of 2.5 V, with specific power of about 2kW/kg(l) and specific energy of about 4Wh/kg(l). Advance in the supercapacitor manufacturing is needed for lower product price and further performance improvement. Short description of the manufacturing technology of supercapacitors based on carbon electrodes used at this time, and of recent research results and tendencies existing in the literature are presented. Initial results from research and development work on supercapacitors started in the country have been included in the paper. © 2006 IEEE.

File: 2_property_parser/abstract/2-s2.0-42949121511.txt
Carbon nanotubes with larger inner diameter were synthesized by the chemical vapor deposition of carbon monoxide (CO) on iron catalyst using H2S as promoting agent. It is found that the structure and morphology of carbon nanotubes can be tailored, to some degree, by varying the experimental conditions such as precursor components and process parameters. The results show that the presence of H2S may play key role for growing Y-branched carbon nanotubes. The products were characterized by SEM, TEM, and Raman spectroscopy, respectively. Furthermore, the obtained carbon nanotubes were explored as electrode materials for supercapacitor. © 2006 The Nonferrous Metals Society of China.

File: 2_property_parser/abstract/2-s2.0-42949132145.txt
LiAl0.23Mn1.77O4 was synthesized by high temperature solid-state reaction. The structure and morphology of LiAl0.23Mn1.77O4 were characterized by X-ray diffraction (XRD), scanning electron microscope (SEM) and energy dispersive X-ray spectroscopy (EDS). The supercapacitive performances of LiAl0.23Mn1.77O4 materials were studied using galvanostatic charge/discharge measurements, cyclic voltammetry (CV) and electrochemical impedance spectroscopy (EIS) methods in 2 mol L-1 (NH4)2SO4 solution. The results show that the LiAl0.23Mn1.77O4 electrode exhibits typical supercapacitive characteristics in aqueous (NH4)2SO4 electrolyte. The specific capacitance is up to 185 F g-1 at current density of 2 mA cm-2. The ohmic resistance (Rsol) is only 0.22 Ω. Besides, the electrodes showed a stable cycle life in the potential range of 0-1.0 V and retained 93% of initial specific capacitance over 100 cycles. © 2008 Elsevier B.V. All rights reserved.

File: 2_property_parser/abstract/2-s2.0-43249095485.txt
This paper reviews the electric double layer capacitor equivalent circuit model, gives an electrical double layer capacitor model in moderate and small power application, and proposes a new parameter identification method. Experiments of an electric double layer super capacitor are performed, and simulation is also performed according to the model parameter that is identified based on the method; Simulation and experimental results show that the model can accurately describe the electric double layer capacitor characteristic in moderate and small application.

File: 2_property_parser/abstract/2-s2.0-43649100417.txt
A new type of supercapacitor was constructed by using carbon nanofibers (CNFs) and DAAQ (1,5-diaminoanfhraquinone) oligomer. DAAQ was deposited on the carbon nanofibers by chemical polymerization with ammonium peroxodisulfate ((NH4J2S2O8) as oxidant in the 0.1 M H2SO4. Polymerization reaction was carried out with constant sonication. From the analysis, it is clear that surface of carbon nanofibers was quite uniformly coated with DAAQ. The performance characteristics of the supercapacitors have been evaluated using Cyclic Voltammetry. CNFs/DAAQ based composite electrode showed relatively good electrochemical behaviors in acidic electrolyte system. CNFs/DAAQ composite electrode showed relatively good capacitance (7 Ah/kg) compared to conventional capacitors in the range of-0.4-0.4 V. © 2006 IEEE.

File: 2_property_parser/abstract/2-s2.0-43749091060.txt
Arrays of multi-segmented hybrid nanostructures of carbon nanotube and gold nanowires have been synthesized using a combination of chemical vapour deposition and electrodeposition methods and we further demonstrate that ultra-high power electrochemical double layer capacitors can be engineered using these hybrid nanowires, resulting in very high power densities. © The Royal Society of Chemistry.

File: 2_property_parser/abstract/2-s2.0-43849093007.txt
Present work explored a room temperature, simple and low cost chemical route for the cobalt oxide film onto copper substrate from cobalt chloride (CoCl2·6H2O) precursor and characterization for its structural and electrochemical properties for supercapacitor application. The morphology and crystal structure of the film were investigated by scanning electron microscopy and X-ray diffraction techniques, respectively. The electrochemical supercapacitive properties of cobalt oxide film were evaluated using cyclic voltammetry and galvanostatic charge-discharge methods. The film showed maximum specific capacitance of (165 F/g) in 1.0 M aqueous KOH electrolyte at scan rate 10 mV/s. © 2008 Elsevier B.V. All rights reserved.

File: 2_property_parser/abstract/2-s2.0-44249117885.txt
LiCoPO4 nanoparticles were precipitated from polyethylene glycol solution of lithium acetate, cobalt acetate, and ammonium dihydrogen phosphate by refluxing at 250 °C for 35 h. The resultant powder samples were heated at 800 °C for different time periods of 2 and 4 h to study the effect of annealing time on the growth of samples. The X-ray diffraction pattern of the obtained samples exhibited olivine phase. The scanning electron microscopic images of dried powder sample and samples heated at 800 °C for 2 and 4 h showed a homogenous orthorhombic morphology with a particle size of few nanometers range. For the first time, orthorhombic olivine was introduced as positive electrode for a hybrid electrochemical supercapacitor cell with carbon nanofoam as negative electrode in 1 M LiClO4 in ethylene carbonate and propylene carbonate (1:1 in volume) solution. A sloping voltage profile of 2 to 0 V is observed for all the three hybrid cells. From the impedance results, we inferred that LiCoPO4 nanoparticles synthesized by polyol process offers less resistance than lithium titanium oxide. According to the results of electrochemical testing for the first time, maximum power density of 192 W/kg at 11 Wh/kg energy density was obtained for LiCoPO4 nanoparticles annealed at 800 °C for 2 h. The dried sample and the sample heated at 800 °C for 2 and 4 h exhibited high capacitances of 5, 19, and 4 F/g, respectively, with an excellent rate capability over 1,000 cycles. © 2007 Springer-Verlag.

File: 2_property_parser/abstract/2-s2.0-44649168178.txt
The preparation of composites of precise metal oxides/conducting polymers is important in studies of supercapacitors. In this work, a three-dimensional matrix of poly(3,4-ethylenedioxythiophene)-poly(styrene sulfonic acid)-polyaniline (PEDOT-PSS-PANI) was prepared by interfacial polymerization of ANI into PEDOT-PSS. Conductivity was enhanced by incorporating of PANI into PEDOT-PSS because of the decrease in the distance for electron shuttling along the conjugated polymeric chain. Composite electrodes were prepared by the electrodeposition of manganese dioxide (MnO2) in a PEDOT-PSS-PANI three-dimensional matrix. The electrodes were characterized by field emission scanning electron microscopy (FE-SEM), X-ray photoelectron spectroscopy (XPS), and cyclic voltammetry techniques. The results show a significant improvement in the specific capacitance of the composite electrode. For PEDOT-PSS the specific capacitance was of 0.23 F g-1, while PEDOT-PSS-PANI and PEDOT-PSS-PANI-MnO2 displayed values of 6.7 and 61.5 F g-1, respectively. When only considering the MnO2 mass, the composite had the specific capacitance of 372 F g-1. The composite also had an excellent cyclic performance. © 2008 Elsevier B.V. All rights reserved.

File: 2_property_parser/abstract/2-s2.0-45149092319.txt
This paper studies a hybrid power system for transportation applications, i.e., fuel cell/ultracapacitor hybrid powertrain. First, the characteristics of fuel cell and ultracapacitor as power sources are summarized. Then the configurations of the hybrid fuel cell powertrains are presented. Finally, example hybrid powertrains are designed and simulated using Simplorer. The simulation results indicate that ultracapacitors can effectively assist the fuel cell to meet the vehicle power demands and help achieve a better performance and a higher fuel economy. © The Electrochemical Society.

File: 2_property_parser/abstract/2-s2.0-45149092884.txt
This paper presents the supercapacitor characterization for hybrid vehicle applications. This characterization takes into account frequency, voltage and temperature variations. The frequencies dependence is mainly caused by the dynamics of the ions in the electrolyte. With high frequencies, the ions do not have time to reach the surfaces not easily accessible, located deeply in the pores which causes a reduction of the capacitance and equivalent series resistance with the frequency. To take in to account these effects in supercapacitor modeling, it is necessary to characterize them in experiments according to the electric, thermal and frequency constraints. © 2006 IEEE.

File: 2_property_parser/abstract/2-s2.0-45149093986.txt
A step-up converter is described to interface the low, poorly regulated fuel cell output voltage (70-120 V) with the higher voltage supercapacitor bank and traction drive system on a small fuel cell powered electric vehicle. The paper focuses on the design of an interleaved boost converter, in particular comparing a two inductor circuit with an alternative topology comprising a single inductor plus interphase transformer (IPT). Whilst the two circuits have identical inductive stored energies, the lower AC excitation of the inductor in the IPT topology offers performance benefits. © 2006 IEEE.

File: 2_property_parser/abstract/2-s2.0-45249096911.txt
Wireless autonomous sensors that harvest ambient energy are attractive solutions, due to their convenience and economic benefits. A number of wireless autonomous sensor platforms which consume less than 100μW under duty-cycled operation are available. Energy harvesting technology (including photovoltaics, vibration harvesters, and thermoelectrics) can be used to power autonomous sensors. A developed system is presented that uses a photovoltaic module to efficiently charge a supercapacitor, which in turn provides energy to a microcontroller-based autonomous sensing platform. The embedded software on the node is structured around a framework in which equal precedent is given to each aspect of the sensor node through the inclusion of distinct software stacks for energy management and sensor processing. This promotes structured and modular design, allowing for efficient code reuse and encourages the standardisation of interchangeable protocols.

File: 2_property_parser/abstract/2-s2.0-45449095183.txt
Nickel oxides on carbon nanotube electrodes (NiOx/CNT electrodes) are prepared by depositing Ni(OH)2 electrochemically onto carbon nanotube (CNT) film substrates with subsequent heating to 300 °C. Compared with the as deposited Ni(OH)2 on CNT film substrates (Ni(OH)2/CNT electrodes), the 300 °C heat treated electrode shows much high rate capability, which makes it suitable as an electrode in supercapacitor applications. X-ray photoelectron spectroscopy shows that the pseudocapacitance of the NiOx/CNT electrodes in a 1 M KOH solution originates from redox reactions of NiOx/NiOxOH and Ni(OH)2/NiOOH. The 8.9 wt.% NiOx in the NiOx/CNT electrode shows a NiOx-normalized specific capacitance of 1701 F g-1 with excellent high rate capability due to the 3-dimensional nanoporous network structure with an extremely thin NiOx layer on the CNT film substrate. On the other hand, the 36.6 wt.% NiOx/CNT electrode has a maximum geometric and volumetric capacitance of 127 mF cm-2 and 254 F cc-1, respectively, with a specific capacitance of 671 F g-1, which is much lower than that of the 8.9% NiOx electrode. This decrease in specific capacitance of the high wt.% NiOx/CNT electrodes can be attributed to the dead volume of the oxides, high equivalent series resistance for a heavier deposit, and the ineffective ionic transportation caused by the destruction of the 3-dimensional network structure. Deconvolution analysis of the cyclic voltammograms reveals that the rate capability of the NiOx/CNT electrodes is adversely affected by the redox reaction of Ni(OH)2, while the adverse effects from the reaction of NiOx is insignificant. © 2008 Elsevier B.V.

File: 2_property_parser/abstract/2-s2.0-45549122291.txt
For the first time activated carbon nanobeads have been synthesized for supercapacitor applications by a simple pyrolysis technique. TEM analysis suggests the size of the carbon nanobeads are around 40 nm and XRD measurement reveals an amorphous structure. The average surface area of the nanobeads by BET studies is measured to be 79.6 m2/g, which is higher than the previously reported values. This cell shows an excellent cycleability successfully cycled more than 100,000 cycles and with minimum IR drop. It is suggested that this carbon nanobeads may be used as an active electrode material for supercapacitor applications. © 2008 Elsevier B.V. All rights reserved.

File: 2_property_parser/abstract/2-s2.0-45749099278.txt
This document describes a first-principles-based mathematical model developed to predict the voltage-capacity behavior of batteries having hybrid cathodes comprising a mixture of carbon monofluoride (CFx) and silver vanadium oxide (SVO). These batteries typically operate at moderate rates of discharge, lasting several years. The model presented here is an accurate tool for design optimization and performance prediction of batteries under current drains that encompass both the application rate and accelerated testing. copyright The Electrochemical Society.

File: 2_property_parser/abstract/2-s2.0-45749127834.txt
LiCoO2 is used as a cathode material in most commercial lithium-ion batteries. Of the phases formed upon Li-removal the P3 phase has been only reported in the chemically delithiated materials. In this paper we compared LixCoO2 produced by chemical and electrochemical methods. P3 phase was found in both chemically and electrochemically delithiated specimens. We investigate the phases formed at elevated temperatures by X-ray diffraction and electron microscopy. Above approximate 200°C Li xCoO2 decomposed into fine Co3O4 and LiCoO2 particles. copyright The Electrochemical Society.

File: 2_property_parser/abstract/2-s2.0-45749131015.txt
Lithium insertion in carbon microspheres takes place by irreversible attachment to the border of graphene layers and/or in the vicinity of hydrogen-carbon bonds, reversible intercalation between disorderly-stacked graphene layers, and lithium adsorption on the pore surfaces. As compared with lithium, the lower stability of the passivating films and sodium-carbon compounds usually leads a poorer reversible insertion of sodium. Surface modification of carbon microspheres with citric acid improves reversible insertion by the loss of porosity (up to ca. 300 mAhg-1 for sodium insertion). Impregnation with tin oxide leads to higher insertion capacities penalized by a poorer retention. copyright The Electrochemical Society.

File: 2_property_parser/abstract/2-s2.0-45749147428.txt
A blend of Li2RuO3 and carbon-coated LiFePO 4 is examined as a low impedance cathode for high power lithium-ion microbatteries. A lithium metal cell with a composite positive electrode of LiFePO4/C and Li2RuO3 showed a greater specific capacity and specific energy at IC discharge than at C/5. A specific capacity of 145 mAh/g was observed for the blend of 40% Li2RuO3 and 60% LiFePO4/C when discharged at C/5, whereas 160 mAh/g was observed for 1C discharge rate. Discharge rates greater than 1C showed progressively decreased specific capacities. copyright The Electrochemical Society.

File: 2_property_parser/abstract/2-s2.0-45849099472.txt
The mechanism leading to capacitance fading upon cycling of MnO 2·nH2O and MnFe2O4 supercapacitors have been studied by using electrochemical characterization and in-situ synchrotron X-ray diffraction. For both supercapacitors, the cycling stability was found to be significantly increased by either reducing charge/discharge rate or increasing dilution ratio with acetylene carbon additive in the electrode. In addition, MnFe2O4 exhibits smaller volume variation during charge/discharge, and its electrodes show superior cycling stability than the MnO2·nH2O ones. It is proposed that the capacitance fading mainly arises from mechanical failure of the electrode structure caused by the volume variation-induced stress, leading to losing contact between the oxide particles and conducting acetylene black and/or detachment of the oxide particles from the electrode matrix. copyright The Electrochemical Society.

File: 2_property_parser/abstract/2-s2.0-46149107932.txt
New consumer requirements to modern cars have resulted in developing an integrated starter-generator. This multifunctional and multiconnected system is of great interest for commercial application. The results of this integrated starter-generator modeling in the starter and generator modes are given in this paper. The realization of the proposed control circuit is described on a mathematical model.

File: 2_property_parser/abstract/2-s2.0-46149124763.txt
The paper presents a variable speed stand alone generating system. Such system called also as adjustable speed generating system is a modern technique that has great number of advantages over conventional synchronous generator driven with constant speed. In the adjustable speed generating system the prime mover drives a permanent magnet generator producing variable frequency and amplitude AC voltage. The variable voltage is conditioned by an AC/AC power electronic converter providing high quality multiphase AC sinusoidal voltage. The decoupling of the speed of the generator and output voltage frequency provides new way for optimizing prime mover like reducing of rated power, weight, emission and size and other optimization activities. In such generating systems prime mover speed control strategy is very important subject of investigation. The paper shows methods of control speed in stand alone adjustable speed generating systems. The paper presents performance of variable speed generating system according to implemented methods of speed control. The generating system was also equipped with additional controlled energy storage system made from supercapacitor bank. Energy provided by the supercapacitors allows to achieve good performance of the generating system during transient states. A simulation tests preliminary verifier developed methods of speed control, whereas presented laboratory tests results of the variable speed generating system with/without supercapacitor controlled energy storage system validates quality of the output voltage during transient states caused by steps of load.

File: 2_property_parser/abstract/2-s2.0-46249091874.txt
The given paper deals with uninterruptible power supplies utilizing supercapacitors (ultracapacitors) at the beginning of the work. Different kinds of power supplies, and today's available energy storages are briefly described and compared. Various opportunities of supercapacitor implementation are discussed, pros and cons are compared and recommendations for further practical work given as well. © 2006 IEEE.

File: 2_property_parser/abstract/2-s2.0-4644219824.txt
Supramolecular conducting oligomeric 1,5-diaminoanthraquinone (DAAQ)-based all solid-state redox supercapacitors have been fabricated with the solid polymer electrolyte, poly vinyl alcohol (PVA)-H3PO4 blend and polymeric gel electrolyte poly methyl methacrylate (PMMA)-ethylene carbonate (EC)-propylene carbonate (PC)-tetra ethyl ammonium perchlorate (TEAClO 4) system. The films of gel electrolyte of the optimized composition PMMA (35wt.%)-EC:PC (1:1 v/v)-1M TEAClO4 and polymer electrolyte PVA-H3PO4 (50:50 w/w) blend exhibited high ionic conductivity (10-4 to 10-3Scm-1 at room temperature) with good mechanical strength, suitable for application in electrochemical supercapacitors. The capacitors have been characterized using a.c. impedance spectroscopy, linear sweep voltammetry and prolonged cyclic test. The maximum capacitance value of 3.7-5.4mFcm-2 (equivalent to single electrode capacitance 125-184Fg-1 of DAAQ electrode) has been observed for the PMMA-gel electrolyte based capacitor. This corresponds to the energy density 92-135Whkg-1. System based on the proton-conducting PVA-H3PO4 polymer blend, however has relatively lower capacitance of 1.1-4.0mFcm-2 (equivalent to single electrode capacitance of 36-136Fg-1). © 2004 Elsevier B.V. All rights reserved.

File: 2_property_parser/abstract/2-s2.0-48349144984.txt
A converter topology suitable for bidirectional power flow control between a supercapacitor bank and a stiff voltage source is presented. Main feature of the topology is the reduced ratings of the solid state devices used in the converter, as compared to conventional solutions. For the same capabilities in terms of energy extraction, reduction of up to 50% in the ratings of the silicon switching devices is achieved. Both simulations and experiments are performed to validate the principle. © 2007 IEEE.

File: 2_property_parser/abstract/2-s2.0-48749117882.txt
Polyaniline nanofibers doped with citric acid was prepared by a novel surfactant-assisted dilute polymerization technique. It was possible to synthesize polyaniline nanofibers without using any organic solvent by easier pathway. Polyaniline salt was characterized by conductivity, FTIR, and X-ray diffraction studies. The specific capacitance behavior of the polyaniline nanofibers was characterized using cyclic voltammetry which exhibits highest specific capacitance of 298Fg-1. The morphology of the obtained nanofibers was characterized by SEM studies. So, these kinds of specific properties of polyaniline nanofibers could be beneficial to the development of energy storage devices. Copyright © 2008 John Wiley & Sons, Ltd.

File: 2_property_parser/abstract/2-s2.0-49249099222.txt
Supercapacitors can provide the transient power that the cranking need in low temperature. Aiming to reduce the volume of lead acid battery and the cost of the power system, supercapacitor and lead acid battery hybrid systems are investigated as power sources for diesel engine cold starting by using cold starting test and road test. This paper focuses on the requirement of capacitance and effective series resistance of supercapacitor in hybrid system. Different combinations of batteries and supercapacitors are tested for suitable solution. The lab result proves that the internal resistance of supercapacitor is the key to enhance the cold cranking capacity. The experiment in lab and the final road test, prove the aqueous C/C supercapacitor and battery hybrid systems to be valid and economical. About 5000 sets have been installed on commercial vehicle from 2006. © 2008 IEEE.

File: 2_property_parser/abstract/2-s2.0-49249109010.txt
This paper proposes a line-interactive fuel-cell-powered uninterruptible-power-supply system. A three-port bidirectional converter connects a fuel cell and a supercapacitor to a grid-interfacing inverter. The system can operate in both stand-alone and grid-connected modes. Moreover, an active filtering function is integrated into the system. It is shown that a supercapacitor can serve as both an active and a reactive energy storage and can buffer the periodical low-frequency ripple in the requested power. For connecting the system to the utility grid, a high-performance single-phase phase-locked loop that incorporates an orthogonal filter is presented. Resonant controllers for both the voltage and current regulations eliminate steady-state error and implement selective harmonic compensation. Simulation and experimental results are provided to show the feasibility of the proposed system and the effectiveness of the control methods. © 2008 IEEE.

File: 2_property_parser/abstract/2-s2.0-50049112574.txt
This paper proposes a wind power generation system composed of a wind turbine generator, a hydrogen generation device, and an energy capacitor system (ECS), which are controlled cooperatively. It can supply the electric power with low fluctuation to the electric power system as well as generates hydrogen constantly. The output of wind turbine generators, in general, fluctuate greatly due to wind speed variations. In the proposed system, ECS composed of electric double layer capacitor (EDLC) and power electronics devices is used for smoothing the fluctuating output from the wind generator and supplying electrical power with low fluctuation to the power system. On the other hand, an electrolyzer is used to generate hydrogen constantly from the smoothed wind generator output. The effectiveness of the proposed system is verified by the simulation analyses using MATLAB.

File: 2_property_parser/abstract/2-s2.0-50049134628.txt
A hybrid energy storage system has been proposed using supercapacitor and compressed air [1] in order to store energy from photovoltaic panels. A simulation model is developed using Energetic Macroscopic Representation. Such a description can be used to deduce new control laws of the hybrid storage system using specific inversion rules. The simulation model is validated by comparison with experimental results. ©2007 IEEE.

File: 2_property_parser/abstract/2-s2.0-51049087677.txt
In this paper, a traction system useful for an autonomous Electric Vehicle of individual use is described. The developed system is constituted in a first approach by two different power sources: one is constituted by batteries or by fuel cells, and the other by supercapacitors. This paper describes a technical solution joining and accomplishing the usage of two energy storage systems in the same traction system. In the developed system, the supercapacitors run as element that store energy temporarily and that can be used to retrieve energy. Starting from the functional characteristics of typical electrical vehicles and characterization of a typical routing profile, the energy consumption is obtained. In order to characterize and design the system, this is described in detail, namely the supercapacitors models, the battery, the power converters and the implemented strategy of control. According to the obtained results, a control strategy that allows an effective management of the stored energy in the system regarding the vehicle's optimal functioning and increasing its autonomy is also presented and discussed. Based on experimental and simulation results, the advantages and disadvantages of the proposed solution are presented.

File: 2_property_parser/abstract/2-s2.0-51049107224.txt
The aim of this paper is to present a new topology of a matrix power converter for conditioning the current and voltage behaviour of embarked energy sources used in electrical vehicles. The fuel cells together with supercapacitors have been chosen as the power supply. The originality of the proposed matrix converter is its topology and that it is controlled as set of classic converters, for each load to be supplied. The main advantage of such a topology is the suppression of the constant DC bus of the vehicle. This converter is controlled as a set of the following different converters: 2 inverters for supplying the PMSM by the fuel cell (FC) or supercapacitor (SC), two H-bridges for supplying the PMDCM by the FC or SC, two boost DC-DC converters by the FC or SC and finally 2 DC-DC converters for supplying the auxiliaries. Each converter needs a specific type of switch to be adopted.

File: 2_property_parser/abstract/2-s2.0-51049115097.txt
The real drawback of the concept of electrical generator sets (EGS) with variable speed is the enginegenerator dynamics at sudden load change from low to high. The analysis of dynamic behavior presented in this paper proves that the disadvantageous dynamical properties of EGS concepts with variable speed of engine can be improved by using an energy storage element. This paper give results of design of the bi-directional dc-dc converters for energy buffer with supercapacitors and also demonstrates the results of dynamic behavior EGS with energy buffer.

File: 2_property_parser/abstract/2-s2.0-51249089905.txt
The present article demonstrates the use of low-cost electrochemically synthesized hydrophilic and nanocrystalline tin oxide film electrodes at room temperature in dye-sensitized solar cells and electrochemical supercapacitors. A mixed phase of tin instead of single phase composed of uniformly distributed irregular spherical grains in a nanometer regime scale was obtained. Tin oxide film electrode showed efficient photoperformance when subjected to dye-sensitized solar cells. The interfacial and specific capacitances of 118.4 μF/cm2 and 43.07 F/g, respectively, in 0.1 M NaOH electrolyte were confirmed from cyclic-voltammetry measurement. © 2007 Elsevier B.V. All rights reserved.

File: 2_property_parser/abstract/2-s2.0-51449112468.txt
Mesoporous carbon (MoC), preparedbythe template method from phenol resin, commercial mesoporous carbon fiber (ACF) and microporous activated carbon (MiC) were heat-treated under 1200°C in nitrogen. The samples before and after high temperature heat treatment (HTT) were used as electrodes in 30% KOH electrolyte for supercapacitor. The structure and electrochemical properties of these samples were characterized by X-ray diffraction (XRD), galvanotactic charge-discharge, cyclic voltammetry (CV) and electrochemical impedance spectra, respectively. Results showed that HTT caused a remarkable increase of mesoporous ratio in texture accompanied with a significant reduction of surface area. After HTT, the layer-layer space among graphite crystallite decreased and the degree of graphitization was improved. The capacitance values of mesoporous carbons increased and a more stable tendency for specific capacitance was obtained compared with the contrary performance of MiC-1200. The cyclic voltammetry of the samples at different sweep rates was close to the rectangular shape, which represented the lower ESR and higher power density. It was also found that high temperature treatment could improve the electrical conductivity and decrease the impedance of the electrode remarkably. The improved specific capacitance and thebetter conductivity ofmesoporous carbons could be ascribedto the expanding and reorganization of crystallite structure as well as increase of mesopore ratio. Crown Copyright © 2008 Published by Elsevier B.V. All rights reserved.

File: 2_property_parser/abstract/2-s2.0-51649123272.txt
This paper analyzes the procedure of charging a supercapacitor bank from low voltage with an induction machine and inverter. Specifically, the voltage drop on the supercapacitor at the beginning of this procedure, which could be a critical issue in application, was studied. The effect of inverter, supercapacitor and induction machine parameters was considered. Simulation and experimental results are presented to support the analysis. ©2007 IEEE.

File: 2_property_parser/abstract/2-s2.0-51749094140.txt
Poly(2,2-dimethyl-3,4-propylenedioxythiophene) (PProDOT-Me2) thin films have been cyclovoltammetrically coated onto carbon fibre electrode as an active functionalised microelectrode. An electrochemical impedance study on the prepared electrodes is reported in the present paper under different applied potentials during electrochemical impedance spectroscopic measurements. The capacitive behaviour of the PProDOT-Me2 coated carbon fibre microelectrode was investigated by cyclic voltammetry of polymer in monomer free solution which agreed with the capacitance obtained from electrochemical impedance spectroscopy. The film thickness for the cyclovoltammetrically prepared polymer film was in the range of about 30-50 nm. The electrochemical impedance data fitted two equivalent circuit models were used to find out numerical values of the proposed components. The effect of the deposition charge on the capacitive behaviour of the film was also investigated. © 2008 Institute of Meterials, Minerals and Mining.

File: 2_property_parser/abstract/2-s2.0-51849150436.txt
This paper describes a bidirectional DC-DC converter for a small electric vehicle. The DC-DC converter designed and tested is capable of raising the voltage from the battery pack (96V nominal) to 600V necessary to feed the Variable Frequency Drive that controls the induction motor,. This converter is also capable of working in the opposite direction (600V to 96V) in order to capture energy from regenerative braking and downhill driving. Since our EV is designed to have multiple energy sources - batteries, supercapacitor and solar panels - this same converter will be used in parallel, one for each source, having thus a multiple power converter. ©2008 IEEE.

File: 2_property_parser/abstract/2-s2.0-52349090430.txt
The STATCOM (Synchronous Static Compensator) based on Voltage Source Converter (VSC) is used for voltage regulation in transmission and distribution systems. However, strict requirements of STATCOM losses and total system loss penalty preclude the use of high frequency PWM (Pulse-Width Modulation) for VSC based STATCOM applications. This constraint of implementing VSC without PWM results in VSC DC voltage dip, over-currents and trips of the STATCOM during and after system disturbances and faults, when its VAR support functionality is most required. In this paper, the integration and control of energy storage systems (ESSs), such as Supercapacitor (Ultracapacitor - UCAP) into a D-STATCOM (Distribution system STATCOM) is developed to mitigate such problems, enhance power quality and improve distribution system reliability. This paper develops the control concepts to charge/discharge the UCAP by the D-STATCOM, and validate the performance of an integrated D-STATCOM/UCAP system for improving distribution system performance under all types of system related disturbances and system faults - such as single-line to ground fault (SLG), line-line fault and 3-phase system faults. Simulation results of a 125 kVA D-STATCOM validate that integrated the D-STATCOM with 600V, 1.0 Farad UCAP is suited for distribution system voltage regulation and voltage sag mitigation. In case of a system fault, UCAP based energy storage will aid to keep the D-STATCOM DC voltage constant and avoid over-current and trips of the VSC based D-STATCOM. ©2008 IEEE.

File: 2_property_parser/abstract/2-s2.0-52349112247.txt
This paper presents and evaluates the effect of charge/discharge rate on the supercapacitor's temperature. Experiments show that during charging the temperature rises more than during discharging. The paper also investigates the supercapacitor's energy efficiency as a function of the discharge time and the level of the voltage discharge ratio. Where the voltage discharge ratio is defined as the ratio between the minimum allowed voltage at certain discharge time and the maximum voltage at fully charged. It was found out that the lower the discharge time, the lower the efficiency. Moreover a mathematical model for the efficiency as a function of discharge time was developed and verified experimentally. © 2008 IEEE.

File: 2_property_parser/abstract/2-s2.0-52349118661.txt
The use of Fuel Cells as main source of energy is being extended to automobile applications, due to their good performance. However, Fuel Cells cannot fulfil with strong load requirements produced during the vehicle operation. So, a secondary energy source must be used in order to provide fast changes in the current load, and to store the reverse current generated by the load, if regenerative braking is intended. This work compares two different electric power distribution architectures which share a double objective. On the one hand, the regenerative energy produced during the brake has to be stored and on the other hand, the DC Bus voltage that is applied to the electric engine, in order to move the vehicle wheels, has to be controlled and regulated. The difference between the two studied architectures is related to the secondary source of energy used in order to fulfil the goals of the system. The secondary energy source can be either Batteries or Supercapacitors. As a result of the behaviour comparison of both architectures, the best application field for each one is determined, as well as their advantages and disadvantages. Finally, this paper analyzes the influence that the kind of urban profile applied and the possibility of regenerative braking have over the whole system. ©2008 IEEE.
