Repository: tikam24/supercapacitor_database

# supercapacitor_database
 Supercapacitor database generated from scientific literature

File: 2_property_parser/abstract/2-s2.0-52949145613.txt
One of the important aim related to the transportation research activities is the development of a clean and efficient transport. Among the solutions, the hybrid electric vehicles are proposed to replace the conventional vehicles, due to their advantages of zero pollutant emissions, high efficiency and multi energy sources. In this paper a modular configuration representing a hybrid electric vehicle of 75 CP at 1/10 scale is described. The test bench is realized in the GESC Laboratory of UTBM Belfort and is containing many sources of energy: fuel tank, batteries, supercapacitors and fuel cells. The scheme and the structure of the modular test bench including the existing and the future functions are presented. The tests carried out and the results obtained through the measured data processing are described. The energetic model of the traction motor is developed and the modelling and simulations of the hybrid delivery/storage energy system consisting on batteries and supercapacitors are done.

File: 2_property_parser/abstract/2-s2.0-53349174861.txt
Nanofibers of MnO2 have been prepared by a chemical precipitation method. Electrophoretic deposition (EPD) method has been developed for the deposition of the nanofibers on various conductive substrates of complex shape. As-prepared nanofibers and deposited films were studied by transmission and scanning electron microscopy, energy dispersive spectroscopy (EDS), X-ray diffraction (XRD) analysis, thermogravimetric and differential thermal analysis. Electron microscopy studies of the nanofibers showed a large aspect ratio with a length ranged from 0.1 to 1 μm and a diameter of about 2-4 nm. The EPD yield was studied at various experimental conditions. Film thickness was varied in the range of 2-100 μm by variation in deposition time and voltage. The method enabled the formation of porous nanostructured films for application in electrochemical supercapacitors. Cyclic voltammetry data for the films tested in the 0.1 M Na2SO4 solutions showed ideal capacitive behavior and high specific capacitance (SC) in the voltage window of 0-1.0 V versus standard calomel electrode (SCE). The highest SC of 412 F g-1 was observed for the 50 μm cm-2 sample at a scan rate of 2 mV s-1. The SC decreased with increasing film thickness and scan rate. The films showed good cycling behavior with no loss in SC during 1000 cycles. Obtained results indicate that EPD is a promising method for the fabrication of manganese oxide electrodes for electrochemical supercapacitors. © 2008 Elsevier B.V. All rights reserved.

File: 2_property_parser/abstract/2-s2.0-53649092948.txt
The performance of activated carbons coated with polyaniline (PANI-C) by polymerization of aniline using cyclic voltammetry was investigated as an electrode for supercapacitors by scanning electron microscopy, electrochemical impedance spectroscopy, and constant current charge/discharge measurement. Results showed that a PANI thin film was uniformly deposited on the surface of the activated carbon, forming an interlinked porous network. The PANI-C composite electrodes had better cycling stability than PANI electrodes and the specific capacitance of the composite electrodes was 587F/g, which was much higher than that of the pristine activated carbon (140F/g), owing to the faradic reaction of PANI with the electrolyte. The PANI electrode was less stable than the PANI-C composite electrode with a capacitance decay from 513 to 334F/g for the former and 415 to 385 for the latter, after 50cycles.

File: 2_property_parser/abstract/2-s2.0-53649109127.txt
Carbon/nano Ru composites were obtained by silica templating of dichlorobis(μ-chloro)bis[(1-3-η: 6-8-η)-2,7-dimethyloctadienediyl] diruthenium(IV), followed by pyrolysis. Carbon/RuO2·xH2O composites were obtained by electro-oxidation of carbon/nano Ru composites. It was found that the carbon/Ru composites had homogeneously dispersed Ru nanoparticles in the hierarchical pore structures and carbon matrix. The carbon/RuO2·xH2O composites displayed improved capacitive properties (229F/g at 10mV/s ) as electrodes of supercapacitors in H2SO4 electrolyte.

File: 2_property_parser/abstract/2-s2.0-53849103305.txt
Effects of the different current density on morphology and adhesion of RuO2·nH2O films were investigated by galvanostatic deposition. The mechanism of electrodeposition of hydrous ruthenium oxide was discussed. We can observe some morphological changes as the samples under SEM (Scanning Electron Microscope ).When different current density are applied but the capacitance appears to be sensitive to this variable. Elements of films were analyzed by Energy Dispersive Spectroscope (EDS); Phases of films were analyzed by X-ray Diffraction meter(XRD); Zeta potential of colloid solution was analyzed by DELSA 440SX Analyzer. It can be concluded that the thickness of RuO2·nH2O films on tantalum substrate would increased with the cathodic current density, but the trend of the crack of RuO2·nH2O films proportional to the cathodic current density after they were dried in atmosphere, when cathodic current density up to 10mA/cm2, RuO2·nH2O film flaked away from the tantalum substrate, adhesion of RuO2· nH2O film was very poor and hydrous ruthenium oxide easily drop from tantalum substrate.

File: 2_property_parser/abstract/2-s2.0-53849144654.txt
A new well-aligned cone-shaped nanostructure of polypyrrole (WACNP) has been successfully grown on Au substrate by using a simple, one-step, reliable, and template-free anodic deposition method. The formation mechanism of WACNP is proposed, in which the hydrogen bonding introduced from phosphate buffer solution (PBS) promotes the formation of a well-aligned nanostructure of polypyrrole (PPy), while the steric hindrance effect arisen from high concentration of pyrrole (Py) boosts its vertical alignment and further forms a cone-shaped nanostructure. The 3D, arrayed, nanotubular architecture coated with an ultrathin layer of RuO2 by the magnetron sputtering deposition method was tailored to construct a supercapacitor. The unique structure and design not only reduces the diffusion resistance of electrolytes in the electrode material but also enhances its electrochemical performance. The modification of RuO2 on WACNP results in a capacitance higher than that of WACNP by three times. The specific capacitance of RUO2/WACNP is 15.1 mF cm-2 (∼302 F g-1) measured by the charge-discharge method with an applied current density of 0.5 mA cm -2 over a potential range of -0.2 to 0.7 V, and is greater than that of commercial carbon materials by 2-3 orders of magnitude. The high capacitance and good stability of the RuO2/WACNP electrode is very promising for applications in microsupercapacitor devices. © 2008 American Chemical Society.

File: 2_property_parser/abstract/2-s2.0-54949149866.txt
This paper describes the electrochemical performance of carbon onions as electrode materials in electrical double layer capacitors with water electrolytes. Onion-like carbon (OLC) species were produced by vacuum annealing of detonation nanodiamonds (NDs) powder at 1170-2170 K. The material capability of the charge accumulation in the electric double layer was estimated using the voltammetric technique. The correlations between specific capacitance, surface area and conductivity were found. Charge-discharge measurements revealed a dependence of the specific capacitance of OLC on the degree of diamond particle graphitization and defectness of particle surfaces. Promising capacitance values, ranging within 2040 F g-1 and within 70100 F g-1 were found for the OLC materials operating respectively in acid electrolytic solution (1 M H2SO4) and alkaline electrolytic solution (6 M KOH). © 2008 Wiley-VCH Verlag GmbH & Co. KGaA.

File: 2_property_parser/abstract/2-s2.0-55049091222.txt
For application in a supercapacitor as electrodes, nano-scaled manganese oxide films were deposited on titanium substrates in manganese acetate solution using the hydrothermal electrochemical process. The effects of synthesis temperature, pH, and the concentration of manganese acetate on the material characteristics and capacitive behavior of manganese oxide film were investigated. The complex tri- and divalent hydrous manganese oxides examined using X-ray photoelectron spectroscopy (XPS) and Raman scattering spectroscopy were obtained at 60 °C in 0.2 M neutral solution. A maximum specific capacitance (SC) of 244Fg-1was measured using cyclic voltammetry (CV) at 25 °C in 0.1 M Na2SO4within the range of 0-1V. The nanometer scale surface morphology of the film was altered by varying the synthesis temperature, pH, and the concentration of the solution. In addition to the surface morphology, the extent of hydration in the manganese oxide film also affected the capacitive properties. © 2008 The Japan Society of Applied Physics.

File: 2_property_parser/abstract/2-s2.0-55349120834.txt
Doped polyaniline (PANI) nanofibers for use in supercapacitors were fabricated by the template method with the aid of ferric chloride (FeCl 3) and ammonium persulfate (APS) as the oxidant, in which the organic composite fibers of methyl orange/FeCl3 (MO/FeCl3) functioned as the seed template. Transmission electron microscopy (TEM) revealed that PANI was a fiber in shape with a diameter of 20-40 nm and length of about 200-400 nm, and the template and oxidant played important roles in the formation of PANI nanofibers. The electrochemical performance of PANI electrode was evaluated by cyclic voltammetry (CV), galvanostatic charge-discharge and electrochemical impedance spectroscopy (EIS). A high specific capacitance of 428Fg-1 was obtained within the potential range of -0.2 to 0.8V in 1M H2SO4 solution. Moreover, PANI electrode exhibited high discharge/charge efficiency of 93% and the capacitance retention of 83% at a current density of 5 mA cm-2, indicating good electrochemical reversibility and rate capability. © 2008 Elsevier B.V. All rights reserved.

File: 2_property_parser/abstract/2-s2.0-55849137659.txt
A novel resistive-capacitive-inductive transmission-line equivalent circuit was used to model a direct methanol fuel cell (DMFC). This fuel cell model was developed and improved from existing impedance fuel cell model and transmission-line fuel cell model. The resistive-capacitive-inductive transmission line model can properly describe the inductive and capacitive behaviors of the DMFC operating in both low and high frequency regions. The advantages of this transmission line fuel cell model have been discussed based on Mueller's experimental impedance spectrum of DMFC (1). Finally, the model has been used to estimate the optimum capacitive materials loading in the monolithic hybrid DMFC (2). The numerical simulation proved that increasing double-layer capacitance of the DMFC can provide a good dynamic performance similar to the DMFC connected with a discrete supercapacitor in parallel. © The Electrochemical Society.

File: 2_property_parser/abstract/2-s2.0-56049089371.txt
Asymmetric supercapacitor is constructed using hierarchical porous electrode materials of nickel oxide and carbon with the aim to facilitate ion transport. Hierarchical porous nickel oxide and carbon are prepared by template-directed synthesis. Cyclic voltammetry (CV), electrochemical impedance spectroscopy (EIS) and galvanostatic charging-discharging are used to test the asymmetric supercapacitor and investigate the electrode processes at different supercapacitor voltages. The capacitance, energy density and power density of the asymmetric supercapacitor can be improved by elevating the supercapacitor voltage, and its cycling stability decays at high voltage, but the columbic efficiency stays close to 100%. © 2008 Elsevier B.V. All rights reserved.

File: 2_property_parser/abstract/2-s2.0-56049106563.txt
The performance of exfoliated graphite (EG)-ruthenium oxide (RuOx) composites as binderless electrodes is evaluated for electrochemical capacitors (ECs). A composite of EG-RuOx is prepared by a modified sol-gel process. The material is characterized using X-ray diffraction and microscopy. Electrochemical capacitors with the composite electrodes in the presence of aqueous sulfuric acid (H2SO4) electrolyte are evaluated using voltammetry, impedance and charge-discharge studies. Cyclic voltammetry reveals very stable current-voltage behaviour up to several thousands of cycles, as well as high specific capacitances, e.g., a few hundreds of farads per gram for the composite that contains 16.5 wt.% RuOx. © 2008 Elsevier B.V. All rights reserved.

File: 2_property_parser/abstract/2-s2.0-56949099978.txt
Crystalline structure of ruthenium oxide (RuO2) was electrochemically deposited onto tin doped indium oxide (ITO) electrode and used as electrodes to form a supercapacitor in a 0.5M H2SO4 electrolyte. The structural and surface morphological observations revealed the formation of nanograins of RuO2 of tetragonal crystal structure. For electrochemical supercapacitor application, electrochemically prepared crystalline RuO2 was found to be stable for large number of cycles with the specific capacitance 498 F/g at a scan rate of 5 mV/s. The specific capacitance is found to be dependent on the scan rate and the capacitance values varied inversely with scan rate. © 2006 by ESG.

File: 2_property_parser/abstract/2-s2.0-57949086447.txt
STATCOMs are used for voltage support to improve power and voltage quality. Their capability for delivering real power is negligible and this limits their ability to improve the system stability margin. Supercapacitors are devices which can store and quickly release significant amounts of energy, and are now finding application in many power applications. This paper describes how supercapacitor based energy storage technology can be interfaced to a STATCOM unit so that it can deliver significant amounts of real and reactive power to the system on request. © 2008 IEEE.

File: 2_property_parser/abstract/2-s2.0-58149104134.txt
Amorphous and porous ruthenium oxide thin films have been deposited from aqueous Ru(III)Cl 3 solution on stainless steel substrates using electrodeposition method. Cyclic voltammetry study of a film showed a maximum specific capacitance of 650 F g -1 in 0.5 M H 2 SO 4 electrolyte. The surface treatments such as air annealing, anodization and ultrasonic weltering affected surface morphology. The supercapacitance of ruthenium oxide electrode is found to be dependent on the surface morphology. © 2008 Elsevier B.V. All rights reserved.

File: 2_property_parser/abstract/2-s2.0-58149145433.txt
In this investigation, manganese oxide electrodes that incorporate selectively micro-etched duplex stainless steel (DSS) for supercapacitor applications were fabricated. The experimental results demonstrate that selective dissolution of the γ phase could result in the formation of α phase network, and vice versa. Controlling the extent of selective dissolution produces a surface with a concave-convex morphology, increasing the surface area. Manganese oxide could then be anodically deposited onto the etched dual phase steel current collector. The experimental results of cyclic voltammetry (CV) show that the specific capacitance increased with the etching depth of either the γ or the α phase. Additionally, selective dissolution occurred in α phase had a better effect on increasing the specific capacitance. The successful application of selective dissolution in fabricating a current collector was thus demonstrated. © 2008 Elsevier B.V. All rights reserved.

File: 2_property_parser/abstract/2-s2.0-59549088917.txt
A compact power design is being created by combining a flash LED controller with a supercapacitor, allowing the use of smaller, lighter, and less-expensive power sources with extending battery life in cell-phone cameras. This approach allows designers to reduce the system footprint by optimally sizing the battery and power circuitry to cover the average power consumption instead of peak levels. The supercapacitor needs to be recharged when the voltage drops below the operational limit of the LEDs. A 0.55-F 85-mΩ supercapacitor delivers 9-W LED power bursts, while high light levels is achieved by driving the flash LEDs at currents between 1A and 2A. The size of the supercapacitor used in cell-phones is determined by the battery voltage, LED flash current, LED forward voltage, the efficiency of the AAT1282, and flash-pulse duration.

File: 2_property_parser/abstract/2-s2.0-59649117568.txt
Thin amorphous manganese oxide layers with a thickness of 3-5 nm are electrodeposited on a carbon nanotube (CNT) film substrate that has a three-dimensional nanoporous structure (denoted as MnO2/CNT electrode). For the purpose of comparison, manganese oxide films are also electrodeposited on a flat Pt-coated Si wafer substrate (denoted as MnO2 film electrode). The pseudocapacitive properties of the MnO2 film and MnO2/CNT electrodes are examined in both aqueous electrolyte (1.0 M KCl) and non-aqueous organic electrolyte (1.0 M LiClO4 in propylene carbonate). While both types of electrode show pseudocapacitive behaviour in the aqueous electrolyte, only the MnO2/CNT electrode does so in the organic electrolyte, due to its high oxide/electrolyte interfacial area and improved electron conduction through the CNT substrate. Compared with the MnO2 film electrode, the MnO2/CNT electrode shows a much higher specific capacitance and better high-rate capability, regardless of the electrolyte used. Use of the organic electrolyte results in a ∼6 times higher specific energy compared with that obtained with the aqueous electrolyte, while maintaining a similar specific power. The construction of a three-dimensional nanoporous network structure consisting of a thin oxide layer on a CNT film substrate at the nm scale and the use of an organic electrolyte are promising approaches to improving the specific energy of supercapacitors. © 2008 Elsevier B.V. All rights reserved.

File: 2_property_parser/abstract/2-s2.0-60849094815.txt
(Ni1/3Co1/3Mn1/3)(OH)2 powders used as positive electrode of asymmetric supercapacitor AC/(Ni1/3Co1/3Mn1/3)(OH)2 were prepared by using the co-precipitation route and characterized by XRD, ICP and SEM. The electrochemical capacitance performance of the asymmetric supercapacitor was tested by using galvanostatic charge/discharge, cyclic voltammetry and electrochemical impedance spectroscopy. The initial discharge specific capacitance of 35.90 F/g was obtained in 1 M LiOH solution within the potential range 0-1.0 V at the current density of 100 mA/g. The asymmetric supercapacitor exhibited a good cycling performance. © 2008 Elsevier B.V. All rights reserved.

File: 2_property_parser/abstract/2-s2.0-61549126918.txt
The self-discharge of an electrochemical capacitor, also referred to as a supercapacitor, is an important factor in determining the duration of maintaining stored energy, especially in low-duty-cycle applications. The study of self-discharge is conducted as follows: first, the self-discharge is characterized by measuring the decline of open-circuit voltage of the electrochemical capacitor. Second, the mechanisms of self-discharge, leakage current, and diffusion of ions at the electrode-electrolyte interfaces are modeled by an electrical equivalent circuit. The equivalent circuit elements are experimentally determined according to the self-discharge time behavior. In addition, the dependence of the self-discharge parameters on both temperature and initial voltage across the electrochemical capacitor is described in detail. © 2009 IEEE.

File: 2_property_parser/abstract/2-s2.0-61649126831.txt
This paper presents the utilization of a supercapacitor as an auxiliary power source in a distributed generation system, composed of a polymer electrolyte membrane fuel cell (PEMFC) as the main energy source. The main weak point of fuel cells (FCs) is slow dynamics because one must limit the FC current slope in order to prevent fuel starvation problems, to improve its performance and lifetime. The very fast power response and high specific power of a supercapacitor can complement the slower power output of the main source to produce the compatibility and performance characteristics needed in a load. The FC and supercapacitor characteristics are clearly presented. Experimental results with small-scale devices (supercapacitor bank: 292-F, 30-V, 400-A; PEMFC: 500-W, 40-A) illustrate excellent performance during a motor drive cycle. © 2009 IEEE.

File: 2_property_parser/abstract/2-s2.0-62249091670.txt
In order to improve the performances of electrode materials for super-capacitors, multi-element composite electrodes were prepared using RuO2 and MnO2 as active materials, and active carbon as basic materials. Good electrochemical performances of the composite electrodes were confirmed by cyclic voltammetry, galvano static charge/discharge and ac impedance measurements. When the content of MnO2 is 20wt% in composite electrode materials, the specific capacitance of MnO2/AC composite electrodes can reach 128 F/g with a resistance of 2.62 Ω. When the contents of RuO2 and MnO2 are separately 20wt% in composite electrode materials, the specific capacitance of RuO2/MnO2/AC composite electrodes can reach 266 F/g with a resistance of 0.86 Ω almost without any change of capacitance during 1500 cycles of charge/discharge. It is indicated that the multi-factor composite electrodes with RuO2/MnO2/AC are ideal electrode materials for super-capacitors. © 2009, Northwest Institute for Nonferrous Metal Research. Published by Elsevier BV. All rights reserved.

File: 2_property_parser/abstract/2-s2.0-62949158825.txt
A novel supercapacitor (SC)-based energy storage system comprising a combination of an unregulated dc-dc converter and selective intermediate taps, with which SCs can discharge efficiently and deeply, has been designed, assembled, and tested. The output voltage to the load is roughly regulated by the selective intermediate taps while a high utilization ratio of SCs is achieved by the combination. The operational principles and experimental discharge/charge cycle performance are presented in this paper. © 2008 IEEE.

File: 2_property_parser/abstract/2-s2.0-63149104102.txt
IrC2 thin films were prepared by radio frequency (rf) sputteringtechnique, and the supercapacitive properties of the films werestudied by cyclic voltammetry (CV) and electrochemical impedance spectroscopy (EIS) in 1 M LiNO3 electrolyte for the first time. The specific capacitance of the single IrO2 film electrode was calculated to be 293 F.g -1 at a scan rate of 5 mV.s-1 for the sample prepared at room temperature. © The Electrochemical Society.

File: 2_property_parser/abstract/2-s2.0-63149132571.txt
An asymmetrical supercapacitor was fabricated with a CNTs/SnO2 negative electrode and a CNTs/MnO2 positive electrode. It was tested in charge and discharge to 1.7 V in aqueous electrolyte without showing noticeable current resulting from water decomposition. Physicochemical properties of the CNTs/SnO2 and CNTs/MnO2 nanocomposites were examined by X-ray diffraction (XRD) and scanning electron microscopy (SEM), cyclic voltammetry (CV), galvanostatic charge/discharge and electrochemical impedance spectrometry (EIS). At a current density of 0.25A g-1, the energy density of the hybrid supercapacitor was found to be 20.3 Whkg -1 which is comparable to that obtained from electric double layer supercapacitors using organic electrolytes (17̃18Wh kg-1) 1,2. The asymmetrical supercapacitor also shows exceptional stability over 1000 cycles with the capacity loss being less than 8%. © The Electrochemical Society.

File: 2_property_parser/abstract/2-s2.0-64349121727.txt
In this paper, the CNT was used as the reinforcing material to overcome the PPy swelling and shrinkage during the doping-undoping process. The electrochemical capacitance is about 25 F/g in organic electrolyte. The PPy/CNT composite (2:1, m/m) was prepared by depositing the polypyrrole onto functionalized multi-walled CNT in aqueous-methanol solution via chemical polymerization. The obtained composite material was characterized by scanning electron microscopy and infrared spectrum. And the electrochemical performance of the composite material was tested by cyclic voltammetry and galvanostatic charging-discharging cycling. The results showed that the obtained polymer was the PPy and sheet; moreover, the PPy was coated on surface of the CNT. The electrochemical capacitance was about 154.5 F/g (organic electrolyte), which was about 6 times of pure PPy (about 25 F/g). © (2009) Trans Tech Publications, Switzerland.

File: 2_property_parser/abstract/2-s2.0-65249116461.txt
Association of wind power producing units, microhydro power plants and energy storage systems can ensure the stability of an islanded week power grid or can increase the penetration of these renewable energy sources into the large power networks. Experimental results presented in the paper demonstrate the effectiveness of this association. The microhydro power plant consists of a doubly-fed induction generator (DFIG) linked mechanically and electrically (through back-to-back power electronic converters in the rotor circuit) to a permanent-magnet synchronous machine (PMSM). The energy storage device considered is a supercapacitor connected trough a bidirectional DC-DC converter to the DC-link of the hydropower station. This system is associated to a fixed-speed wind generator driven by a squirrel-cage induction machine. © 2008 IEEE.

File: 2_property_parser/abstract/2-s2.0-65349175934.txt
The activity of RuO2·xH2O/CNT for benzyl alcohol oxidation can be predicted by the specific capacitance (SC) of RuO 2, suggesting that highly active RuO2 nanocatalysts are also good supercapacitor materials with SC high up to 1500 F g RuO2-1. © The Royal Society of Chemistry 2009.

File: 2_property_parser/abstract/2-s2.0-66949180832.txt
A new thermal model, which allows temperature distribution determination inside a supercapacitor cell, is developed. The model is tested for a supercapacitor based on the activated carbon and organic electrolyte technology. In hybrid vehicle applications, supercapacitors are used as energy-storage devices, offering the possibility of providing the peak-power requirement. They are charged and discharged at a high current rate. The problem with this operating mode is the large amount of heat produced in the device which can lead to its destruction. An accurate thermal modeling of the internal temperature is required to design a cooling system for supercapacitor module, meeting the safety and reliability of the power systems. The purpose of this paper is to study the supercapacitor temperature distribution in steady and transient states. A thermal model is developed; it is based on the finite-differential method which allows for the supercapacitor thermal resistance determination. The originality of this paper is in the fact that a thermocouple (type K) was placed inside the supercapacitor from Maxwell Technologies. A test bench is realized. The cases of supercapacitor thermal distribution using natural and forced convection are studied. Simulations and experimental results are reported to validate the proposed model. The results obtained with this model may be used to determine the cooling system required for actual supercapacitor applications. © 2009 IEEE.

File: 2_property_parser/abstract/2-s2.0-67349150664.txt
This paper investigates the discrepancy between double-layer supercapacitor voltage and the maximum electrochemical window voltage in an alkaline electrolyte. The electrochemical window is determined by the potential difference between hydrogen evolution and oxygen evolution. As the specific capacitance of a negatively polarized carbon material may be different from its positively polarized counterpart, the hydrogen evolution and oxygen evolution in the electrode may not occur at the same time. To achieve the electrochemical window voltage, the two electrodes in a double-layer supercapacitor need to be balanced and have the same capacitance to ensure that oxygen and hydrogen are generated at the same time. © 2008 Springer Science+Business Media B.V.

File: 2_property_parser/abstract/2-s2.0-67349217387.txt
V2O5·0.6H2O nanoribbons were prepared and their electrochemical behaviors in K2SO4 aqueous solution were investigated. Results show for the first time that K+ ions could intercalate/deintercalate reversibly in the V2O5·0.6H2O lattice. An asymmetric supercapacitor activated carbon/0.5 mol/l K2SO4/V2O5·0.6H2O was successfully assembled, which could be cycled reversibly in the voltage region of 0-1.8 V. This supercapacitor presents an energy density of 29.0 Wh/kg based on the total mass of the active electrode materials, a very good rate behavior with energy density of 20.3 Wh/kg at power density of 2 kW/kg, and also a rather good cycling performance. © 2009 Elsevier B.V. All rights reserved.

File: 2_property_parser/abstract/2-s2.0-67649183836.txt
Electrochemical Double Layer Capacitors (EDLC), also known as supercapacitors, have been fabricated using Single Walled Carbon Nanotubes (SWCNTs) as active material for electrode assembling. In particular a new way of fabrication of ultra-thin electrodes (<25 μm) directly formed on the separator has been proposed, and a prototype of EDLC has been realized and tested. For such devices the specific capacitance is in the range 40-45 F/g and the internal resistances in the range 6-8 O-cm2, at current density of 2 mAcm -2. Copyright © 2009 American Scientific Publishers All rights reserved.

File: 2_property_parser/abstract/2-s2.0-67649225096.txt
Taking the petroleum cokes with different distribution of particle size as raw material and KOH as activated agent, the ultra-high surface area activated carbons employed for supercapacitors were prepared by chemical activation process. The BET specific surface area and the pore structure of activated carbon were analyzed by N2 adsorption method. The electrochemical properties of the activated carbons were determined using two-electrode capacitors in 1 mol/L Et4NBF4/AN electrolyte. Results indicate that the yield and tap density increases then decreases with the decreasing particle size of petroleum cokes. And the petroleum cokes with narrow distribution developed lower BET specific surface area and pore volume of activated carbons. On the other hand, the activated carbon prepared by petroleum cokes of >38 μm shows the highest specific capacitance of 144 F/g. And activated carbon prepared by petroleum cokes of 38-44 μm shows good power discharge behavior, the specific capacitance is 126.6 F/g at the current of 1 A/g and 116.2 F/g at the current of 20 A/g, respectively, with the capacitance loss of 8.2%.

File: 2_property_parser/abstract/2-s2.0-67649425601.txt
In order to improve the simulation efficiency, this paper presents a kind of switch-averaged model for the energy storage system to analyze its stability. This energy storage system is applied in metro vehicles that use supercapacitors as the energy storage elements to provide desired management of the power flows. In order to achieve quick response, an effective and simple control method using state feedback is presented. The effectiveness of the proposed control method is verified by simulation, and the simulation efficiency of the switch-averaged model is proved by compared with the macro model. The modeling method and control method here can be compatible with other DC/DC converters.

File: 2_property_parser/abstract/2-s2.0-67649427684.txt
Energy saving is the key point for economic development. Energy is conventionally wasted by a braking resistor in general elevator drives. The bidirectional DC-DC converter is used to control the power flow about power supply and the supercapacitor bank and the elevator motor. The supercapacitor bank stores the surplus energy in regenerative status and releases the storage energy in motor status. A novel energy saving control strategy with fuzzy logic controller is proposed in the ride-through system. Simulations are performed to study the behaviors of the energy saving system under all kinds of operating conditions. There is a 58.6% energy saving exclusive of the efficiency of gear and sheave in the simulation case. Simulation results prove the feasibility of the fuzzy logic control strategy in this hybrid energy system.

File: 2_property_parser/abstract/2-s2.0-68749084879.txt
Porous carbon nanofiber paper has been obtained by one-step carbonization/activation of PAN-based nanofiber paper at temperatures from 700 to 1000 °C in CO2 atmosphere. The paper was used as supercapacitor electrode without any binder or percolator. At low temperature, e.g., ≤900 °C, nitrogen enriched carbons with a poorly developed specific surface area (SBET ≤ 400 m2/g) are obtained. In aqueous electrolytes, these carbons withstand high current loads without a noticeable decrease of capacitance, and the normalized capacitance reaches 67 μF/cm2. At 10 s time constant, the values of energy and power densities are 3-4 times higher than for activated carbons (AC) presenting higher specific surface area. By carbonization/activation at 1000 °C, subnanometer pores are developed and SBET = 705 m2/g. Despite moderate BET specific surface area, the capacitance reaches values higher than 100 F/g in organic electrolyte. At high power densities, the nanofiber paper obtained at 1000 °C outperforms the energy density retention of ACs in organic electrolyte. The high power capability of the carbon nanofiber papers in the two kinds of electrolytes is attributed both to the high intrinsic conductivity of the fibers and to the high diffusion rate of ions in the opened mesopores. © 2009.

File: 2_property_parser/abstract/2-s2.0-69249135868.txt
A novel EDOT-nonylbithiazole-EDOT based bis(3,4-ethylene-dioxythiophene)-(4,4′-dinonyl-2,2′-bithiazole) comonomer was synthesized and was electrochemically deposited onto carbon fiber electrode as an active electrode material. An electrochemical impedance study on the prepared electrodes is reported in this paper. Capacitive behavior of the carbon fiber microelectrode/poly(3,4-ethylene-dioxythiophene)-(4,4′-dinonyl-2,2′-bithiazole) system was investigated with cyclic voltammetry (CV) experiments and electrochemical impedance spectroscopy. Variation of capacitance values by scan rate and specific capacitance values at different potentials are presented. Specific capacitance value for a galvanostatically prepared polymer film with a charge of 5 C cm-2 was obtained about ∼340 mF cm-2. Effect of the solvent and the deposition charge on the capacitive behavior of the film was investigated using electrochemical impedance spectroscopy. An equivalent circuit model was proposed and the electrochemical impedance data were fitted to find out numerical values of the proposed components. The galvanostatic charge/discharge characteristic of a film was investigated by chronopotentiometry and the morphology of the films electrodeposited at different deposition charges were monitored using FE-SEM. © 2009 Elsevier Ltd. All rights reserved.

File: 2_property_parser/abstract/2-s2.0-69449092612.txt
Asymmetric electrochemical capacitor was categorized into two types: a battery-type electrode|capacitor-type electrode capacitor and a capacitor-type electrode|capacitor-type electrode capacitor. When designing asymmetric electrochemical capacitor, the influences of both current density and the electrode's potential window were taken into account. This article analyzed how the mass ratio between two electrodes influenced the electrochemical performances of asymmetric electrochemical capacitor. The formulas describing capacitor performance parameters (work voltage, specific capacitance, energy density and power density) were derived and applied to two types of asymmetric electrochemical capacitors. Therefore, the concrete relationships between mass ratio of electrodes and capacitor parameters were obtained. The influence of current density on mass ratio was investigated with organic LiMn2O4/AC system and others. © 2009 Elsevier B.V. All rights reserved.

File: 2_property_parser/abstract/2-s2.0-69549084745.txt
MnO2 samples are synthesized by an electrodeposition technique at a fixed pH and are tested as active electrode material for an electrochemical supercapacitor. The physicochemical properties of electrolytic manganese dioxide, including average Mn oxidation state, amount of incorporated water, porosity, crystal structure, morphology, and electrochemical performance, are characterized. The characterization is carried out by thermal gravimetry, composition analysis, the Barrett-Joyner-Halenda model, X-ray diffraction, scanning electron microscopy, and cyclic voltammetry methods. The correlation between these properties and the deposition conditions (pH) is studied. The results show that the pH strongly influences the properties and, consequently, the activity of MnO2 in an electrochemical supercapacitor. © 2009 The Electrochemical Society.

File: 2_property_parser/abstract/2-s2.0-69949107719.txt
Tungsten oxide was synthesized by microwave irradiation and used for the first time as the electrode material of supercapacitor. As evidenced by cyclic voltammetry and galvanostatic charge-discharge cycling tests, the microwave irradiation-derived tungsten oxide (WO3-M) shows superior capacitive performances to thermal heating-derived tungsten oxide. This can be attributed to the amorphous structure of WO3-M. WO3-M possesses good cycling performance and high volumetric capacitances, which highlights its potential application as an electrode material in a supercapacitor. © 2009 Acta Materialia Inc.

File: 2_property_parser/abstract/2-s2.0-70149111749.txt
This study is a bibliometric analysis of worldwide scientific literature on research activity in the field of supercapacitors. To analyze the quality, quantity and influence of published scientific papers in this field, we have performed a search in the Scopus database and have analysed the relevant records. We then proceeded with rankings of authors and countries on the basis of different indicators: number of papers, citations, Hirsh index, and citations per paper. The analysis of aggregate records shows that the number of publications has increased remarkably since 2004. This is because in the last few years, there has been a rapid growth in publications coming from China and other Asian countries (Korea, Taiwan and India). China was found to be the leading country with 459 published papers and five authors on the list of the 30 most prolific scientists per number of publications. However, the Western countries also such as the United States, Canada and Europe, along with France, Poland, Italy and Germany have showed a high level of productivity on the basis of other metric indicators. The bibliometric analysis of data shows that the United States is the leading country after which Japan, France, Canada and Poland follow. Other countries such as Korea, Taiwan, India and Italy also have excellent results and appear often in the "top ten" countries or high ranking authors. © 2009 by ESG.
