Repository: tikam24/supercapacitor_database

# supercapacitor_database
 Supercapacitor database generated from scientific literature

File: 2_property_parser/abstract/2-s2.0-70249122071.txt
Nanostructured Co3O4 with different morphologies was synthesized by solvothermal method using different cobalt salts in water and n-butanol solvent system. The structure and morphology of the products were characterized by X-ray diffraction (XRD) and transmission electron microscopy (TEM). The results showed that the shape and size of Co3O4 could be controlled by altering the anions in the reaction system. Electrochemical properties of Co3O4 electrode were characterized by cyclic voltammetry (CV), galvanostatic charge/discharge and alternating current (AC) impedance method. The results indicated that the shape and size of Co3O4 had remarkable influence on its capacitive performance. In the potential range of -0.40-0.55 V(vs SCE), the spherical Co3O4 obtained from cobalt nitrate showed excellent capacitance performance in 2 mol· L -1 KOH electrolyte. The initial specific capacitance of single Co3O4 electrode reached 362.0 F· g-1 and 90% was maintained after 400 cycles. © Editorial office of Acta Physico-Chimica Sinica.

File: 2_property_parser/abstract/2-s2.0-70349196337.txt
Purpose: The purpose of this paper is to show how to obtain a supercapacitor with high specific power (P) and high specific energy (E p) simultaneously. Design/methodology/approach: The carbon aerogels are obtained by ambient pressure drying method instead of supercritical drying method and carbon aerogels/Ni(OH)2 composites are prepared by in situ polymerisation. A series of asymmetric supercapacitors based on carbon aerogels/Ni(OH)2 composites as positive electrode and activated carbon as negative electrode, respectively, are assembled. The electrochemical performances of carbon aerogels/Ni(OH)2 composites and supercapacitors are studied. Findings: The results show that the specific capacitance (CP) of carbon aerogels/Ni(OH)2 composites is 584 F/m2. The working potential of supercapacitors could be increased to 1.6V. When the mass ratio of carbon aerogels and Ni(OH)2 is 3:7, the mass ratio of positive electrode and negative electrode is 1:1, the E P and P of the supercapacitor is higher than 10.5 Wh/kg and 578 W/kg, respectively, when the current varies from 50 mA to 100 mA and the attenuation ratio of CP is only 8.3 per cent after 10,000 cycles at 100 mA. Practical implications: The supercapacitors can be used in the field of automobile engineering and can solve the problems of energy shortage and environmental pollutions. Originality/value: The supercapacitor based on carbon aerogels/Ni(OH)2 composites as positive electrode and activated carbon as negative electrode is novel and the synthetic properties of the supercapacitor are excellent © Emerald Group Publishing Limited.

File: 2_property_parser/abstract/2-s2.0-70349293341.txt
In this article the storage systems: capacitors, batteries and flywheel energy storage are described. The flywheel energy storage will be described precisely and compared with other energy storage technologies. © (2009) Trans Tech Publications.

File: 2_property_parser/abstract/2-s2.0-70349503708.txt
Porous activated carbon fiber (ACF) is prepared from oxidized polyacrylonitrile (PAN) fiber through three activation methods, which are traditional chemical activation, traditional physical activation, and ameliorative chemical activation. The samples under various high temperature heat treatments are used as electrode for the supercapacitor. The structure and electrochemical properties of these samples are then characterized by nitrogen adsorption at 77 K, X-ray diffraction (XRD), Raman spectrum, electron spectroscopy for chemical analysis (ECSA), Fourier transform infrared spectrometer (FTIR), cyclic voltammetry (CV), and galvanotactic charge/discharge, respectively. Once formed by the ameliorative chemical activation method, which is used for the electrodes of supercapacitors, the samples exhibited excellent capacitance characteristics in the 1MH2SO4 electrolyte and showed a high specific capacitance of 158 F/g, which is higher than the two traditional activation methods. HP20-1/3-900 presents a high specific capacitance of 173 F/g in 1 M H2SO4 electrolyte and a high discharge capacitance of 180 F/g. Moreover, HP20-1/3-900 has near triangular shapes, reflecting their excellent charge/discharge capacitive performance. Results of this study demonstrate that the ameliorative activation process for preparing makes this activated carbon fiber a highly promising electrode material for industrial applications of supercapacitors.© 2009 American Chemical Society.

File: 2_property_parser/abstract/2-s2.0-70350151576.txt
The copolymers were synthesized with different molar ratios of m-phenylenediamine to aniline (R for short) by a chemical oxidation method. The products were first used as electrochemical activity materials of the supercapacitor. Capacitive behaviors of the prepared copolymers in 1 mol•L -1 H 2SO 4 electrolyte were examined by electrochemical impedance spectroscopy, cyclic voltammeter, and galvanostatic charge/discharge. The relationship of molar ratios with capacitive property of the prepared products was investigated too. The results showed that the product with R of 2:98 displayed better electrochemical properties than that of the other products. Compared with the synthesized polymer in the absence of m-phenylenediamine, the polymerized copolymer with R of 2:98 exhibited the initial specific capacitance value of 475 F•g -1, which increased by nearly 10.1% than that of the former at a current density of 200 mA•g -1 in 1 mol•L -1 H 2SO 4 electrolyte in the potential range of -0.3 to 0.7 V. The discharge specific capacitance value of the copolymer remained 300 F•g -1 after 1,000 cycles, exhibiting a good cycling performance and the structure stability. © 2009 Springer-Verlag.

File: 2_property_parser/abstract/2-s2.0-70350244335.txt
Supercapacitors (SCs), which are also known as ultracapacitors, are commonly based on porous activated carbon electrodes and electrostatic charge-storage mechanisms. Carbon electrodes are supposed to be chemically and electrochemically inert, and the electrostatic nature of the charge-storage mechanism is highly reversible. These properties should assure that SCs have an infinite shelf life. However, in practice, SC cells exhibit performance fading when they are used for months. The purpose of this paper is to compare the performance fading of SCs in two types of tests. The first accelerated test is the calendar life test, which evaluates cell degradation when cells are used at elevated voltages and temperatures; these degradations are observed in cells during rest periods. The second test is the power cycling test, which corresponds to degradations during the actual use of SCs as peak power sources in hybrid electric applications. In this paper, we use an impedance model to monitor changes in cell behavior. This analytical impedance model is based not only on physical quantities, such as double-layer capacitance, specific area, and electrolyte conductivity, but on elementary electrode dispersion as well. This model is validated in the frequency domain using the initial state of the tested SC for different temperature and voltage configurations. Then, we present and specify two types of tests. A periodic characterization based on impedance spectroscopy is done to quantify impedance changes during the ageing tests. The obtained results confirm that the impedance real part is increasing and that the capacitance is decreasing during the two ageing tests; however, the way they change is different. Indeed, the shape of the impedance real part is conserved in the calendar life test, whereas it is distorted in the power cycling test. This difference will be explained in terms of the evolution of the impedance model parameters. This paper confirms that the two ageing tests affect the SC performances differently. © 2009 IEEE.

File: 2_property_parser/abstract/2-s2.0-70350474690.txt
The nano-sized amorphous α-MnO2-dispersed carbon aerogels (CAs) were prepared by liquid phase co-precipitation technique. Different MnO2 contents and heating temperatures were taken to prepare the composites. The composites prepared were used to make electrodes of electrochemical supercapacitors. Electrochemical properties of the electrodes were studied by cyclic voltammetry and galvanostatic charge-discharge. The specific capacitances of the MnO2-dispersed CAs and the nano-MnO2 ingredient in the composite are up to 219 F g-1 and 401 F g-1 at 5 mA.cm-2, 1.6 times and 5.0 times greater than that of neat CA and MnO2, respectively. © 2009.

File: 2_property_parser/abstract/2-s2.0-70350735908.txt
Cobalt hydroxide nanoflakes with a maximum specific capacitance of 735 F/g are successfully synthesized by a facile chemical precipitation method. To enhance energy density, an asymmetric-type pseudo/electric double-layer capacitor is considered where Co (OH)2 nanoflakes and activated carbon act as the positive and negative electrodes, respectively. The electrochemical properties of the two electrodes and the asymmetric supercapacitor are investigated in 2 M KOH aqueous electrolyte. Values for the maximum specific capacitance of 72.4 F/g and specific energy of 92.7 Wh/kg are demonstrated for a cell voltage between 0 and 1.6 V. By using the nanoflake Co (OH)2 electrode, the asymmetric supercapacitor exhibits high energy density and stable power characteristics. The hybrid supercapacitor also exhibited a good electrochemical stability with 93.2% of the initial capacitance over consecutive 1000 cycle numbers. © 2009 The Electrochemical Society.

File: 2_property_parser/abstract/2-s2.0-70449476271.txt
Hybrid films were prepared by adding various concentrations of meso-carbon microbeads (MCMB) during sol-gel processing of manganese oxide films. The heat-treated films were characterized by scanning electron microscopy (SEM) and X-ray diffraction (XRD). In addition, electrochemical performance of the MCMB-added Mn-oxide hybrid coatings was evaluated by cyclic voltammetry (CV) and compared with its unadded counterpart. Experimental results showed that Mn-oxide films exhibited a mixture of Mn2O3 and Mn3O4 phases. The higher the heat-treatment temperature, the more Mn2O3 can be observed. The specific capacitance of the unadded Mn-oxide electrodes is 209 F/g. Because the MCMB particles provide more interfacial surface area for electrochemical reactions, a significant improvement can be noticed by adding MCMB in Mn-oxide coatings. The 300 °C heat-treated hybrid Mn-oxide coating with a Mn/MCMB ratio of 10/1 exhibits the highest value of 350 F/g, showing a ~ 170% increase in specific capacitance. © 2009 Elsevier B.V. All rights reserved.

File: 2_property_parser/abstract/2-s2.0-70449565012.txt
Poly(ethylene terephthalate) (PET) fabric/poly(3,4-ethylenedioxythiophene) (PEDOT) composite with stable and high electrochemical activity was fabricated by chemical and electrochemical polymerization of 3,4-ethylenedioxythiophene (EDOT) on a PET fabric in sequence. Effects of polymerization conditions on the following characteristics of the composite were studied: electrical conductivity and surface morphology. The electrochemical properties were also investigated by cyclic voltammetry and cyclic charge/discharge experiments. The specific volume resistivity, electrical conductivity and specific discharge capacitance of the composite were 0.034 Ω-cm and 25 S/cm, and 54.5 F/g, respectively.

File: 2_property_parser/abstract/2-s2.0-70749130322.txt
Carbon aerogels (CAs) are novel non-crystalline carbon materials with low-density and nano-porous structure that can be controlled and tailored on a nanometer scale. The preparation technology of CAs is introduced briefly, and the research development of CAs as electrode materials used in electrochemical supercapacitor, fuel cell and lithium ion battery is reviewed in detail in this paper.

File: 2_property_parser/abstract/2-s2.0-70749156573.txt
The polyaniline particles doped with TSNa is successfully synthesized by oxidization and then characterized. Its electro-chemical properties are also studied. The results indicate that this doped polyaniline has special structure with hierarchy, its cyclic voltammetry curve maintains an ideal rectangle, and the potential and time curve also maintains good linearity in the whole potential range of charge/dischage cycles. The maximum specific capacitance can reach 283.7 F/g.

File: 2_property_parser/abstract/2-s2.0-71849090329.txt
Carbon nanotube (CNT)-zinc oxide (ZnO) nanocomposite and gel poly(vinyl alcohol)-phosphomolybdic acid were employed as the electrode and electrolyte of the experimental supercapacitor cell, respectively. The ZnO nanodots were deposited onto CNT films by ultrasonic spray pyrolysis in different times. The results of electrochemical measurements showed that the electrode with ZnO deposited in 5 min had the optimal capacitive properties among the experimental series, with a lowest interfacial electron transfer resistance, a very high capacitance of 323.9 F/g and good reversibility in the repetitive charge/discharge cycling test. © 2009 Elsevier B.V. All rights reserved.

File: 2_property_parser/abstract/2-s2.0-71849111488.txt
In self-power sensor nodes, the capability of energy harvesting and storing of the solar micro-power system determines their lifetime and adaptability to the environment. As a load of solar cells, energy storage devices directly influence the output conversion efficiency of solar cells and output power of solar micro-power system. In this paper, the advantages and disadvantages of NiCD batteries, NiMH batteries, Polymer Lithium-ion batteries and Super-capacitors are analyzed based on features of the solar micro-power system. A hybrid storage system combined with Polymer Lithium-ion batteries and the super-capacitors is designed. Experimental results show that the power density of hybrid storage system is larger than that of Polymer Lithium-ion batteries. The capability of pulsing load is improved over 60%, and the energy storage loss is reduced. © 2009 Trans Tech Publications, Switzerland.

File: 2_property_parser/abstract/2-s2.0-71849113972.txt
Calcium carbide (CaC2)-derived carbon (CCDC)/polyaniline (PANI) composite materials are prepared by in situ chemical oxidation polymerization of an aniline solution containing well-dispersed CCDC. The structure and morphology of CCDC/PANI composite are characterized by Fourier infrared spectroscopy (FTIR), scanning electron microscope (SEM), transmission electron microscopy (TEM) and N2 sorption isotherms. It has been found that PANI was uniformly deposited on the surface and the inner pores of CCDC. The supercapacitive behaviors of the CCDC/PANI composite materials are investigated with cyclic voltammetry (CV), galvanostatic charge/discharge and cycle life measurements. The results show that the CCDC/PANI composite electrodes have higher specific capacitances than the as grown CCDC electrodes and higher stability than the conducting polymers. The capacitance of CCDC/PANI composite electrode is as high as 713.4 F g-1 measured by cyclic voltammetry at 1 mV s-1. Besides, the capacitance retention of coin supercapacitor remained 80.1% after 1000 cycles. © 2009 Elsevier B.V. All rights reserved.

File: 2_property_parser/abstract/2-s2.0-72149111940.txt
This paper focuses on the use of modeling and simulation of a renewable energy. The capacitive energy storages contribute to the rapid energy recovery associated with regenerative braking in electric vehicles. This power system allows the acceleration and deceleration of the vehicle with a lower loss of energy. Short-distance passenger traffic on electrified lines is a domain where brake energy recuperation might reduce the total energy consumption significantly. In this paper the results of simulation models by Matlab-Simulink for an urban-metro railcar and some methods for reducing the needed value of capacitance are presented. The aim of the new management of the energy storage system for decreasing the needed value of capacitance and improving the system performance is presented. © 2009 IEEE.

File: 2_property_parser/abstract/2-s2.0-72149127382.txt
This paper presents research motivated by industrial demand for energy storage system for city transport vehicles. Our city transport has problems with stability of the trolley line voltage at the several places in the city a therefore this research has been started. Energy storage system with supercapacitors is one solution. The kinetic energy is accumulated into the supercapacitor during vehicle braking. This energy can be used to accelerating again. It is important to save the energy in the vehicles, which accelerate very often (we can think about stabile or mobile version). © 2009 IEEE.

File: 2_property_parser/abstract/2-s2.0-72849115070.txt
With the increasing penetration of wind power into electric power grids, energy storage devices will be required to dynamically match the intermittency of wind energy. This paper proposes a novel two-layer constant-power control scheme for a wind farm equipped with doubly-fed induction generator (DFIG) wind turbines. Each DFIG wind turbine is equipped with a supercapacitor energy storage system (ESS) and is controlled by the low-layer WTG controllers and coordinated by a high-layer wind-farm supervisory controller (WFSC). The WFSC generates the active-power references for the low-layer WTG controllers according to the active-power demand from the grid operator; the low-layer WTG controllers then regulate each DFIG wind turbine to generate the desired amount of active power, where the deviations between the available wind energy input and desired active power output are compensated by the ESS. Simulation studies are carried out in PSCAD/EMTDC on a wind farm equipped with 15 DFIG wind turbines to verify the effectiveness of the proposed control scheme. © 2009 IEEE.

File: 2_property_parser/abstract/2-s2.0-72949095951.txt
This paper presents a supercapacitor-based dynamic support system for hybrid microgrids that guarantees the safe transition between operation modes (parallel / stand alone) and the correct dynamic power balance in stand-alone mode. The paper describes the design and development of the hardware and software components of a microgrid support system that has been implemented as a 7.8kW single phase prototype connected to a 125V-100Wh supercapacitor bank. The prototipe has been experimentally tested confirming the good performances observed in the preliminary simulation studies.

File: 2_property_parser/abstract/2-s2.0-72949097039.txt
The diesel-electric drive system of an industrial truck is extended with an energy storage subsystem utilizing ultra-capacitors thus establishing a reliable technical solution with a great energy saving potential. A bidirectional three-phase DC-DC converter is proposed to charge the ultra-capacitors during the regenerative braking of the electric drive and to discharge them when peak power is demanded. The developed DC-DC converter uses three-phase coupled inductors for filtering its phase and output currents. The presented current-control for the DC-DC converter is both effective and easy to implement. Practical results show that the DC-DC converter operates reliably in the laboratory as well as in the hybrid drive system of industrial trucks. Depending on the field of application for the industrial truck, total energy savings of ten to twenty percent are possible.

File: 2_property_parser/abstract/2-s2.0-72949117947.txt
This paper presents the flatness based control of a multi-source/multi-load electrical hybrid system (EHS) composed of a fuel cell and a supercapacitor-bank (SCB) as the main and auxiliary source, respectively. The main and auxiliary sources are connected to a DC link which has a floating voltage. This DC-power source supplies three independent 5V, 12V and 24V loads which are connected to the DC link through different buck converters. A flatness based method is used in this paper to control the hybrid system. For this purpose, the electrostatic energy stored on the DC link and also output capacitors are considered as the flat outputs of the system. Then, different reference trajectories are planned on these outputs and they are forced to track their references. The dynamics of fuel cell is limited by controlling the DC link voltage variation which is carried out by putting a filter on the reference of DC link trajectory. The proposed method does not contain commutation algorithm whereas the different operating modes exist. The implementation results are presented to validate operation of the proposed method in the multi source/multi load hybrid system.

File: 2_property_parser/abstract/2-s2.0-73049097188.txt
This paper deals with the fractional order modelling of the supercapacitor voltage response for a given current profile. The model is obtained using the porous electrode theory applied on the supercapacitor case. In order to simplify the complexity of the model, it is assumed that there is no diffusion process in the electrolyte. These assumption leads to neglect the supercapacitor self-discharge. So, we intend to combine both frequency and time identification methods. The differences on the obtained results show the importance of the experimental protocol. A numeric approach leads to estimate the supercapacitor initial state influence on the voltage response of a same model. An experiment is done on a 2000F/2.7V element to validate the assumption done and the result allows estimating the current sign dependency of the capacitance.

File: 2_property_parser/abstract/2-s2.0-73149113293.txt
Spinel Li4Mn5O12 was prepared by a sol-gel method. The manganese oxide and activated carbon composite (MnO2-AC) were prepared by a method in which KMnO4 was reduced by activated carbon (AC). The products were characterized by XRD and FTIR. The hybrid supercapacitor was fabricated with Li4Mn5O12 and MnO2-AC, which were used as materials of the two electrodes. The pseudocapacitance performance of the Li4Mn5O 12/MnO2-AC hybrid supercapacitor was studied in various aqueous electrolytes. Electrochemical properties of the Li4Mn 5O12/MnO2-AC hybrid supercapacitor were studied by using cyclic voltammetry, electrochemical impedance measurement, and galvanostatic charge/discharge tests. The results show that the hybrid supercapacitor has electrochemical capacitance performance. The charge/discharge test showed that the specific capacitance of 51.3 F g-1 was obtained within potential range of 0-1.3 V at a charge/discharge current density of 100 mA g-1 in 1 mol L-1 Li2SO4 solution. The charge/discharge mechanism of Li4Mn5O12 and MnO2-AC was discussed. © 2009 Springer Science+Business Media B.V.

File: 2_property_parser/abstract/2-s2.0-73249119128.txt
Graphene nanosheet/carbon nanotube/polyaniline (GNS/CNT/PANI) composite is synthesized via in situ polymerization. GNS/CNT/PANI composite exhibits the specific capacitance of 1035 F g-1 (1 mV s-1) in 6 M of KOH, which is a little lower than GNS/PANI composite (1046 F g-1), but much higher than pure PANI (115 F g-1) and CNT/PANI composite (780 F g-1). Though a small amount of CNTs (1 wt.%) is added into GNS, the cycle stability of GNS/CNT/PANI composite is greatly improved due to the maintenance of highly conductive path as well as mechanical strength of the electrode during doping/dedoping processes. After 1000 cycles, the capacitance decreases only 6% of initial capacitance compared to 52% and 67% for GNS/PANI and CNT/PANI composites. © 2009 Elsevier B.V. All rights reserved.

File: 2_property_parser/abstract/2-s2.0-74149094864.txt
Internal resistance is an importance parameter determining the power performance of a battery or supercapacitor. An 8.5 Ah Li-ion battery and a 350 F supercapacitor were tested as examples to validate the measurement method of dc internal resistance. Voltage data were taken at 10 ms, 2 s and 30 s after the current interruption or pulse. The ac resistances at 1 kHz of the battery and supercapacitor were also measured for comparison with the dc values. Based on these tests, it is proposed that the dc internal resistance of the battery and supercapacitor be obtained from ΔV/ΔI where the ΔV is the voltage change after the current interruption, and ΔI means current change from I to 0. When the voltage change at 10 ms or less is selected, the resistance corresponds to the Ohmic resistance of the device. © 2009 Elsevier B.V. All rights reserved.

File: 2_property_parser/abstract/2-s2.0-75649117788.txt
The electrospinnability of pitch was improved by blending in a solution of polyacrylonitrile (PAN) resulting in the reduction of the average fiber diameter from 2000 to 750 nm. Activated carbon fibers (ACFs) derived by stabilization, carbonization and steam activation at 700, 800, and 900 °C of the PAN/pitch electrospun fibers for 60 min were investigated as electrodes for supercapacitors. The Brunauer, Emmett, Teller (BET) specific surface area ranged from 732 to 1877 m2g-1 and the specific capacitance from 75.5 to 143.5 Fg-1, depending on the activation conditions. Electrodes from the electrospun web activated at 900 °C exhibited a particularly quick response showing a high frequency of 5.5 Hz at a phase angle of -45o of the impedance spectroscopy.

File: 2_property_parser/abstract/2-s2.0-75949103755.txt
Al-doped MnO2 as electrode materials for supercapacitor were synthesized by high-energy ball milling. The morphologies and structures of prepared MnO2 were studied by scanning electron microscopy (SEM), X-ray diffraction (XRD) and X-ray photoelectron spectroscopy (XPS). Electrochemical investigation indicated that doped MnO2 presented preferable electrochemical performances than un-doped MnO2, but there were obvious capacitance decline in the first several dozen of cycles for all doped MnO2 samples. The Al0.05/Mn0.95O2 electrode, especially, showed the largest capacitance among all prepared MnO2 samples. Excellent conductivity of Al in doped MnO2 was considered to be responsible for enhanced electrochemical performances of doped MnO2. © Springer-Verlag 2009.

File: 2_property_parser/abstract/2-s2.0-75949118432.txt
All solid supercapacitor based on polyaniline (PANI) and crosslinked sulfonated poly[ether ether ketone] (XSPEEK,) is reported in this paper. The crosslinker used for sulfonated poly[ether ether ketone] (SPEEK) is 1,4-bis(hydroxymethyl) benzene. The XSPEEK is used as both solid electrolyte and separator membrane. Supercapacitors are fabricated using various PANI/XSPEEK weight ratios. These are characterized by cyclic voltammetry and galvanostatic charge-discharge studies. The supercapacitor with PANI/XSPEEK weight ratio 1:0.5, exhibit a specific capacitance of 480 F g-1 of PANI. To the best of authors' knowledge, the value reported here is the highest for a supercapacitor based on a proton conducting solid polymer electrolyte and PANI. Detailed electrochemical impedance spectroscopy analysis is carried out. The analysis shows that the complex capacitance of the supercapacitor depends on the XSPEEK content. The time constant (t0), derived from the imaginary part of complex capacitance decreases with increase in the XSPEEK content in the supercapacitor. Cycle life characteristics of the supercapacitor show a decrease in specific capacitance during initial cycles and get stabilized during later cycles. © 2009 Elsevier Ltd. All rights reserved.

File: 2_property_parser/abstract/2-s2.0-75949123882.txt
Nanocomposite of benzenesulfonic functionalized multi-walled carbon nanotubes doped polyaniline (PANi/f-MWCNTs) was synthesized via a low-temperature in situ polymerization method. The PANi/f-MWCNTs composite has a thin film of PANi coating uniformly on the surface of the f-MWCNTs. The electrochemical results show that PANi/f-MWCNTs nanocomposite possesses good rate response, which could ascribe to the uniform structure and the better conductivity of composite as well as the in situ doping/de-doping process between the benzenesulfonic acid groups of f-MWCNTs and PANi chain. In addition, the composite also has better capacity and cyclability than PANi/p-MWCNTs composite. It could attribute to the presence of f-MWCNTs, which makes more electrolyte contact with PANi to participate in faradaic redox reactions and dopes with the PANi polymer chain through the benzenesulfonic acid groups to form stable polyemeraldine salts. © 2009 Elsevier Ltd. All rights reserved.

File: 2_property_parser/abstract/2-s2.0-76249105266.txt
As the importance of the improvement of energy efficiency is constantly increasing, a study has been done on the implementation of an energy storage system, to improve load efficiency, on the railway which has relatively large regenerative energy. The pre-existing regenerative energy not only has a low efficiency but also increases the catenary, which has a possibility to create problems in the electrical device voltage, during the regeneration process. In this paper, the improvement of the efficiency and stabilization of the catenary voltage by the implementation of an energy storage device is being discussed. The composition of the interface, control strategy and reduced railway model for simulation are being proposed.

File: 2_property_parser/abstract/2-s2.0-76349087607.txt
Polyaniline/CNT composites have been synthesized by means of in situ polymerization on two different macroscopic structures of CNTs, namely non-ordered CNT powders and aligned CNT films supported on Ti foils. SEM, TEM images illustrated that a rather uniform layer of PANI with a thickness of 5-8 nm has been successfully coated on the aligned CNTs. The molecular structure and the degree of protonation of PANI have been studied by means of Raman spectroscopy. The alignment of CNT film on the foils favors the formation of uniformly distributed layer of the protonated PANI on each CNT, which is possibly a result of controlled diffusion in the pseudo 1D channel and a confinement in the space between CNTs in the aligned CNT films. Furthermore, the reaction temperature has a more pronounced effect on the degree of protonation of PANI on the CNT powders than on the aligned CNT films. © 2009 Elsevier B.V. All rights reserved.

File: 2_property_parser/abstract/2-s2.0-76349100111.txt
Supercapacitor (SC) cells based on microporous titanium carbide-derived carbon [C(TiC)] electrodes in room temperature ionic liquid (1-ethyl-3- methylimidazolium tetrafluoroborate) have been tested by cyclic voltammetry, constant current charge/discharge, and electrochemical impedance methods at temperatures from 25 to 80°C. The limits of ideal polarizability, low frequency limiting capacitance and series resistance, time constant, complex power components, time stability, and other characteristics have been calculated and discussed. The influence of temperature on the cell capacitance, characteristic time constant values, and region of ideal polarizability has been analyzed. The comparatively high energy (40 Wh kg-1) and power (130 kW kg-1) densities per active C(TiC) weight have been calculated, weakly depending on temperature, if T59°C. A comparison of the results to the corresponding data for the C (TiC) ∫1 M (C2 H5) 3 CH 3 NBF4 +acetonitrile system indicates that 1-ethyl-3-methylimidazolium tetrafluoroborate∫carbide -derived carbon SC cells demonstrate lower power densities, a narrower region of ideal polarizability, and a lower constant current cyclability at higher charge/discharge rates. © 2010 The Electrochemical Society.

File: 2_property_parser/abstract/2-s2.0-76349114701.txt
A systematic study by complementary techniques shows that PET-waste from plastic vessels is a competitive precursor of carbon electrodes for supercapacitors. PET derived-activated carbons follow the general trends observed for highly porous carbons and display specific capacitances at low current density as high as 197 F g-1 in 2 M H2SO4 aqueous electrolyte and 98 F g-1 in the aprotic medium 1 M (C2H5)4NBF4/acetonitrile. Additionally, high performance has also been achieved at high current densities, which confirms the potential of this type of materials for electrical energy storage. A new method based on the basic solvolysis of PET-waste and the subsequent carbonization seems to be an interesting alternative to obtain porous carbons with enhanced properties for supercapacitors. © 2010 Elsevier B.V. All rights reserved.

File: 2_property_parser/abstract/2-s2.0-76449111593.txt
Here we demonstrate Na4Mn9O18 as a sodium intercalation positive electrode material for an aqueous electrolyte energy storage device. A simple solid-state synthesis route was used to produce this material, which was then tested electrochemically in a 1 M Na2SO4 electrolyte against an activated carbon counter electrode using cyclic voltammetry and galvanostatic cycling. Optimized Na4Mn9O18 was documented as having a specific capacity of 45 mAh/g through a voltage range of 0.5 V, or an equivalent specific capacitance of over 300 F/g. With the proper negative:positive electrode mass ratio, energy storage cells capable of being charged to at least 1.7 V without significant water electrolysis are documented. Cycling data and rate studies indicate promising performance for this unexplored low-cost positive electrode material. © 2010 Elsevier B.V. All rights reserved.

File: 2_property_parser/abstract/2-s2.0-76649117758.txt
WO3 films have been prepared onto IrO2-coated Ti substrate by electro-deposition, and as-deposited and annealed films have been characterized by using Raman spectroscopy. It was found that the asdeposited film consists of orthorhombic WO3 • H2O phase, which transforms to amorphous WO3 by annealing at 250°C and to monoclinic phase by annealing at and above 350°C. All electrochemical experiments were carried on Ti/IrO2/WO3 annealed at 450°C. The open-circuit potential could change significantly due to the hydration of the coating film. However this process is fairly slow. Reproducible voltammograms could be obtained quickly, further revealing high electrochemical stability of the Ti/IrO2/WO3 electrode. And the shapes of CV show the approximate rectangular mirror image, showing the typical characteristic of capacitive behavior. The specific capacitance obtained at a scan rate of 50 mV s-1 is 46 F g-1. © 2010 Pleiades Publishing, Ltd.

File: 2_property_parser/abstract/2-s2.0-77049086515.txt
The lithium-ion exchange rate capability of various commercial graphite materials are evaluated using galvanostatic charge/discharge cycling in a half-cell configuration over a wide range of C-rates (0.1-60 C). The results confirm that graphite is capable of de-intercalating stored charge at high rates, but has a poor intercalating rate capability. Decreasing the graphite coating thickness leads to a limited rate performance improvement of the electrode. Reducing the graphite particle size shows enhanced C-rate capability but with increased irreversible capacity loss (ICL). It is demonstrated that the rate of intercalation of lithium-ions into the graphite is significantly limited compared with the corresponding rate of de-intercalation at high C-rates. For the successful utilisation of commercially available conventional graphite as a negative electrode in a lithium-ion capacitor (LIC), its intercalation rate capability needs to be improved or oversized to accommodate high charge rates. © 2010 Elsevier Ltd. All rights reserved.

File: 2_property_parser/abstract/2-s2.0-77949385751.txt
Wind power generation studies of slow phenomena using a detailed model can be difficult to perform with a conventional offline simulation program. Due to the computational power and high-speed input and output, a real-time simulator is capable of conducting repetitive simulations of wind profiles in a short time with detailed models of critical components and allows testing of prototype controllers through hardware-in-the-loop (HIL). This paper discusses methods to overcome the challenges of real-time simulation of wind systems, characterized by their complexity and high-frequency switching. A hybrid flow-battery supercapacitor energy storage system (ESS), coupled in a wind turbine generator to smooth wind power, is studied by real-time HIL simulation. The prototype controller is embedded in one real-time simulator, while the rest of the system is implemented in another independent simulator. The simulation results of the detailed wind system model show that the hybrid ESS has a lower battery cost, higher battery longevity, and improved overall efficiency over its reference ESS. © 2010 IEEE.

File: 2_property_parser/abstract/2-s2.0-77949585581.txt
Three dimensional (3D) hierarchical porous (micro-, meso- and macro-porous) carbon monoliths (HCMs) have recently been proposed as promising supercapacitor electrodes. In this work, we have further explored the use of block-copolymers as templates for the preparation of HCMs via condensation of resorcinol and formaldehyde (RF) and subsequent carbonization. The resulting HCMs exhibited a textured morphology consisting of a bicontinuous macroporous carbon network built of interconnected microporous carbon colloids, as demonstrated by nitrogen adsorption/desorption isotherms, mercury porosimetry and electron microscopy, in both scanning and transmission mode. Such a texture favored the performance of HCMs as supercapacitor electrodes, reaching remarkable values of capacitance of up to 198 F g-1 (normalized by mass) and 34.5 μF cm -2 (normalized by BET surface area). The first electrolyte infiltration into the micropore (prior capacitance measurements) was demonstrated to play a crucial role in the achievement of large capacitance values. © 2010 The Royal Society of Chemistry.

File: 2_property_parser/abstract/2-s2.0-77949657188.txt
A hybrid supercapacitor based on spinel Li2Mn4O9 and activated carbon (AC) was fabricated. The electrochemical performance of the capacitor was studied by cyclic voltammetry, electrochemical impedance spectroscopy and galvanostatic charge/discharge in different aqueous electrolytes such as 1 M LiNO3, Li2SO4, NaNO3 and KNO3 solution. A maximum specific capacitance of 261 F g-1 was obtained for the Li2Mn4O9 single electrode between 0 and 1.4 V. The Li2Mn4O9/AC hybrid supercapacitor showed a sloping voltage profile from 0 to 1.4 V and delivered an energy density of 53 Wh kg-1 based on the total weight of the active electrode materials. The hybrid capacitor exhibited a desirable profile and maintained over 80% of its initial energy density after 1000 cycles, indicating that Li2Mn4O9 has excellent cycling performance and structural stability in aqueous electrolyte. The hybrid supercapacitor also exhibited an excellent rate capability, even at a power density of 1250 W kg-1, it had a specific energy 29 Wh kg-1 compared with 48 Wh kg-1 at the power density of about 417 W kg-1. © 2010 Elsevier B.V. All rights reserved.

File: 2_property_parser/abstract/2-s2.0-77949772349.txt
Hydrous ruthenium oxide/carbon black nanocomposites were prepared by impregnation of the carbon blacks by differently aged inorganic RuO2 sols, i.e. of different particle size. Commercial Black Pearls 2000® (BP) and Vulcan® XC-72 R (XC) carbon blacks were used. Capacitive properties of BP/RuO2 and XC/RuO2 composites were investigated by cyclic voltammetry (CV) and electrochemical impedance spectroscopy (EIS) in H2SO4 solution. Capacitance values and capacitance distribution through the composite porous layer were found different if high- (BP) and low- (XC) surface-area carbons are used as supports. The aging time (particle size) of Ru oxide sol as well as the concentration of the oxide solid phase in the impregnating medium influenced the capacitive performance of prepared composites. While the capacitance of BP-supported oxide decreases with the aging time, the capacitive ability of XC-supported oxide is promoted with increasing oxide particle size. The increase in concentration of the oxide solid phase in the impregnating medium caused an improvement of charging/discharging characteristics due to pronounced pseudocapacitance contribution of the increasing amount of inserted oxide. The effects of these variables in the impregnation process on the energy storage capabilities of prepared nanocomposites are envisaged as a result of intrinsic way of population of the pores of carbon material by hydrous Ru oxide particle. © 2010 Elsevier B.V. All rights reserved.
