Repository: tikam24/supercapacitor_database

# supercapacitor_database
 Supercapacitor database generated from scientific literature

File: 2_property_parser/abstract/2-s2.0-77949917581.txt
A symmetrical (p/p) supercapacitor has been fabricated by making use of nanostructured zinc oxide (ZnO)-activated carbon (AC) composite electrodes for the first time. The composites have been characterized by field emission scanning electron microscopy (FESEM) and X-ray diffraction analysis (XRD). Electrochemical properties of the prepared nanocomposite electrodes and the supercapacitor have been studied using cyclic voltammetry (CV) and AC impedance spectroscopy in 0.1 M Na2SO4 as electrolyte. The ZnO-AC nanocomposite electrode showed a specific capacitance of 160 F/g for 1:1 composition. The specific capacitance of the electrodes decreased with increase in zinc oxide content. Galvanostatic charge-discharge measurements have been done at various current densities, namely 2, 4, 6 and 7 mA/cm2. It has been found that the cells have excellent electrochemical reversibility and capacitive characteristics in 0.1 M Na2SO4 electrolyte. It has also been observed that the specific capacitance is constant up to 500 cycles at all current densities. © 2010 Elsevier B.V. All rights reserved.

File: 2_property_parser/abstract/2-s2.0-77949918774.txt
In the present study, a manganese oxide obtained by the acid treatment of LiMn 2O 4 spinel has been used as a positive electrode of supercapacitor. Removal of lithium from a spinel allowed to obtain MnO 2 compound with the pores partly distributed in atomic scale, hence, an efficient use of its pseudocapacitive properties could be reached. On the other hand, residual lithium remaining in the structure preserved layered framework of MnO 2 with pathways for ions sorption. Physical properties, morphology, and specific surface area of electrode materials were studied by scanning and transmission electron microscopy, and nitrogen sorption measurements. Voltammetry cycling, galvanostatic charge/discharge, and impedance spectroscopy measurements performed in two-and three-electrode cells have been applied in order to measure electrochemical parameters. Neutral Li 2SO 4 aqueous solution has been selected for electrolytic medium. Extension of operating voltage for supercapacitor has been realized through asymmetric configuration with an activated carbon as a negative electrode. The asymmetric capacitor was operating within a voltage range up to 2.5 V (limited to 2.0 V for cycling tests) and was able to deliver a specific capacitance of 60 Fg -1 per capacitor at 100 mA g -1 current density. High specific energy of 36 Wh kg -1 was reached but with a moderate power density. © Springer-Verlag 2009.

File: 2_property_parser/abstract/2-s2.0-77950022354.txt
Future vehicle applications require the development of reliable and long life batteries operating under high-rate partial-state-of-charge (HRPSoC) working conditions. This paper updates work carried out to develop spiral wound valve-regulated batteries for vehicles with different hybridisation degrees, ranging from stop-start to mild hybrid applications. In order to develop a battery that can withstand the hard operating conditions that the work at High Rate Partial-State-of-Charge (HRPSoC) implies, it is necessary to modify the negative AM formulation by using special, additives like carbon and graphite that reduce lead sulphate accumulation during HRPSoC cycling within in the negative plate. Several batches of negative active material (NAM) with the addition of graphites of different types, as well as combinations of graphite and activated carbons, have been made on 6 V 24 Ah Spiral wound modules. Electrical results show a dramatic increase of the charge acceptance at different SoC's that for some combinations approach 200%. On the other hand, on cycle life according to EUCAR Power Assist cycling, values in the range 200,000-220,000 cycles have been obtain in most part of the batch. This represents a capacity turnover of 5000-5500 times the nominal capacity. The paper is divided into three parts. The first part is devoted to identify the cause of failure of the negative plate on Power Assist Cycle Life, that turned to be the development of high amounts of lead sulphate and its accumulation on the surface of the plate. The second part covers the addition of carbon and graphite of low SSA to NAM and finally the third part is dedicated to the test of additions of medium/high SSA carbon to NAM with the specific objective of trying to implement the supercapacitor effect inside the battery. © 2010 Elsevier B.V. All rights reserved.

File: 2_property_parser/abstract/2-s2.0-77950033369.txt
Graphene, graphene-ZnO and graphene-SnO2 films were successfully synthesized and used as electrode materials for electrochemical supercapacitors, respectively. The screen-printing approach was employed to fabricate graphene film on graphite substrate while the ZnO and SnO2 were deposited on graphene films by ultrasonic spray pyrolysis. The electrochemical performances of these electrodes were comparatively analyzed through electrochemical impedance spectrometry, cyclic voltammetry and chronopotentiometry tests. The results showed that the incorporation of ZnO or SnO2 improved the capacitive performance of graphene electrode. Graphene-ZnO composite electrode exhibited higher capacitance value (61.7 F/g) and maximum power density (4.8 kW/kg) as compared with graphene-SnO2 and pure graphene electrodes. © 2010 Elsevier Ltd. All rights reserved.

File: 2_property_parser/abstract/2-s2.0-77950034286.txt
Two kinds of functionalized graphene sheets were produced by thermal exfoliation of graphite oxide. The first kind of functionalized graphene sheets was obtained by thermal exfoliation of graphite oxide at low temperature in air. The second kind was prepared by carbonization of the first kind of functionalized graphene sheets at higher temperature in N2. Scanning electron microscopy images show that both two kinds of samples possess nanoporous structures. The results of N2 adsorption-desorption analysis indicate that both of two kinds of samples have high BET surface areas. Moreover, the second kind of functionalized graphene sheets has a relatively higher BET surface area. The results of electrochemical tests is as follows: the specific capacitance values of the first kind of functionalized graphene sheets in aqueous KOH electrolyte are about 230 F g-1; the specific capacitance values of the second kind of functionalized graphene sheets with higher BET surface areas are only about 100 F g-1; however, compared with the first kind of functionalized graphene sheets, the second kind has a higher capacitance retention at large current density because of its good conductive behaviors; furthermore, in non-aqueous EC/DEC electrolyte, the specific capacitance values of the first kind sample and the second kind sample are about 73 F g-1 and 36 F g-1, respectively. © 2010 Elsevier Ltd. All rights reserved.

File: 2_property_parser/abstract/2-s2.0-77950113899.txt
Supercapacitor, a pollution free energy storage device with high power density, long life span and low internal impedance, is suitable for applications that need compensating for the output fluctuation of new and renewable energy source or shaving off the peak power demand. In particular, it is anticipated to play an important role in increasing system efficiency and reliability by reducing the peak load for the batteries and fuel cells, and recycling regenerated energy in applications such as PEV(Pure Electric Vehicle), PHEV(Plug-in Hybrid Electric Vehicle) and FCV(Fuel Cell Vehicle). However, as supercapacitors are produced in various voltages and capacitances by the manufacturers, accurate criteria for performance evaluation are essentially needed due to high unit price and it is also very important to raise system economic advantage by organizing optimal module on such basis. In this paper criteria for better selection of the supercapacitor through EIS(Electrochemical Impedance Spectroscopy) experiment are presented and based on the experimental results optimal method of designing supercapacitor module applied to electric vehicle is proposed. The validity of the proposed criteria is proved through the simulation using Japan 10-15 urban driving cycle.

File: 2_property_parser/abstract/2-s2.0-77950517939.txt
Manganese dioxide nanofibers with length ranged from 0. 1 to 1 μm and a diameter of about 4-6 nm were prepared by a chemical precipitation method. Composite electrodes for electrochemical supercapacitors were fabricated by impregnation of the manganese dioxide nanofibers and multiwalled carbon nanotubes (MWCNT) into porous Ni plaque current collectors. Obtained composite electrodes, containing 85% of manganese dioxide and 15 mass% of MWCNT, as a conductive additive, with total mass loading of 7-15 mg cm -2, showed a capacitive behavior in 0. 5-M Na 2SO 4 solutions. The decrease in stirring time during precipitation of the nanofibers resulted in reduced agglomeration and higher specific capacitance (SC). The highest SC of 185 F g -1 was obtained at a scan rate of 2 mV s -1 for mass loading of 7 mg cm -2. The SC decreased with increasing scan rate and increasing electrode mass. © The Author(s) 2010.

File: 2_property_parser/abstract/2-s2.0-77950581673.txt
Electrochemical capacitors are also called 'electric double layer capacitors'. The'supercapacitors' or 'ultracapacitors' stores the energy in the electric field of the electrochemical double-layer. In order to study the supercapacitor performance influenced by the temperature, a supercapacitor 3D thermal model was proposed to study the supercapacitor thermal behavior under the normal temperature condition in constant current charge and discharge mode in the article. At first, the transient state and the stable state temperature fields were simulated with the finite element method, then the internal temperature of supercapacitor were measured with the thermal resistance during charging and discharging process under normal temperature. The results indicate this model can accurately simulate the supercapacitor thermal behavior under the small or moderate current charging and discharging condition. Thus, the supercapacitor charges and discharges with the small or moderate current under the normal temperature, the temperature rise of supercapacitor is not higher than 15°C, and its performance is reliable.

File: 2_property_parser/abstract/2-s2.0-77950602345.txt
Energy storage is usually equipped in Microgrid (MG) to provide the unbalanced power and to improve system reliability. This paper establishes the small-signal model of the supercapacitor energy storage (SES) and presents the control strategies in a typical MG including synchronous generator and asynchronous wind turbine. Simulation proves that the proposed control strategies can improve both the MG dynamic and transient voltage stability effectively in the condition of wind disturbance, load change and line fault.

File: 2_property_parser/abstract/2-s2.0-77950833149.txt
Ferroelectrics and multiferroics have recently emerged as perspective materials for information technology and data storage applications. The combination of extremely narrow domain wall width and the capability to manipulate polarization by electric field opens the pathway toward ultrahigh (>10 TBit inch-2) storage densities and small (sub-10 nm) feature sizes. The coupling between polarization and chemical and transport properties enables applications in ferroelectric lithography and electroresistive devices. The progress in these applications, as well as fundamental studies of polarization dynamics and the role of defects and disorder on domain nucleation and wall motion, requires the capability to probe these effects on the nanometer scale. In this review, we summarize the recent progress in applications of piezoresponse force microscopy (PFM) for imaging, manipulation and spectroscopy of ferroelectric switching processes. We briefly introduce the principles and relevant instrumental aspects of PFM, with special emphasis on resolution and information limits. The local imaging studies of domain dynamics, including local switching and relaxation accessed through imaging experiments and spectroscopic studies of polarization switching, are discussed in detail. Finally, we review the recent progress on understanding and exploiting photochemical processes on ferroelectric surfaces, the role of surface adsorbates, and imaging and switching in liquids. Beyond classical applications, probing local bias-induced transition dynamics by PFM opens the pathway to studies of the influence of a single defect on electrochemical and solid state processes, thus providing model systems for batteries, fuel cells and supercapacitor applications. © 2010 IOP Publishing Ltd.

File: 2_property_parser/abstract/2-s2.0-77950859564.txt
A facile route based on chemical bath deposition (CBD) from urea containing bath has been developed to deposit the interlocked cubes of hausmannite Mn3O4 electrode for electrochemical supercapacitor application. The as-prepared Mn3O4 electrode showed ideal capacitive behavior during potential cycling within the range of -0.1 to +0.9 V in 1 M Na2SO4 electrolyte. The X-ray diffraction (XRD), scanning electron micrograph (SEM) and Raman scattering (RS) and wettability studies during the supercapacitive stability showed that the interlocked cubes of crystalline Mn3O4 are electrochemically oxidized to nanoflakes of layered birnessite MnO2 due to potential cycling. Due to potential cycling the contact angle of Mn3O4 thin film changed from hydrophilic to superhydrophilic nature. The effect of electrolyte concentration and scan rate on the specific capacitance of so formed MnO2 film has been investigated. Impedance analysis shows that birnessite MnO2 nanoflakes are good conducting than Mn3O4 hence can be used over a wide range of applications. It exhibited highest specific capacitance of 223 F g-1 in 1 M Na2SO4 electrolyte at 5 mV s-1 scan rate and 90% stability after 5000 cycles. © 2010 Elsevier B.V. All rights reserved.

File: 2_property_parser/abstract/2-s2.0-77950915096.txt
Formic acid-doped polyaniline nanomaterils with different morphology have been synthesized successfully by interfacial polymerization with FeCl3 as oxidant and HCOOH as dopant. The morphology and structure of polyaniline were characterized by scanning electron microscopy (SEM), Fourier transform infrared spectroscopy (FTIR) and X-ray diffraction (XRD). Symmetric redox supercapacitor was assembled with the polyaniline as active electrode material and 1 mol/L H2SO4 aqueous solution as electrolyte. The electrochemical performances of the supercapacitor were investigated by cyclic voltammetry and galvanostatic charge-discharge. These results show that polyaniline with different morphology depend on the concentration of formic acid. polyaniline with fiber morphology has better power characteristic and cycle performance in the application of supercapacitor, whose specific capacitance is about 292.2F/g at the current density of 15mA/cm2. After 500 charge-discharge cycles its specific capacitance was about 200.6F/g and its capacitance retention is 68.7%.

File: 2_property_parser/abstract/2-s2.0-77950946662.txt
A facile chemical bath deposition (CBD) technique has been used for the preparation of Mn3O4 thin films at room temperature. The structural, morphological, optical, wettability and electrical characterizations have been carried out by means of X-ray diffraction (XRD), Scanning electron micrograph (SEM), Fourier transform infrared spectrum (FTIR), optical absorption, contact angle and electrical resistivity studies of deposited films. The XRD pattern shows the tetragonal hausmannite structure of Mn3O4 thin film. The Mn3O4 formation was also confirmed from FTIR studies. SEM images showed that the substrate surface is uniformly covered with spherical beads-like architecture. The Mn3O4 film showed a direct optical band gap with energy 2.51 eV and hydrophilicity with water contact angle of 53°. The room temperature electrical resistivity of Mn3O4 thin film was found to be 1.6 × 102 Ω cm. Mn3O4 films when used in supercapacitor exhibited specific capacitance of 284 F g-1 in 1 M Na2SO4 electrolyte. © 2010 Elsevier B.V. All rights reserved.

File: 2_property_parser/abstract/2-s2.0-77950947568.txt
In the present work, we report the supercapacitive performance of electrosynthesized leucoemeraldine (L), emeraldine (E) and pernigraniline (P) forms of polyaniline on to stainless steel (304) substrates. The properties of these forms were studied using range of techniques such as, X-ray diffraction (XRD), Fourier transforms infrared (FT-IR) and Raman spectroscopy, scanning electron microscopy (SEM), surface wettability and optical absorption. Amorphous nature of all three forms polyaniline has been revealed from XRD analysis. The formation of elemental bonds of polyaniline films have been confirmed by FT-IR and Raman spectroscopic techniques. Nanocrystalline nature for three forms and some extent of overgrowth are observed for pernigraniline (P) form. Surface wettability measurement showed hydrophobic to hydrophilic change with water contact angles 102°, 65° and 86° for leucoemeraldine (L), emeraldine (E) and pernigraniline (P) forms, respectively. Optical absorption spectra showed the presence of transition bands for emeraldine (E) and pernigraniline (P) forms. The supercapacitive behavior of these forms was studied using cyclic voltammetry and showed highest specific capacitance of 258 F g-1 for emeraldine (E) form, when compared with other forms of similar thickness. © 2010.

File: 2_property_parser/abstract/2-s2.0-77951131099.txt
Supercapacitors (SCs), as alternatives to conventional secondary batteries, need to be discharged as efficiently and deeply as possible to utilize precious stored energy. This paper proposes a novel SC discharger using cascaded switched capacitor converters (SCCs) and selectable intermediate taps. The proposed discharger roughly regulates the output voltage within a particular voltage range by selecting an intermediate tap, while high efficiency power conversion is achieved by the SCCs. The operating principle and conditions are presented in detail, and an experimental discharge test was carried out to demonstrate its performance. ©2009 IEEE.

File: 2_property_parser/abstract/2-s2.0-77951448507.txt
The sheet-like α-Co(OH)2 composed of the uniform nanoparticles was successfully prepared using cobalt chloride as the raw material and polyvinyl pyrrolidone as the dispersant by chemical precipitation method. The components of products were analyzed by FTIR and the structure and morphology were characterized by X-ray diffraction(XRD) and field emission scanning electron microscopy(FESEM), respectively. The electrochemical performances were investigated by cyclic voltammetry and constant current charge/discharge techniques. The test results show that an extraordinary high specific capacitance value of 1220 F/g is achieved, and the α-Co(OH)2 is a promising electrode material for supercapacitor.

File: 2_property_parser/abstract/2-s2.0-77951496897.txt
Electrical double layer (EDL) supercapacitors have been constructed using gold coated porous silicon (PSi) electrodes in a 0.25 M TEABF4/PC solution. As a comparison with the PSi, graphite paper, carbon cloth and ITO on glass electrodes have also been tested using the same electrolyte. The capacitors have been characterised using a.c. impedance spectroscopy and cyclic voltammetry (normal staircase mode). Devices using PSi electrodes showed a capacitance of approximately 0.2 mF cm-2 (equivalent to 5 mF g -1). In comparison, devices based on ITO on glass electrodes had a capacitance of 0.76 mF cm-2. Those based on graphite-paper electrodes gave 10 mF cm-2 (equivalent to 131 mF g-1) and those using carbon cloth gave 600 mF cm-2 (equivalent to 35 F g -1).

File: 2_property_parser/abstract/2-s2.0-77951710608.txt
Today, the consumer market calls for high-performance power supply systems. Existing sources and technologies are not abreast of portable electronics trends, thus pressing both the academic and industrial research to focus on innovative technologies. Customers' requirements lead to a growing interest in longer-lasting power, fast transient response power supply systems and a minimization of system weight, volume and cost. In this paper, a fuel cell-supercapacitor hybrid power supply for a Digital Camera is proposed, although the control algorithm can be efficiently applied to any portable device. The power management system also provides the load levelling function, optimizing the hydrogen consumption. The stack current is directly controlled and a multiple-steady-state control technique is implemented, optimizing the hybrid source performances. The hybrid power supply is neither affected by the fuel cell transient response nor by the supercapacitor bank runtime. Experimental results on a laboratory prototype, powering a Fujifilm S5500 digital camera, are shown. ©2009 IEEE.

File: 2_property_parser/abstract/2-s2.0-77951746288.txt
Supercapacitors composed of carbon nanotube (CNT) micropores in the room-temperature ionic liquid (RTIL) 1-ethyl-3-methylimidazolium tetrafluoroborate (EMI+BF4-) are studied via molecular dynamics (MD) computer simulations. It is found that the distribution of RTIL ions inside the micropore varies significantly with the pore size. Internal solvation of small (6,6) and (7,7) CNTs with an electrified interior wall is effected almost exclusively via counterions. Surprisingly, these counterions, even though they all have the same charge, lead to a charge density characterized by multiple layers with alternating signs. This intriguing feature is attributed to the extended nature of RTIL ion charge distributions, which result in charge separation through preferential orientation inside the electrified nanotubes. In the case of larger (10,10) and (15,15) CNTs, counterions and co-ions develop multilayer solvation structures. The specific capacitance normalized to the pore surface area is found to increase as the CNT diameter decreases from (15,15) to (7,7). As the pore size further reduces from (6,6) to (5,5), however, the specific capacitance diminishes rapidly. These findings are in excellent agreement with recent experiments with carbon-based materials. A theoretical model based on multiple charge layers is proposed to understand both the MD and experimental results. © 2010 American Chemical Society.

File: 2_property_parser/abstract/2-s2.0-77951838215.txt
The manganese oxide/multi-walled carbon nanotube (MnO2/MWNT) composite and the manganese oxide/acetylene black (MnO2/AB) composite were prepared by translating potassium permanganate into MnO2 which formed the above composite with residual carbon material using the redox deposition method and carbon as a reducer. The products were characterized by X-ray diffraction, Fourier transform infrared, and scanning electron microscope. Electrochemical properties of both the MnO2/MWNT and MnO2/AB electrodes were studied by using cyclic voltammetry, electrochemical impedance measurement, and galvanostatic charge/discharge tests. The results show that the MnO2/MWNT electrode has better electrochemical capacitance performance than the MnO2/AB electrode. The charge-discharge test showed the specific capacitance of 182.3 F·g-1 for the MnO2/MWNT electrode, and the specific capacitance of 127.2 F·g-1 for the MnO2/AB electrode had obtained, within potential range of 0-1V at a charge/discharge current density of 200mA·g-1 in 0.5mol·L-1 potassium sulfate electrolyte solution in the first cycle. The specific capacitance of both the MnO2/MWNT and MnO2/AB electrodes were 141.2 F·g-1 and 78.5 F·g-1 after 1,200 cycles, respectively. The MnO2/MWNT electrode has better cycling performance. The effect of different morphologies was investigated for both MnO2/MWNT and MnO2/AB composites. © Springer-Verlag 2009.

File: 2_property_parser/abstract/2-s2.0-77951912852.txt
A novel non-aqueous hybrid supercapacitor was fabricated from two spherical materials - an activated mesocarbon microbead (AMCMB) and MnO2 nanowire-sphere, as the negative and positive electrodes, respectively. The preliminary results for this energy-storage device, which operates over a wide voltage range (0.0-3.0 V) using 1 M Et4NBF4 in acetonitrile (AN) as electrolytes, are presented. On the basis of a single electrode, the AMCMBMnO2 supercapacitor displays a high specific capacitance of 228 F g-1 at a scan rate of 10 mV s-1, corresponding to specific energy of 128 W h kg-1 based on based on the total mass of active materials, while maintaining desirable cycling stability and rate capability. The combination of the spherical AMCMB and MnO2 in a non-aqueous electrolyte is proved to be suitable for high-performance hybrid supercapacitor applications. © 2010 The Royal Society of Chemistry.

File: 2_property_parser/abstract/2-s2.0-77952234430.txt
Unilamellar crystallites of conductive ruthenium oxide having a thickness of about 1 nm were obtained via elemental exfoliation of a protonic layered ruthenate, H0.2RuO2·0.5H2O, with an α-NaFeO2-related crystal structure. The obtained RuO 2 nanosheets possessed a well-defined crystalline structure with a hexagonal symmetry, reflecting the crystal structure of the parent material. The restacked RuO2 nanosheets exhibited a high pseudocapacitance of ∼700 F g-1 in an acidic electrolyte, which is almost double the value of the nonexfoliated layered protonated ruthenate. © 2010 American Chemical Society.

File: 2_property_parser/abstract/2-s2.0-77952625302.txt
Polyaniline (PANI) nanowires on indium tin oxides (ITO) conducting glass substrates were synthesized by means of a galvanostatic method from an aqueous solution of 1.0mol·L-1 HClO4 and different concentrations of aniline monomer. The effects of aniline concentration and synthesis time on their morphology and electrochemical performance were systematically investigated. Scanning electron microscopy (SEM) revealed that PANI synthesized in different conditions was a wire in shape with different diameters of 100 to 500nm. Electrochemical characterization of the PANI electrode was performed in an aqueous solution of 3mol·L-1 NH4Cl and 2mol·L-1 ZnCl2 by galvanostatic charge-discharge, cyclic voltammetry (CV) and electrochemical impedance spectroscopy (EIS). A high specific capacitance of 746.7F·g-1 was obtained within the potential range of -0.2 to 0.5V.

File: 2_property_parser/abstract/2-s2.0-77952676624.txt
Anthracite was activated by NaOH to prepare high-performance activated carbons as electrodes for electric double-layer capacitors. The porous structure and electrochemical characteristics of the carbons were investigated by nitrogen sorption and electrochemical methods. The effect of pore structure on the electrochemical performance of the carbons in a 1 mol/L (C2H5)4NBF4/propylene carbonate (PC) electrolyte was investigated. The as-prepared activated carbons exhibit large surface areas (943-2479m2/g) and high-specific capacitances (57-167F/g). The specific capacitance depends not only on the surface area, but also on the pore size distribution (PSD) of the carbon. Pores with a size of 2-3nm are crucial for the ions to penetrate inside them for the (C2H5)4NBF4/PC electrolyte. Specific capacitance is higher and impedance is lower for the sample with a wider PSD due to the fact that electrolyte ions could easily enter the pores.

File: 2_property_parser/abstract/2-s2.0-77952774396.txt
Three-dimensional (3D) supercapacitors have been demonstrated using vertically aligned carbon nanotubes (CNT) arrays and electroplated nickel nanoparticles. Two significant achievements have been demonstrated in this work: (1) a unique and reliable vacuum-assisted electroplating methodology for the uniform deposition of nickel nanoparticles on CNTs up to 150μm in length, and (2) usage of pseudo capacitance to significantly enhance the energy density of CNT supercapacitors up to one order of magnitude higher than those without nickel nanoparticles coating. Experimental results show robust operation of more than 100 times charge/discharge tests. ©2010 IEEE.

File: 2_property_parser/abstract/2-s2.0-77952809624.txt
Double-layer capacitors were prepared by using activated carbon (1939.4 m2/g) derived from petroleum coke as electrode and using 1 mol/L Et4NBF4/PC, Et4NBF4/AN, Bu4NBF4/PC and Bu4NBF4/AN as electrolytes, respectively. Their electrochemical performances were carried out through galvanostatic charge-discharge, cyclic voltammograms, and impedance spectroscopy measurements. The highest specific capacitance was obtained in Et4NBF4/PC system at low current loading. For Et4NBF4/AN, the least ionic transfer and diffusion resistance led to an excellent capacitance retention property. For Bu4NBF4, due to the larger solvated ion diameter and higher ion transfer resistance, the capacitive performances were inferior to those of Et4NBF4 in terms of specific capacitance and power density. In addition, owing to an excellent electric conductivity of AN, Et4NBF4/AN exhibited the best frequency response performance with the descant sequence of knee frequency Et4NBF4/AN > Bu4NBF4/AN > Et4NBF4/PC > Bu4NBF4/PC. Compared with Et4NBF4/PC system, Et4NBF4/AN is more suitable as electrolytes in high power output.

File: 2_property_parser/abstract/2-s2.0-77953135738.txt
A lithium titanate (Li4Ti5O12)-based electrode which can operate at unusually high current density (300 C) was developed as negative electrode for hybrid capacitors. The high-rate Li4Ti5O12 electrode has a unique nano-structure consisting of unusually small nano-crystalline Li4Ti5O12 (ca. 5-20 nm) grafted onto carbon nano-fiber anchors (nc-Li4Ti5O12/CNF). This nano-structured nc-Li4Ti5O12/CNF composite are prepared by simple sol-gel method under ultra-centrifugal force (65,000 N) followed by instantaneous annealing at 900 °C for 3 min. A model hybrid capacitor cell consisting of a negative nc-Li4Ti5O12/CNF composite electrode and a positive activated carbon electrode showed high energy density of 40 Wh L-1 and high power density of 7.5 kW L-1 comparable to conventional EDLCs. © 2010 Elsevier B.V. All rights reserved.

File: 2_property_parser/abstract/2-s2.0-77953167140.txt
A nanoscale hydrous manganese oxide used as an electrode in a supercapacitor was deposited onto a titanium substrate from an aqueous manganese acetate solution using the hydrothermal electrochemical method. The effect of deposition temperature on the characteristics of the manganese oxides was investigated. The capacitive characteristics of the manganese oxides were measured in sulfate electrolytes with various cations using cyclic voltammetry. The capacitive performances of the manganese oxide electrodes depend on the deposition temperature as well as the cations of electrolytes. A maximum capacitance of 244 F g-1 was obtained in Na2SO4 solution. The stability of manganese oxide was examined; after 1000 cycles, 80% of the initial capacitance remained. Crown Copyright © 2010.

File: 2_property_parser/abstract/2-s2.0-77953172476.txt
A simple hydrothermal synthesis method is adopted to prepare nickel oxide/carbon nanotube (NiO/CNT) composites. X-ray diffraction, differential scanning calorimetry/thermogravimetric analysis, transmission electron microscopy, scanning electron microscopy, and N2 -adsorption/ desorption techniques are employed for morphology and structure characterizations. The different morphologies of NiO are obtained, which change from a two-dimensional flake to a zero-dimensional mesoporous sphere, dispersing on the surface of CNTs by changing the sodium dodecyl sulfate's fraction in the reacting system. The electrochemical performance of NiO/CNT composites is largely affected by the morphology and distribution of the NiO phase. The zero-dimensional mesoporous sphere NiO shows the largest specific capacitance of 1329 F g-1 as well as a good cycle life during 1000 cycles in a 1 M KOH electrolyte at a very high current density of 84 A g-1 by chronopotentiometry measurement. © 2010 The Electrochemical Society.

File: 2_property_parser/abstract/2-s2.0-77953319895.txt
The present work gathers a general review of the properties, advantages and disadvantages of the principal electrode materials used in electrochemical capacitors (also called supercapacitors). The choice of these materials has an enormous influence on the final characteristics of the electrochemical device. Among the available electrode materials for their application in supercapacitors, carbonbased porous materials, transition metal oxides and conductive polymers are included. Each of these families of materials presents some advantages and drawbacks, so, in many occasions, a single material is not used for the preparation of the electrodes. The trend is directed to the use of hybrid electrodes, namely, those made of materials of different nature to combine the beneficial aspects and to offset the limitations of each material separately.

File: 2_property_parser/abstract/2-s2.0-77953642961.txt
Wearable electronics offer the combined advantages of both electronics and fabrics. In this article, we report the fabrication of wearable supercapacitors using cotton fabric as an essential component. Carbon nanotubes are conformally coated onto the cotton fibers, leading to a highly electrically conductive interconnecting network. The porous carbon nanotube coating functions as both active material and current collector in the supercapacitor. Aqueous lithium sulfate is used as the electrolyte in the devices, because it presents no safety concerns for human use. The supercapacitor shows high specific capacitance (~70-80 F·g-1 at 0.1 A·g-1) and cycling stability (negligible decay after 35,000 cycles). The extremely simple design and fabrication process make it applicable for providing power in practical electronic devices. © 2010 Tsinghua University Press and Springer-Verlag Berlin Heidelberg.

File: 2_property_parser/abstract/2-s2.0-77953685468.txt
To achieve higher energy density and power density, we have designed and fabricated a symmetric redox supercapacitor based on microelectromechanical system (MEMS) technologies. The supercapacitor consists of a three-dimensional (3D) microstructure on silicon substrate micromachined by high-aspect-ratio deep reactive ion etching (DRIE) method, two sputtered Ti current collectors and two electrochemical polymerized polypyrrole (PPy) films as electrodes. Electrochemical tests, including cyclic voltammetry (CV), electrochemical impedance spectroscopy (EIS) and galvanostatical charge/discharge methods have been carried out on the single PPy electrodes and the symmetric supercapacitor in different electrolytes. The specific capacitance (capacitance per unit footprint area) and specific power (power per unit footprint area) of the PPy electrodes and symmetric supercapacitor can be calculated from the electrochemical test data. It is found that NaCl solution is a good electrolyte for the polymerized PPy electrodes. In NaCl electrolyte, single PPy electrodes exhibit 0.128 F cm-2 specific capacitance and 1.28 mW cm-2 specific power at 20 mV s-1 scan rate. The symmetric supercapacitor presents 0.056 F cm-2 specific capacitance and 0.56 mW cm-2 specific power at 20 mV s-1 scan rate. © 2010 Elsevier B.V. All rights reserved.

File: 2_property_parser/abstract/2-s2.0-77953728205.txt
This paper deals with supercapacitor embedded model and its online identification procedure for Hybrid Electric Vehicle (HEV) application. To take into account its non-linear behavior, the strategy used in this paper consists, in a first step, in modeling a supercapacitor by a set of fractional linear systems. Each element of this set represents the behavior of the supercapacitor only around one operating voltage. A global non-linear model is then deduced through an integration method. An online identification procedure has been developed for this non-linear model. Its time behavior has been compared with that of a supercapacitor cell. Copyright © 2009 by ASME.

File: 2_property_parser/abstract/2-s2.0-77954323350.txt
Carbon electrode materials for electric double-layer supercapacltors have been Investigated. A technology of atmospheric plasma torch In the mixture of C2H2+Ar gases was used for the deposition of 200-300 μm thick coatings of activated carbon with a high effective surface area on the surface of stainless steel 1X18H9T substrates. The ratio of Ar/C 2H2 was verified in the range 15-55. The electrical characteristics of supercapacitors were correlated with the properties of carbon coatings registered by X-ray diffraction, scanning electron microscopy and Raman scattering spectroscopy analysis techniques.

File: 2_property_parser/abstract/2-s2.0-77954382311.txt
In response to direct driven wind power system with full scale back to back converter and permanent magnet synchronous generator (PMSG), an energy storage system (ESS) composed of supercapacitor and bidirectional DC/DC converter is proposed to improve the wind turbines' low voltage ride through (LVRT) capability. A detailed description of PMSG and its controller options were presented. And the characteristics of the ESS based on supercapacitor in balancing the flow power between the generator and the grids. Also, the simulation model of the whole system was established and the main parameters are presented. Simulation results show that ESS deals with the unbalance power quickly when the network voltage dips, and the DC-bus voltage keeps constant. Then the wind turbines are isolated from grid fault. The wind power system can remain connected to the grid and the system's low voltage ride through capability is enhanced.

File: 2_property_parser/abstract/2-s2.0-77954492781.txt
Novel carbonmaterials containing heteroatoms (nitrogen and oxygen)were prepared by carbonizingH2SO4-doped polyaniline at different temperatures. The morphology, elemental composition, surface chemical composition, and surface area of the as-preparedsampleswere investigatedbyscanningelectronmicroscopy(SEM), elemental analyzer, X-ray photoelectron spectroscopy (XPS) and Brunauer-Emmett-Teller (BET) measurements. Electrochemical properties were studied by cyclic voltammetry (CV), galvanostatic charge/discharge and electrochemical impedance spectroscopy (EIS). The results show that the carbon prepared by carbonizing polyaniline at 800 °has good electrochemical performance and its specific capacitance value is as high as 153 F·g-1 under a current density of 0.5 A·g-1, although it has a low specific surface area (325 m2·g-1). The high specific capacitance of this carbon is believed to be due to its proper proportion of heteroatoms (nitrogen and oxygen), which provide a large amount of pseudo-capacitance. This kind of carbon material can thus be used as a promising electrode material in supercapacitors. © Acta Physico-Chimica Sinica.
