Repository: tikam24/supercapacitor_database

# supercapacitor_database
 Supercapacitor database generated from scientific literature

File: 2_property_parser/abstract/2-s2.0-77954576932.txt
The entropy increase of mixing two solutions of different salt concentrations can be harnessed to generate electrical energy. Worldwide, the potential of this resource, the controlled mixing of river and seawater, is enormous, but existing conversion technologies are still complex and expensive. Here we present a small-scale device that directly generates electrical power from the sequential flow of fresh and saline water, without the need for auxiliary processes or converters. The device consists of a sandwich of porous "supercapacitor" electrodes, ion-exchange membranes, and a spacer and can be further miniaturized or scaled-out. Our results demonstrate that alternating the flow of saline and fresh water through a capacitive cell allows direct autogeneration of voltage and current and consequently leads to power generation. Theoretical calculations aid in providing directions for further optimization of the properties of membranes and electrodes. © 2010 American Chemical Society.

File: 2_property_parser/abstract/2-s2.0-77954780313.txt
In order to estimate the lifetime of supercapacitor in operation accurately and avoid the deficiency of the traditional electrochemical impedance spectroscopy measurement method, the method of acquiring supercapacitor's lifetime parameters using on-line identification was proposed. The classical equivalent circuit model of supercapacitor was chosen as the identification object, and its transfer function and the corresponding difference equation were derived. The least squares recurrence algorithm was adopted to identify the lifetime parameters, and the self correlation function test method was used to verify the identification result. The comparison between the experimental and simulation results illustrates the rationality of the model and the credibility of the identification result.

File: 2_property_parser/abstract/2-s2.0-77954839547.txt
The carbon material was modified by RF plasma with various reactive gases: O2, Ar and CO2. Physicochemical properties of the final carbon products were characterized using different techniques such as gas adsorption method and XPS. Plasma modified materials enriched in oxygen functionalities were investigated as electrodes for supercapacitors in acidic medium. The electrochemical measurements have been carried out using cyclic voltammetry, galvanostatic charge/discharge and impedance spectroscopy. The electrochemical measurements have confirmed that capacity characteristics are closely connected with a type of plasma exposition. Modification processes have an influence on the kind and amount of surface functional groups in the carbon matrix. The moderate increase of capacity of carbon materials modified by plasma has been observed using symmetric two-electrode systems. Whereas investigations made in three-electrode system proved that the suitable selection of plasma modification parameters allows to obtain promising negative and positive electrode materials for supercapacitor application. © 2009 Elsevier B.V.

File: 2_property_parser/abstract/2-s2.0-77955312690.txt
For efficient use of metal oxides, such as MnO2 and RuO 2, in pseudocapacitors and other electrochemical applications, the poor conductivity of the metal oxide is a major problem. To tackle the problem, we have designed a ternary nanocomposite film composed of metal oxide (MnO 2), carbon nanotube (CNT), and conducting polymer (CP). Each component in the MnO2/CNT/CP film provides unique and critical function to achieve optimized electrochemical properties. The electrochemical performance of the film is evaluated by cyclic voltammetry, and constant-current charge/discharge cycling techniques. Specific capacitance (SC) of the ternary composite electrode can reach 427 F/g. Even at high mass loading and high concentration of MnO2 (60%), the film still showed SC value as high as 200 F/g. The electrode also exhibited excellent charge/discharge rate and good cycling stability, retaining over 99% of its initial charge after 1000 cycles. The results demonstrated that MnO2 is effectively utilized with assistance of other components (fFWNTs and poly(3,4-ethylenedioxythiophene) -poly(styrenesulfonate) in the electrode. Such ternary composite is very promising for the next generation high performance electrochemical supercapacitors. © 2010 American Chemical Society.

File: 2_property_parser/abstract/2-s2.0-77955447702.txt
A simple strategy of pre-doping lithium ion into carbon negative electrode for lithium ion capacitor was introduced. In this strategy, a kind of Li-containing compound was added directly into the positive electrode of the lithium ion capacitor (LIC). When the lithium ion capacitor was charging first time, the Li-containing compound releases Li+, and the pre-doping of lithium ion into the negative electrode was performed. Here, we developed a lithium ion capacitor using Meso-carbon microbeads (MCMB)/activated carbon (AC) as the negative and positive electrode materials, respectively and use the lithium iron phosphate (LiFePO4) as the Li-containing compound, which supply the Li+ ions for pre-doping. The results demonstrated that, by adding 20 percent of LiFePO4 into the positive electrode, the efficiency of the capacitor increases from lower than 60% up to higher than 90%, and the capacitor shows good capacitance characteristics and high capacity. © (2010) Trans Tech Publications.

File: 2_property_parser/abstract/2-s2.0-77955520586.txt
In this paper, a very simple solution-based method is employed to coat amorphous MnO2 onto crystalline SnO2 nanowires grown on stainless steel substrate, which utilizes the better electronic conductivity of SnO2 nanowires as the supporting backbone to deposit MnO2 for supercapacitor electrodes. Cyclic voltammetry (CV) and galvanostatic charge/discharge methods have been carried out to study the capacitive properties of the SnO2/MnO2 composites. A specific capacitance (based on MnO2) as high as 637 F g-1 is obtained at a scan rate of 2 mV s-1 (800 F g-1 at a current density of 1 A g-1) in 1 M Na2SO4 aqueous solution. The energy density and power density measured at 50 A g -1 are 35.4 W h kg-1 and 25 kW kg-1, respectively, demonstrating the good rate capability. In addition, the SnO 2/MnO2 composite electrode shows excellent long-term cyclic stability (less than 1.2% decrease of the specific capacitance is observed after 2000 CV cycles). The temperature-dependent capacitive behavior is also discussed. Such high-performance capacitive behavior indicates that the SnO2/MnO2 composite is a very promising electrode material for fabricating supercapacitors. © 2010 American Chemical Society.

File: 2_property_parser/abstract/2-s2.0-77955716938.txt
Halloysite nanotubes/polypyrrole (HNTs/PPy) nanocomposites with coaxial tubular morphology for use as electrode materials for supercapacitors were synthesized by the in situ chemical oxidative polymerization method based on self-assembled monolayer amine-functionalized HNTs. The HNTs/PPy coaxial tubular nanocomposites were characterized with transmission electron microscope (TEM), X-ray diffraction (XRD), thermogravimetric analysis (TGA), electrical conductivity measurement at different temperatures, cyclic voltammetry (CV), and galvanostatic charge-discharge measurements. The coaxial tubular nanocomposites showed their greatest conductivity at room temperature and a weak temperature dependence of the conductivity from 298 K to 423 K. A maximum discharge capacity of 522 F/g after correcting for the weight percent of the PPy phase at a current density of 5 mA cm-2 in a 0.5 M Na2SO4 electrolyte could be achieved in a half-cell setup configuration for the HNTs/PPy composites electrode, suggesting its potential application in electrode materials for electrochemical capacitors. © 2010 Elsevier Ltd. All rights reserved.

File: 2_property_parser/abstract/2-s2.0-77955717084.txt
The hybridization of an electrochemical double layer capacitor and a lithium-ion battery at the electrode level can be realized by combining lithium insertion materials and capacitive materials in bi-material electrodes. A bi-material electrode based on activated carbon and LiMn2O 4 has been prepared and characterized in the present work. An experimental setup was developed in order to measure the current sharing between the two different active materials in a single segmented bi-material electrode. This setup allows distinguishing the contribution of each material to the overall electrode performance. The characterization consisted of cyclic voltammetry and galvanostatic charge discharge cycling. The behavior of the bi-material electrode is essentially a linear combination of the behaviors of the two materials. © 2010 Elsevier B.V. All rights reserved.

File: 2_property_parser/abstract/2-s2.0-77955764863.txt
The paper proposes a new architecture for a small off-grid wind-power generation, control, and storage system. This system employs a wind turbine, power electronic converters, supercapacitors, and operates with a variable d.c. voltage in the intermediate d.c. circuit. A significant amount of the generated energy is used to warm water, as an additional storage capacity. Since the voltage across the supercapacitor changes as a measure of stored energy, a new class of power converters and their control has been proposed. An energy management strategy, specific to this scheme, has been implemented. The paper presents the overall design for the system, for power converters and the control strategy. Extensive simulation results are provided. ©2010 IEEE.

File: 2_property_parser/abstract/2-s2.0-77955918434.txt
Amorphous manganese dioxide is prepared by reaction of potassium permanganate with an organic reductant triethanolamine. The effect of heat-treatment temperature is studied on the characteristics of the materials. Power X-ray diffraction (XRD), scanning electron microscope (SEM) and N 2 adsorption and desorption measurements are employed to investigate crystalline structure, surface morphology, the specific surface area and the pore size distribution. It is found that when the annealing temperature reaches up to 400 °C, the crystalline convert to α-MnO2 from amorphous MnO2. The electrochemical characteristics of the prepared MnO2 powder are characterized by means of cyclic voltammetry (CV), experiments in 1.0 mol L-1 Na2SO4 electrolyte. The specific capacitance (SC) value is 251 F g-1 that is obtained from the product annealing at 350 °C at a CV scan rate of 2 mV s -1. And charging-discharging measurement reveals the good stability of the prepared material. © 2010 Elsevier B.V.All rights reserved.

File: 2_property_parser/abstract/2-s2.0-77956055838.txt
This paper presents an innovative control law for distributed dc generation supplied by a fuel cell (FC) (main source) and supercapacitor (auxiliary source). This kind of system is a multiconverter structure and exhibits nonlinear behavior. The operation of a multiconverter structure can lead to interactions between the controls of the converters if they are designed separately. Typically, interactions between converters are studied using impedance criteria to investigate the stability of cascaded systems. In this paper, a nonlinear control algorithm based on the flatness properties of the system is proposed. Flatness provides a convenient framework for meeting a number of performance specifications for the hybrid power source. Using the flatness property, we propose simple solutions to hybrid energy management and stabilization problems. The design controller parameters are autonomous of the operating point; moreover, interactions between converters are taken into account by the controllers, and high dynamics in disturbance rejection is achieved. To validate the proposed method, a hardware system is realized with analog circuits, and digital estimation is accomplished with a dSPACE controller. Experimental results with small-scale devices (a polymer electrolyte membrane FC of 1200 W, 46 A and a supercapacitor module of 100 F, 500 A, and 32 V) in a laboratory corroborate the excellent control scheme during a motor-drive cycle. © 2006 IEEE.

File: 2_property_parser/abstract/2-s2.0-77956072886.txt
Recent advances in the study of ionic liquids based gel polymer electrolytes have been briefly reviewed in view of their electrochemical applications, particularly, their application as electrolytes in supercapacitors. The incorporation of ionic liquids in gel polymer electrolytes, instead of organic solvents like propylene carbonate, ethylene carbonate, etc., provide added effect in terms of their thermal, electrical and electrochemical stabilities. Recent studies on poly (ethylene oxide) based polymer electrolyte plasticized with ionic liquid and ionic liquid incorporated poly (vinylidene fluorideco-hexafluoropropylene) based gel polymer electrolytes have been summarized. A special description has been given of supercapacitors (electrical double layer capacitors), studied in our laboratory, based on multiwalled carbon nanotubes, activated charcoal powder electrodes and optimized gel/polymer electrolytes. Comparative studies indicate that PVdF-HFP based gels are superior electrolytes to develop electrical double layers capacitors (in terms of higher capacitances and lower resistive values) over PEO based plasticized polymer electrolytes.

File: 2_property_parser/abstract/2-s2.0-77956074271.txt
In this paper, a battery-supercapacitor hybrid power system of electrical power buffers, which helps to improve a dynamic behaviour of power sources with diesel engines, is presented. The results of battery analyses are shown and it is emphasised that the combination of batteries and supercapacitors can minimise output mass and volume of power sources with diesel engine. The batteries facilitate extended high power supply and supercapacitors protect the batteries from the frequent high power peaks during battery discharging that significantly reduces battery lifetime. The values of benefits have been estimated for applying energy storage of many types of batteries. Paper gives brief outline the features of the experimental verification of batteries and discusses the basic topologies of dc-dc bi-directional converters. The scheme and detail of experimental workplace are shown in paper and tested using Agilent VEE.

File: 2_property_parser/abstract/2-s2.0-77956092498.txt
In recent years the use of Electric Power Steering (EPS) in small and medium-sized cars has increased as it offers significant benefits such as reduction of fuel consumption as well as increased controllability. To enable the use of EPS systems in larger vehicles, the output power has to be increased without increasing the maximum current drawn from the battery. This can be achieved by using a Power Boost Unit (PBU) local to the EPS that incorporates a supercapacitor. The PBU provides a short burst of high current to meet transient load demands by exploiting the energy storage capability of supercapacitors. In this way, systems which operate at high power for a short term can be utilised without exceeding automotive battery current restrictions. This paper describes the design and operation of a 2kW prototype Power Boost Unit. Experimental results confirm the functionality of the unit.

File: 2_property_parser/abstract/2-s2.0-77956151471.txt
We develop supercapacitor (SC) devices with large per-area capacitances by utilizing three-dimensional (3D) porous substrates. Carbon nanofibers (CNFs) functioning as active SC electrodes are grown on 3D nickel foam. The 3D porous substrates facilitate a mass loading of active electrodes and per-area capacitance as large as 60 mg/ cm2 and 1.2 F/ cm2, respectively. We optimize SC performance by developing an annealing-free CNF growth process that minimizes undesirable nickel carbide formation. Superior per-area capacitances described here suggest that 3D porous substrates are useful in various energy storage devices in which per-area performance is critical. © 2009 American Institute of Physics.

File: 2_property_parser/abstract/2-s2.0-77956394040.txt
Hybrid (composite) electroactive films consisting of such an organic conducting polymer as poly(3,4-ethylenedioxythiophene), PEDOT, and such a polynuclear inorganic compound as amorphous tungsten oxide, WO 3/H x WO 3 were fabricated on carbon electrodes through electrodeposition by voltammetric potential in acid solution containing EDOT monomer and sodium tungstate. Electrostatic interactions between the negatively charged tungstic units (existing within WO 3) and the oxidized positively charged conductive polymer (oxidized PEDOT) sites create a robust hybrid structure which cannot be considered as a simple mixture of the organic and inorganic components. It is apparent from scanning electron microscopy that hybrid structures are granular but fairly dense. Because PEDOT and mixed-valence tungsten oxides are electronically conducting, the resulting hybrid films are capable of fast propagation. The reversible and fast redox reactions of tungsten oxide component lie in the potential range where PEDOT matrix is conductive. Furthermore, the hybrid films exhibit good mediating capabilities towards electron transfers between model redox couples such as cationic iron(III,II) and anionic hexacyanoferrate(III,II). Since the films accumulate effectively charge and show high current densities at electrochemical interfaces, they could be of importance to electrocatalysis and to construction of redox capacitors. © 2010 Springer-Verlag.

File: 2_property_parser/abstract/2-s2.0-77956474298.txt
Manganese oxide film for supercapacitor applications was prepared by potentiodynamic electrodeposition in a manganese acetate plating solution. The effects of the potential sweep rate on the oxide microstructure, crystallinity, and chemical states were examined using a scanning electron microscope, an X-ray diffractometer, and an X-ray photoelectron spectrometer, respectively. Electrochemical performance of the film electrodes was evaluated using a cyclic voltammetric measurement. The experimental results indicate that the deposition potential sweep rate significantly affected the material properties of the prepared oxide films. The oxide-specific capacitance increased from 262 to 337 F/g when the sweep rate was increased from 100 to 400 mV/s. The key material factors that govern the specific capacitance and cyclic stability of the oxide electrodes were discussed. © Springer-Verlag 2010.

File: 2_property_parser/abstract/2-s2.0-77956572318.txt
A great interest in the last years has been paid in the literature to the application of supercapacitors in many existing or innovative systems. Bidirectional dc-dc converters chopper are intrinsic candidates to couple the supercapacitor devices to electric power systems. It might be very useful to adopt coupled-inductor configurations for increasing efficiency against high-voltage step-up ratio. In the paper, a sliding mode control technique is proposed in order to improve the performances of a certain dc-dc bidirectional converter topology. A numerical application is also performed with respect to a simple dc tramway system with a stationary supercapacitor storage device. The numerical results allow to remark that the sliding mode control is able to track a requested trajectory, which is determined by an optimization technique and exhibits the required robustness against the uncertainties and disturbances. © 2010 IEEE.

File: 2_property_parser/abstract/2-s2.0-77956581631.txt
Fuel cell systems appear as a good alternative for future power generation. This is mainly due to their high energy conversion efficiency and simple operation. Since the output of the fuel cell is low voltage DC, fuel cell systems supplying power to AC loads are usually constructed using a two stage approach cascading a DC-DC converter and an inverter. It can be shown that in such a system the current drawn from the fuel cell under normal single phase (or unbalanced three phase) operation contains a large second harmonic component. Due to the internal impedance of the fuel cell stack the presence of low frequency current ripple has as side effect additional heating, and more importantly, a reduction in its output power thus diminishing the power availability and power conversion efficiency of the system. To mitigate this problem an auxiliary power converter is proposed in this paper. The proposed converter operates as an active filter supplying the low frequency ripple current demanded by the power converter allowing the fuel cell stack to supply the DC component, which in turn optimizes system operation. In addition the proposed converter, if suited with an energy storage element such as a supercapacitor, can be controlled to supply transient load changes further improving stack characteristics. © 2010 IEEE.

File: 2_property_parser/abstract/2-s2.0-77956587982.txt
Today the application of PEM (Polymer Electrolyte Membrane) fuel cell stack in the automotive field is a topic on central interest. Unfortunately, a PEM fuel cell stack cannot directly supply variable speed drives because of their non-linear behaviour in dynamic conditions. This paper is mostly concerned with the sizing of the supply system, PEM fuel cell-supercapacitor-battery pack, of an electric vehicle, based on the urban/suburban drive cycle NEDC (New European Driving Cycle). The average required power is used to design the fuel cell stack by imposing a preset operating point; the battery capacity is chosen in order to satisfy the constrain on the minimum value of the state of charge during the cycle; finally, the supercapacitor is determined by imposing the current sharing between battery and supercapacitor in transient condition. © 2010 IEEE.

File: 2_property_parser/abstract/2-s2.0-77956632613.txt
(Figure Presented) Synergistic graphenes: The chemical and electrical synergies between graphene derivatives enable a simple, cost-effective and environmentally friendly strategy for solution-phase processing of graphene oxide (GO) and carbon nanotubes (CNTs). The new nanohybrid exhibits high performance when used as electrodes for supercapacitors (see figure; ER=electrochemically reduced, CCG = chemically converted graphene). © 2010 Wiley-VCH Verlag GmbH & Co. KGaA, Weinheim.

File: 2_property_parser/abstract/2-s2.0-77956657165.txt
Poly(3,4-ethylenedioxythiophene) (PEDOT) nanofibers were obtained by the combination of electrospinning and vapor-phase polymerization. The fibers had diameters around 350 nm, and were soldered at most intersections, providing a strong dimensional stability to the mats. The nanofiber mats demonstrated very high conductivity (60 ± 10 S cm-1, the highest value reported so far for polymer nanofibers) as well as improved electrochemical properties, due to the ultraporous nature of the electrospun mats. The mats were incorporated into all-textile flexible supercapacitors, using carbon cloths as the current collectors and electrospun polyacrylonitrile (PAN) nanofibrous membranes as the separator. The textile layers were stacked and embedded in a solid electrolyte containing an ionic liquid and PVDF-co-HFP as the host polymer. The resulting supercapacitors were totally flexible and demonstrated interesting and stable performances in ambient conditions. © 2010 Elsevier B.V.

File: 2_property_parser/abstract/2-s2.0-77956676180.txt
Multi-walled carbon nanotube (MWCNT)/polyaniline (PANI)/MnO2 (MPM) ternary coaxial structures are fabricated as supercapacitor electrodes via a simple wet chemical method. The electrostatic interaction between negative poly(4-styrenesulfonic acid) (PSS) molecules and positive Mn2+ ions causes the generation of MnO2 nanostructures on MWCNT surfaces while the introduction of PANI layers with appropriate thickness on MWCNT surfaces facilitates the formation of MWCNT/PANI/MnO2 ternary coaxial structures. The thickness of PANI coatings is controlled by tuning the aniline/MWCNT ratio. The effect of PANI thickness on the subsequent MnO 2 nanoflakes attachment onto MWCNTs, and the MPM structures is investigated by X-ray diffraction (XRD), X-ray photoelectron spectroscopy (XPS), transmission electron microscopy (TEM), and field-emission scanning electron microscopy (FESEM). The results suggest that appropriate thickness of PANI layers is important for building MPM ternary coaxial structures without the agglomeration of MnO2 nanoflakes. The MPM ternary coaxial structures provide large interaction area between the MnO2 nanoflakes and electrolyte, and improve the electrochemical utilization of the hydrous MnO 2, and decrease the contact resistance between MnO2 and PANI layer coated MWCNTs, leading to intriguing electrochemical properties for the applications in supercapacitors such as a specific capacitance of 330 Fg-1 and good cycle stability. © 2010 Elsevier B.V.

File: 2_property_parser/abstract/2-s2.0-77956696678.txt
Conducting polymers (polyaniline, polypyrrole and polythiophene) as electrode materials for supercapacitor have been attracted great interest due to their low cost, high capacity, rapid charge and discharge, environmental friendliness and safety. In this paper, conducting polymers and hybrid materials of conducting polymers and inorganic materials (carbon materials/metal oxide materials) as electrode materials for supercapacitor have been reviewed, it is believed that the conducting polymers with nanostructures and the hybrid materials of conducting polymers and inorganic nanomaterials are the important research directions of electrode materials for supercapacitor.

File: 2_property_parser/abstract/2-s2.0-77956866781.txt
Petroleum coke-based activated carbons (ACs) were modified through H2 reduction and HNO3 oxidation. Pore structures and surface chemistry of the ACs were characterized by N2 adsorption and X-ray photoelectron spectroscopy. The Brunauer-Emmett-Teller surface areas of ACs were slightly decreased after such treatment. Although surface oxygen groups (especially carbonyl groups) were generated when ACs were treated by HNO3, electric double layer capacitance, internal resistance (IR), equivalent series resistance (ESR), and self-discharge of an AC electrode exhibited a remarkable increase. At the same time, the number of surface oxygen groups of ACs modified by H2 remarkably decreased and the capacitance was markedly increased, while IR, ESR, and self-discharge decreased. This reduction modification of ACs is beneficial in improving electrochemical properties and probably provides suitable pores for electrolyte to penetrate electrochemically.

File: 2_property_parser/abstract/2-s2.0-77956965252.txt
Supercapacitor electrodes fabricated from single-walled carbon nanotubes (SWNTs) are shown to be capable of durable operation at 4 V, exceeding the operating voltage limit of activated carbon electrodes (AC, 3 V), while delivering significantly higher energy and power (see figure). Dual exploitation of SWNTs as combined electrodes and current collectors is also explored. © 2010 WILEY-VCH Verlag GmbH & Co. KGaA.

File: 2_property_parser/abstract/2-s2.0-77957351758.txt
Graphene nanosheet (GNS)/Co3O4 composite has been rapidly synthesized by microwave-assisted method. Field emission scanning electron microscopy and transmission electron microscopy observation reveals the homogeneous distribution of Co3O4 nanoparticles (3-5 nm in size) on graphene sheets. Electrochemical properties are characterized by cyclic voltammetry, galvanostatic charge/discharge and electrochemical impedance spectroscopy. A maximum specific capacitance of 243.2 F g-1 has been obtained at a scan rate of 10 mV s-1 in 6 M KOH aqueous solution for GNS/Co3O4 composite. Furthermore, the composite exhibits excellent long cycle life along with ∼95.6% specific capacitance retained after 2000 cycle tests. © 2010 Elsevier Ltd.

File: 2_property_parser/abstract/2-s2.0-77957760366.txt
In this paper we design robust control strategies for a hybrid solid oxide fuel cell ultra-capacitor system. Fuel cell control is established by using an invariant property of fuel utilization within an input-shaping framework. Two control strategies are developed. The first design uses a nonlinear control approach for which we prove the stability of the closed-loop system in presence of system uncertainties. The second uses a standard H∞ robust control approach. Both strategies enforce the control of State of Charge (SOC) of the ultra-capacitor to a desired level. A hardware-in-the-loop test-stand is developed and experimental results are provided. © 2010 AACC.

File: 2_property_parser/abstract/2-s2.0-77957930484.txt
A flexible graphene/polyaniline hybrid material as a supercapacitor electrode was synthesized by an in situ polymerization-reduction/dedoping- redoping process. This product was first prepared in an ethylene glycol medium, then treated with hot sodium hydroxide solution to obtain the reduced graphene oxide/polyaniline hybrid material. Sodium hydroxide also acted as a dedoping reagent for polyaniline in the composite. After redoping in an acidic solution, the thin, uniform and flexible conducting graphene/polyaniline product was obtained with unchanged morphology. The chemical structure of the materials was characterized by X-ray photoelectron spectroscopy and Raman spectroscopy. The composite material showed better electrochemical performances than the pure individual components. A high specific capacitance of 1126 F g-1 was obtained with a retention life of 84% after 1000 cycles for supercapacitors. The energy density and power density were also better than those of pure component materials. © The Royal Society of Chemistry 2010.

File: 2_property_parser/abstract/2-s2.0-77957964378.txt
DuraCap is a solar-powered energy harvesting system that stores harvested energy in supercapacitors and is voltage-compatible with lithium-ion batteries. The use of supercapacitors instead of batteries enables DuraCap to extend the operational life time from tens of months to tens of years. DuraCap addresses two additional problems with micro-solar systems: inefficient operation of supercapacitors during cold booting, and maximum power point tracking (MPPT) over a variety of solar panels. Our approach is to dedicate a smaller supercapacitor to cold booting before handing over to the array of larger-value supercapacitors. For MPPT, we designed a bound-control circuit for PFM regulator switching and an I-V tracer to enable self-configuring over the panel's aging process and replacement. Experimental results show the DuraCap system to achieve high conversion efficiency and minimal downtime. Copyright 2010 ACM.

File: 2_property_parser/abstract/2-s2.0-77957979187.txt
In this study, the electrochemical capacitor characteristics of vertically aligned carbon nanotubes (VACNTs) with different nitrogen content were investigated. The pristine VACNTs and nitrogen-doped VACNTs were synthesized by thermal chemical vapor deposition (CVD) with a mixture of C2H 2 and NH3 gases. The content of nitrogen doped into VACNTs played an important role in enhancing the capacitance characteristics. With increasing the NH3 pressure, the nitrogen content of VACNTs increased. However, the capacitance did not increase with the increase in nitrogen content of VACNTs entirely. There was an optimal NH3 pressure for synthesizing the nitrogen-doped VACNTs to obtain the maximum capacitance. Furthermore, for the real practice of supercapacitor, the stability of capacitance was tested for 500 cycles. The results revealed that the nitrogen-doped VACNT was a promising supercapacitance device material. © 2009 Elsevier B.V. All rights reserved.

File: 2_property_parser/abstract/2-s2.0-77958048532.txt
There are two important steps necessary for the optimization of electrochemical double-layer capacitors (EDLC): maximizing the volumetric capacitance and minimizing the ohmic resistance. The application of force during the assembly of an EDLC cell is one way to achieve this optimization. The effect of the application of force on the performance characteristics of EDLC cells, assembled using porous activated carbon electrodes, was determined. It was shown that applying force to the body of the cell during assembly only provides a significant increase in the performance of the EDLC with the initial application. The results showed that any increase in the applied force beyond that initial stage does not result in a subsequent increase in performance and can result in a substantial decrease in the performance characteristics of the EDLC cell. Furthermore, it was concluded that the substantial decrease shown was attributed to an alteration of the physical structure of the porous material, which produced significant decreases in the accessible surface area and the material resistance of the activated carbon electrodes. © 2010 Elsevier B.V.

File: 2_property_parser/abstract/2-s2.0-77958106399.txt
Mesoporous carbon electrode materials were prepared directly from pyrolysis of barium citrate. N2 adsorption shows that the carbons prepared are typical mesoporous materials and that the specific surface area, total pore volume, mesopore volume and average pore size increase with the rise of carbonization temperature. Electrochemical measurements demonstrate that the carbons prepared at 700 and 800°C have superior capacitive performances than OMC prepared by hard-templated method. BaC-700 and BaC-800 could maintain high energy density at high power output, at which their mesopore surface are utilized efficiently. It is believed that these carbons are very promising for the scenarios where both high energy density and high power output are required.

File: 2_property_parser/abstract/2-s2.0-77958152420.txt
Electrochemical properties of activated ordered mesoporous carbon (OMC) containing nickel inclusions are investigated using cyclic voltammetry and galvanostatic charge/discharge techniques. The hard-template-route prepared OMC is of structurally well-ordered two-dimensional hexagonal structure with a high specific surface area of 1896.95 cm2 g-1, a pore volume of 1.781 cm3 g-1 and a pore size of 5.1 nm, respectively. It is shown that OMC/0.3Ni electrode displays the highest specific capacitance of 186.1 Fg-1, almost 1.4 times higher than that of pure OMC electrode. The hydrogen storage capacity of pure OMC electrode is 87 mAh g-1 and there exists no discharge platform. With the amount of nickel addition increasing, there appears a relatively stable discharge platform, and the discharge capacity reaches a maximum of 170 mAh g-1 as the molar ratio of Ni:OMC is 0.3, almost two times higher than that of pure OMC electrode. The electrochemical properties of OMC can be greatly improved with incorporation of nickel powders. The Ni activated OMC electrodes display a high capacity retainability with strong resistance against oxidation and corrosion. © 2010 Professor T. Nejat Veziroglu. Published by Elsevier Ltd. All rights reserved.

File: 2_property_parser/abstract/2-s2.0-78049466854.txt
Highly oriented pyrolytic graphite electrodes were electrochemically treated in electrochemical double layer capacitor electrolyte and studied by X-ray photoelectron spectroscopy (XPS). The used electrolyte was 1 M tetra-ethyl-ammonium tetra-fluoroborate (Et4NBF4) dissolved in propylene carbonate. Intercalation of the ions into the graphitic host structure results in core level shifts of the XP-spectra. The spectra of the host and the intercalating species shift towards higher values of binding energy for the negatively and towards lower values for the positively polarized electrodes, which is ascribed to the Fermi level shifts of the intercalation compound. The reversibility of ion insertion is quantified by deconvolution of the XP signals and is shown to be less for the Et4N+ cation than for the BF4- anion. © 2010 Elsevier B.V.

File: 2_property_parser/abstract/2-s2.0-78049519926.txt
Slow development in battery technology and rapid advances in ultra-capacitor design have motivated us to investigate the possibility of using capacitors as the sole energy storage for wireless sensor nodes to support ubiquitous computing. The starting point of this work is TwinStar, which uses ultra-capacitor as the only energy storage unit. To efficiently use the harvested energy, we design and implement feedback control techniques to match the activity of sensor nodes with the dynamic energy supply from environments. We conduct system evaluation by deploying sensor devices under three typical real-world settings-indoor, outdoor, and mobile backpack under a wide range of system settings. Results indicate our feedback control can effectively utilize energy and ensure system sustainability. Nodes running feedback control have longer operational time than the ones running non-feedback control. Copyright © 2010.

File: 2_property_parser/abstract/2-s2.0-78049525581.txt
An energy management system with an electronic gearshift and regenerative braking is presented to improve the gross efficiency and driving range of an electric scooter, driven directly by a four-phase axial-flux DC brushless wheel motor. The integration of stator windings, batteries, ultracapacitors, and a digital controller constitutes an energy management system, which features smooth electronic gear shifting and regenerative braking. The gross efficiency of the experimental scooter is improved in the drivable range by 20% with respect to that without regenerative braking. The battery-to-wheel efficiency was also above 70% for both low-and high-speed gears. © 2010 Elsevier Ltd. All rights reserved.

File: 2_property_parser/abstract/2-s2.0-78049527138.txt
Graphite oxide/polypyrrole composites (GPys) were prepared by in situ polymerization and reduced by NaBH4 to prepare reduced graphite oxide/polypyrrole composites (R-GPys). On the basis of the morphological and structural characterization of the composites by Fourier transform infrared spectrometer (FTIR), X-ray diffraction (XRD) and transmission electron microscopy (TEM) tests, the electrochemical performances of the composites were investigated by cyclic voltammetry, galvanostatic charge-discharge and electrochemical impedance techniques. The experimental results showed that the specific capacitances of the composites before and after reduction (197 and 180 F/g) were highly improved compared with that of pristine graphite oxide (11 F/g) and polypyrrole (112 F/g), respectively. The capacitance retention of about 73% for R-GPys compared with 12% for PPy and 47% for GPys after 1200 cycles indicated the high cycle stability of the R-GPys and its potential as an electrode material for supercapacitor applications. © 2010 Elsevier B.V.

File: 2_property_parser/abstract/2-s2.0-78149360376.txt
The capacitive behaviors of calcium-carbidederived carbon (CCDC) before and after nitric acid (HNO3) modification are investigated. The structure and morphology of the HNO3-modified CCDC (M-CCDC) are examined by X-ray diffraction, scanning electron microscopy, and transmission electron microscopy. The performances of the supercapacitor using M-CCDC as electrode active material are studied by cyclic voltammetry, galvanostatic charge/discharge, electrochemical impedance spectroscopy, and cycle life measurements. The results show that the capacitance of the supercapacitor increases from 154.7 to 196.5 F g-1 and the capacitance decay is only 1.3% over 10,000 cycles for the M-CCDC, which exhibits higher capacitive performance than the pristine CCDC electrode in the aqueous electrolyte solution. The superiority of the M-CCDC in capacitance properties is caused by the variations of surface wettability and the interstitial pore structure of CCDC, which results from the introduction of polar oxygen functional groups onto the CCDC surface by HNO3 modification. © Springer Science+Business Media, LLC 2010.
