Repository: tikam24/supercapacitor_database

# supercapacitor_database
 Supercapacitor database generated from scientific literature

File: 2_property_parser/abstract/2-s2.0-78349232037.txt
In this paper, different modeling approaches representing the behavior of supercapacitors are presented. A hybrid modeling approach is developed to improve the characterization of classical supercapacitor models proposed in the literature. This approach uses various representations (frequency and temporal results) of the same cycling test to extract easily and with a good precision the parameters of the models. Then, it is applied for studying the ageing of this component, which mainly depends on the temperature and cycling process. © 2010 IEEE.

File: 2_property_parser/abstract/2-s2.0-78349272784.txt
In this paper, a new energy storage system (ESS) is developed for an innovative subway without supply rail between two stations. The ESS is composed of a supercapacitor bank and a braking resistor. An inversion-based control of the ESS is deduced from the Energetic Macroscopic Representation of the entire system. This control scheme requires a distribution criterion in order to allow the energy to be shared between the supercapacitors and the braking resistor. Different cases are evaluated via a Hardware-In-the-Loop simulation using a reduced-power ESS. The suggested control enables the energy recovery to be maximal and secure the supercapacitor in real time for different track configurations. © 2010 IEEE.

File: 2_property_parser/abstract/2-s2.0-78449235304.txt
This paper deals with a supercapacitor (SC) onboard model and its online identification procedure for embedded applications. To take into account its nonlinear behavior, the strategy used in this paper consists, as the first step, in the application of the porous electrode theory to the SC and the approximation of the resulting model. A set of fractional linear systems which are represented by a differential equation involving fractional derivatives is then obtained. Each element of this set represents the behavior of the SC only around one operating voltage. A global nonlinear model is then deduced through an integration method. An online identification procedure has been developed for this nonlinear model. This time identification is based on the mean least square method. Its time behavior has been compared with that of an SC cell for a specific current profile with different levels. © 2010 IEEE.

File: 2_property_parser/abstract/2-s2.0-78649533086.txt
The active power produced by wind generators is subject to fluctuations due to the stochastic nature of wind. Depending upon the size of the wind farm and the network to which it is connected, active power variations may result in frequency deviations. This can trigger frequency protection devices and lead to undesirable unit trippings. This paper proposes the addition of a small supercapacitor at the DC link in the power converted of a doubly fed induction generator (DFIG). Based on this, a new method is proposed which simultaneously balances the MPPT as well as output power smoothing objectives. Frequency variations in the range of 0.1-1 Hz are investigated considering variations in wind speed, tower shadow and wind shear effects. Numerical simulations are carried out in PSCAD/EMTDC to illustrate the effectiveness of the proposed method in limiting frequency deviations. ©2010 IEEE.

File: 2_property_parser/abstract/2-s2.0-78649566249.txt
A renewable energy hybrid power plant, fed by photovoltaic (PV) source with a supercapacitor (SC) storage device and suitable for distributed generation applications, is proposed herein. The PV is used as the main generator and the supercapacitor functions as an auxiliary source for supplying the deficiency power (transient and steady-state) from the PV. For high power applications, 4-phase parallel boost converters and 4-phase parallel bidirectional converters are implemented for the PV converter, and a storage device, respectively. A mathematical model (reduced-order model) of the PV, and supercapacitor converters is described for the control of the power plant. Using the nonlinear approach based on the flatness property, we propose a simple solution to the optimization, stabilization, and robustness problems in the hybrid power system. This is the key innovative contribution of this research paper. The prototype small-scale power plant studied was composed of a PV array (0.8 kW) and a supercapacitor module (100 F). Experimental results authenticate the excellent control algorithm during load cycles. ©2010 IEEE.

File: 2_property_parser/abstract/2-s2.0-78649621254.txt
In this paper the control of dual cascaded voltage source inverter applied to traction drives is presented. It allows to manage the power flows from and to two separate energy storage units: batteries and supercapacitors. A novel control is proposed, which allows to recharge the supercapacitors also during the normal runs of the vehicle, without overloading the batteries and with no additional power equipments. An experimental implementation confirms the validity of the proposed control algorithm and set-up. ©2010 IEEE.

File: 2_property_parser/abstract/2-s2.0-78649713490.txt
We have recently discovered (M.D. Levi et al. (2009) [5]) that electrochemical quartz crystal microbalance (EQCM) method can be successfully used to provide unique information on the ions adsorption during reversible cycling of porous carbon electrodes. The present paper extends the proposed approach to the analysis of the ions content in the carbon micropores in contact with binary aqueous CsCl solutions of different concentrations, and with a mixed CsCl + HCl solution. Evidence was found that microporous carbons suitable for supercapacitor applications reveal perm-selectivity failure near the pzc in the binary electrolyte solutions due to competing counter- and co-ions fluxes. Oxygen-containing functionalities are responsible for the development of the positive charge on the carbon surface in contact with mixed acidified solution, imparting the carbon electrode the property of an anion-exchanger, readily revealed by EQCM. © 2010 Elsevier B.V. All rights reserved.

File: 2_property_parser/abstract/2-s2.0-78649846962.txt
In this study, poly(2,5-dihydroxyaniline) (PDHA) was successfully prepared by electrochemical method on the surface of active carbon (AC) electrodes. The physical and electrochemistry properties of PDHA/AC composite electrode compared with pure AC electrode were investigated by scanning electronic microscope (SEM), cyclic voltammetry (CV), electrochemical impedance spectroscopy, cycle life test. From SEM, PDHA presents nanofiber network morphology. The diameter of the nanofiber PDHA is about 200-300 nm. PDHA/AC composite electrode shows redox peaks in CV curve and voltage plateaus in galvanostatic charge-discharge curve, and all these indicate that PDHA/AC composite electrode has more advantages. The maintenance of the capacitance compared to initial cycle capacitance of composite electrode is about 90% during the charge-discharge cycles. In conclusion, The PDHA/AC composite electrode shows much higher specific capacitance (958 F g -1), better power characteristics, longer cycle life. Therefore, PDHA/AC composite electrodes were more promising for application in capacitor. This can be attributed to the introduction of nanofiber PDHA. The effect and role of PDHA in the composite electrodes were also discussed in detail. © 2010 Springer-Verlag.

File: 2_property_parser/abstract/2-s2.0-78649974942.txt
Activated carbon was fabricated by using phenolic resin as carbon source, tween-80 as organic template, KOH as activator. The samples were analyzed by N2 adsorption, scanning electron microscopy (SEM). Cyclic voltammetry and galvanostatic charge-discharge were used to characterize the electrochemical performance of the samples. The results showed that specific surface area of the prepared sample was 1935.99 m2/g, pore size was mainly in the range of 1.0∼4.0 nm and showed typical capacitance characteristics in cyclic voltammetry. At a current density of 15mA/cm 2, a specific capacitance of 246.18F/g was achieved and the resistance was 1.11Ω. Supercapacitors based on the sample had low ESR and excellent power property. © (2011) Trans Tech Publications.

File: 2_property_parser/abstract/2-s2.0-78649980471.txt
Activated carbon was fabricated by using phenolic resin as carbon source, PEG as organic template, KOH as activator. The samples were analyzed by N 2 adsorption, scanning electron microscopy (SEM). Cyclic voltammetry and galvanostatic charge-discharge were used to characterize the electrochemical performance of the samples. The results showed that the specific surface area of the prepared sample (AC1) was 2469 m2/g, the pore size was mainly in the range of 1.0∼4.0 nm. At a current density of 7.5 mA/cm2, a specific capacitance of 327F/g was achieved, the equivalent series resistance (ESR) was 0.8Ω. Supercapacitors based on the sample have low ESR and excellent power property. For comparison, commercial AC (AC2) was also studied. © (2011) Trans Tech Publications.

File: 2_property_parser/abstract/2-s2.0-78649988539.txt
The preparation of RuO2-Ta2O5/Ti electrodes, by dip-coating, for use in supercapacitors was investigated. The stability and specific capacitance of the electrodes annealed at various temperatures was examined. The results show that highly stable electrodes with a specific capacitance of 170 F g RuO2-1 were obtained at approximately 250 °C, while electrodes with a lower capacitance (130 F g RuO2-1) were obtained at 300 °C. The annealing time needed to obtain a stable RuO2-Ta2O5/Ti electrode at various temperatures correlates well with the Arrhenius' law: with the activation energy (E) of the annealing reactions for the electrodes being estimated as 73.5 kJ mol-1. SEM images of the electrodes show the coating films to have rough surface morphology with cracks 2-6 μm in width. XRD data indicate that the coating films obtained are composed of crystalline RuO2 and amorphous tantalum oxide. © 2010 Elsevier B.V. All rights reserved.

File: 2_property_parser/abstract/2-s2.0-78650127852.txt
Additional converters that are used to interface energy storage devices incur power losses as well as increased system cost and complexity. The need for additional converters can be eliminated if the grid side inverter can itself be effectively used as the interface for energy storage. This paper therefore proposes a technique whereby the grid side inverter can also be used as an interface to connect a supercapacitor energy storage for wind energy conversion systems. The proposed grid side inverter is formed by cascading a 3-level inverter and a 2-level inverter through a coupling transformer. The three-level inverter is the main inverter and it is powered by the rectified output of the wind turbine coupled AC generator while the 2- level auxiliary inverter is connected to the super capacitor bank that is used to compensate short term power fluctuations. Novel modulation and control techniques are proposed to address the problems associated with non-integer and dynamically-changing dc-link voltage ratio, which is caused by the random nature of wind. Simulation results are presented to verify the efficacy of the proposed system in suppressing short term wind power fluctuations. © 2010 IEEE.

File: 2_property_parser/abstract/2-s2.0-78650136486.txt
This paper presents the design and development process of a supercapacitor storage based elevator. The main design aspects of the storage system are described: the storage system rating and the DC/DC converter design. Based on this design procedure, a supercapacitor based Energy Storage System has been developed based on a multichannel buck-boost converter. Comparing with a conventional elevation system, the designed device is able to achieve an improved efficiency, reducing grid-absorbed power and guaranteeing automatic rescue. A 5kW prototype has been developed and tested first in simulation and then experimentally, both in laboratory and in a real elevator, validating the energy storage system design and its different operation modes. © 2010 IEEE.

File: 2_property_parser/abstract/2-s2.0-78650329068.txt
The paper is concerned with the development of the propulsion system for two Light Electric Vehicles (LEVs), namely a city scooter and an electric bicycle. The propulsion system of the city scooter consists of a wheel motor for the traction and a lithium-ion battery for the energy storage. The propulsion system of the electric bicycle utilizes a fuel cell assisted by a supercapacitor bank for the energy supply. © 2010 IEEE.

File: 2_property_parser/abstract/2-s2.0-78650353977.txt
This paper presents research motivated by industrial demand for energy storage system for city transport vehicles. The kinetic energy is accumulated into the supercapacitor during vehicle braking. This energy can be used to accelerating again. It is important to save the energy in the vehicles, which accelerate very often. © 2010 IEEE.

File: 2_property_parser/abstract/2-s2.0-78650465275.txt
We demonstrate a general approach to the preparation of layered graphene oxide structures with sandwiched conducting polymers of different morphologies. The approach is conceptualized on the basis of the electrostatic interactions between negatively charged graphene oxide sheets and positively charged surfactant micelles. A graphene oxide-polypyrrole composite prepared from this approach exhibited an excellent electrocapacitive performance with a high specific capacitance over 500 F g-1. Good rate performance and cycle ability were realized by the composite electrode. The simple method described here opens up a generalized route to making a wide range of graphene oxidebased and graphene-based composite materials for applications beyond electrochemical energy storage. © 2010 American Chemical Society.

File: 2_property_parser/abstract/2-s2.0-78650511266.txt
The performance of segmented bi-material electrodes consisting of an activated carbon and LiMn2O4 was investigated as a function of the relative amount of the components for full slow discharge at C/5. By means of a segmented current collector the contribution of each component to the overall current has been monitored. The potential profiles for the constant current discharges showed a monotonous transition from pure capacitive behavior of the activated carbon to battery behavior of pure LiMn2O4 for increasing amounts of LiMn2O 4 in the segmented bi-material electrode. Correspondingly, the current sharing measurements have shown a decreased contribution of the activated carbon to the overall current. The effect of the C-rate up to 20C and pulse discharge at 25C was investigated for a segmented bi-material electrode with a relative amount of activated carbon of 72% by weight. The current sharing showed an increased contribution of the activated carbon to the overall current at high C-rate and during pulse discharge. Moreover it could be demonstrated that the battery material recharges the capacitive material subsequent to the discharge pulse. © 2010 Elsevier Ltd. All rights reserved.

File: 2_property_parser/abstract/2-s2.0-78650550176.txt
Partially reduced graphite oxide (GOpr) prepared from natural as well as synthetic graphite was used as electrode material for supercapacitors in 1 M Et4NBF4 in acetonitrile electrolyte. As a function of the degree of reduction of graphite oxide (GO) the graphite layer distance was varied between 0.46 and 0.33 nm. The initial specific capacitance of all samples was negligibly small around the open circuit potential, which was in agreement with the small BET surface area of the reduced GO powder of around 5 m 2/g. During the first potential cycle, however, electrochemical activation resulted in a specific capacitance of up to 220 F/g for samples with a graphene layer distance of 0.44 nm. The potential for anodic and cathodic electrochemical activation was found to be a function of the GO layer distance. Dilatometrie investigations showed a significant swelling and shrinking of the samples. © 2010 Elsevier B.V. All rights reserved.

File: 2_property_parser/abstract/2-s2.0-78650660678.txt
A kind of Carbon nanotube-implanted mesoporous carbon sphere (CNTs-MCS) is successfully prepared by a facile polymerization-induced colloid aggregation method using gelatin as a soft template. SEM, TEM, BET measurement and BJH method reveal that the obtained CNTs-MCS possess a mesoporous character, with specific surface area (284 m2·g-1) and uniform pore size of 3.9 nm. As the electrode material for supercapacitor in 6 mol·L-1 KOH, a low equivalent series resistance of 0.9 Ω cm2 and a maximum specific capacitance of 189 F·g -1 with a measured power density of 8 kW·kg-1 at energy density of 26.3 Wh·kg-1 are obtained. © (2011) Trans Tech Publications.

File: 2_property_parser/abstract/2-s2.0-78650664700.txt
Carbon nanotubes (CNTs) of different diameter were synthesized by chemical vapor deposition using LaNi5 alloy of micrometer magnitude as catalyst. High-power ultrasonic grinder was employed to disperse CNTs for various time. CNTs with different dispersion levels were obtained and their impacts on the performance of CNTs supercapacitor electrode were researched as well. Constant current charge-discharge, Cycle Votammetry was employed to study the supercapacitors properties of carbon nanotubes. And the results showed that the specific capacitance of CNTs electrode without ultrasonic was 95.88F/g. However CNTs electrode has preferable electrochemistry properties with 16 hours ultrasonic dispersion, CNTs diameter about 30-50nm and well dispersibility: the specific capacitance had enhanced 69.9%, as high as 162.88F/g.

File: 2_property_parser/abstract/2-s2.0-78650666735.txt
Novel energy storage solutions need flexible, stretchable and transparent energy storage solutions to enable Morph and similar futuristic concepts. Nanotechnologies, like growth of carbon nanotubes (CNT) on different conductive substrates and assembly of such structures in battery-supercapacitor electrodes can yield to remarkable increase in power density and energy. Portable consumer applications need also to be low cost and have fast or scalable process for manufacturing. Futuristic concepts urge drastically enhanced power and energy density compared to evolutionary route - current Li-ion battery development has been only 6-9% yearly increase with conventional development of more conductive cathodes and enhanced conduction electrolyte solutions. © 2010 IEEE.

File: 2_property_parser/abstract/2-s2.0-78650675215.txt
Manganese dioxides (MnO2) are promising supercapacitor materials because of their high performance, low cost, and environmental friendliness [1]. Usually, the complicated fabrication process of supercapacitor consists of two steps [2]: MnO2 powder preparation and electrode preparation. Recently, facile growth of birnessite MnO2 film on substrates, Pt and Si, for example, has been reported. But pure Si has poor electrical conductivity and Pt costs a lot. By contrast, titanium (Ti) has much better conductivity than Si and costs less than Pt. Here we report a method to synthesize 2-dimensional honeycomb-like birnessite film by a hydrothermal reaction between potassium permanganate (KMnO4) and hydrochloric acid. With a Ti substrate submerged into the reaction solution, the nanostructured MnO2 can be directly deposited on the Ti substrate. © 2010 IEEE.

File: 2_property_parser/abstract/2-s2.0-78650770520.txt
Various nanocast ordered mesoporous carbons (OMCs) were synthesized using mesoporous silicas such as SBA-15, SBA-16, KIT-6, SBA-3 and MCM-48 as templates via nanocasting pathway. The structures of OMCs were analyzed by X-ray diffraction, transmission electron microscope and nitrogen sorption technique. These OMCs with well-defined pore structure were used as model electrode materials for investigating the influence of pore structure on their double layer capacitances. The cyclic voltammetry and galvanostatic charge/discharge measurements were conducted to estimate the capacitive behaviour of OMCs. The results show that the mesopore structures of OMCs play an important role in improving surface utilization for the formation of electrical double layer. OMCs synthesized from SBA-15 and SBA-16 show great advantage over others because their micropores are being easy accessible through the mesopores, thus allowing rapid electrolyte ion diffusion. To achieve a higher specific capacitance (μF cm-2), the optimized amount ratio between micropore and mesopore needs to be controlled. In addition, great impact of the electrode disc thickness on the capacitive performance was demonstrated by a series of careful measurements. © 2009 Springer Science+Business Media, LLC.

File: 2_property_parser/abstract/2-s2.0-78650857686.txt
This paper presents an energy storage and management system to achieve long lifetime and miniaturization for autonomous wireless sensor nodes, which can be used in communication network for microgrids. The system employs supercapacitors to form a multienergy-source structure, and thus features multidirectional power delivery capability, which in turn allows the implementation of such state-of-the-art power management techniques as dynamic voltage scaling (DVS). A global energy management strategy is introduced to realize appropriate energy delivery, with the aid of a power management unit consisting of several proposed power converters that are capable of bidirectional operation. The bidirectional operation also dramatically increases the tracking speed during DVS with a charge-recycle technique. Fabrication of supercapacitor featuring compatibility with the CMOS process is also discussed, focusing on the preparation of free-standing single-walled carbon nanotube (CNT) films directly on a Si substrate, as electrodes for supercapacitor. A prototype of a dc-dc converter experimentally verifies the bidirectional operation and an improvement of over 30 times on tracking speed during DVS. Meanwhile, experiments on a CNT supercapacitor coin cell show high performances and excellent stability. The proposed designs provide the possibility of a fully on-chip energy system with the concept of heterogeneous integration. © 2010 IEEE.

File: 2_property_parser/abstract/2-s2.0-78650933956.txt
Electrical storage devices can be very useful in electrified mass transit and in particular in trolleybus lines and tramways. In fact, storage devices are capable of supporting the line voltages of old lines, avoiding the opening of minimum voltage protective relays, especially when the new generation vehicles of greater power circulate. Among electrical storage devices, supercapacitors seem to be the most suitable for the application in traction systems, due to their high power densities and short charge/discharge times. The paper shows that the boosting of the line voltage can be more easily performed when supercapacitors are placed wayside. Their correct sizing requires the definition of suitable criteria, which take into account the topology of the line, the type of electrical supply and the movement of the vehicles. For this reason, the sizing criterion suggested in the paper refers to the optimization theory. The design procedure is capable of individuating the minimum set of the supercapacitors that guarantee at the same time the substation currents minimization and the line voltage stabilization. The sizing procedure has been applied to the sample case of a branch of the tramway in the city of Naples. Numerical results show the capabilities of the methodology in the selection of both the location and the capacitance of supercapacitors and that the set designed in this way is well tailored for the requirements of the line. ©2010 IEEE.

File: 2_property_parser/abstract/2-s2.0-78650944284.txt
This project has been oriented to the development of an energy system unit for powering tramways during shorts periods of time. The aim of this work is to present the results obtained for a high frequency DC-DC converter which is included in the energy unit. The energy unit will consist on two type of energy storage devices: a battery stack and a supercapacitor stack. A comparison of the simulated model of the DC-DC converter and the real measurement on both topologies, resonant switching and hard switching, has been done. The system works at high frequencies to reduce the weight. In addition, the efficiency should be optimized to reduce the heat sink area and the volume of the whole system. In this case, a 5kW - 100 kHz bidirectional DC-DC converter was developed and the results of the first stage are presented. ©2010 IEEE.

File: 2_property_parser/abstract/2-s2.0-78650960710.txt
CNTs were treated with hydrazine hydrate and diethylenetriamine, respectively. Scanning electron spectroscopy (SEM) observation showed that the doped CNTs kept the length/diameter ratio of pristine CNTs. X-ray photoelectron spectroscopy (XPS) characterized that nitrogen can be doped to CNTs. XPS analysis further indicated that C/N atomic ratio of CNTs treated by hydrazine hydrate is 95/2, four times of CNTs treated by diethylenetriamine, which is 96/0.5. The hydrophilicity for N-doped CNTs (N-CNTs) is much improved and enhanced by increasing N proportion. As electrode material of supercapacitor, nitrogen functional groups contribute pseudo-Faradic capacitance, but its cyclic performance still need to be improved. Thanks to the good hydrophilicity for N-CNTs that improves the wettability of CNTs for electrolyte; the specific capacitance of N-CNTs is still slightly higher than pristine CNTs after cycling.

File: 2_property_parser/abstract/2-s2.0-78651443343.txt
In this paper we present a finite difference scheme for the discretization of the nonlinear Poisson-Boltzmann (PB) equation over irregular domains that is second-order accurate. The interface is represented by a zero level set of a signed distance function using Octree data structure, allowing a natural and systematic approach to generate non-graded adaptive grids. Such a method guaranties computational efficiency by ensuring that the finest level of grid is located near the interface. The nonlinear PB equation is discretized using finite difference method and several numerical experiments are carried which indicate the second-order accuracy of method. Finally the method is used to study the supercapacitor behaviour of porous electrodes. © 2010 Elsevier Inc.

File: 2_property_parser/abstract/2-s2.0-78651463201.txt
In most autonomous off-grid wind energy systems it is necessary to store energy at times when there is an excess and release it at times when there is a deficit. Typically, for small off grid applications such as rural electrification, this is achieved using a conventional battery and in many cases a VRLA (valve regulated lead acid) battery. Replacement costs factor significantly into the life-cycle costs of battery systems and one of the shortcomings of the conventional battery is its relatively short cycle life. This paper proposes a novel control methodology by which a supercapacitor / battery hybridised energy storage system can be implemented to yield a benefit in terms of reduction in quantifiable aging factors that lead to the reduction in battery life cycle.

File: 2_property_parser/abstract/2-s2.0-78751521968.txt
Supercapacitors are usually low voltage, high capacity devices with milliohm order equivalent series resistances. They usually have time constants from fractional seconds to seconds. Due to these long time constants, compared to the time durations of power line transients in the range of few microseconds to several 100 microseconds, these devices may be able to withstand short duration surges with energy values specified in IEEE C62-41 series and IEC 61400-4-5 and similar standards. However there is little or no manufacturer data sheet information on these aspects. The paper provides the details of a test procedure to test the surge withstand capability of supercapacitors. In addition, essential details of a customized tester interface required for a lightning surge simulator and surge-endurance test results for three supercapacitor families are also presented. © 2010 IEEE.

File: 2_property_parser/abstract/2-s2.0-78751705875.txt
In this study highly pure carbons synthesized using resorcinol furaldehyde catalyzed with hexamethylenetetramine (an amine base) are tested for supercapacitor electrodes. This synthesis is not only from all-organic renewable sources, but can also significantly increase the performance of the device by promoting adequate electric double layer formation. The electrochemical characterization shows an increase in the specific capacitance per unit of surface area that is 18% higher than that of commercial biomass carbons and their synthetic counterparts. The life of the capacitor is also extended to twice that of the commercial brand tested here and has increased power after cycling. The supercapacitors made from this synthesis have electric double layer characteristics as desired in some applications. The samples have been tested for composition using XPS, and their electrochemical performance was analyzed using galvanostatic measurements and complex capacitance and power derived from impedance spectroscopy. © 2010 Elsevier Ltd.

File: 2_property_parser/abstract/2-s2.0-79251527856.txt
This study reports the fabrication and characterization of LaOCl-NiO composite and LaNiO3 nanofiber mats and their potential applications for p-type gas sensors and electrochemical capacitors. One-dimensional LaOCl-NiO composite and LaNiO3 fibers were prepared via the electrospinning of LaNiO3 precursor/poly(vinyl acetate) composite fibers followed by subsequent thermal annealing. The size and distribution of the primary particles within the LaOCl-NiO composite and LaNiO3 fibers were largely governed by the calcination conditions (from 450 to 950 °C). The perovskite LaNiO3 phase started to form at calcination temperatures that exceeded 750 °C. Upon the formation of the perovskite LaNiO3 phase, the electrical resistivity decreased remarkably from 1.1 × 10 6 to 0.692 cm. LaOCl-NiO composite fiber mats calcined at 550 °C and 650 °C showed p-type semiconducting gas sensing properties and exhibited significantly enhanced C2H5OH sensitivity against CO, H2, NH3 and NO2 gases. The conducting LaNiO3 fiber mats calcined at 750 °C were used as the basis of a hybrid electrochemical capacitor in which the fiber mats served as the conducting core for electrostatic spray-deposited manganese oxide overlayers. The manganese oxide/LaNiO3 stacked electrodes exhibited a high specific capacitance of ∼160 F g-1 at 10 mV s-1. © 2011 The Royal Society of Chemistry.

File: 2_property_parser/abstract/2-s2.0-79551688584.txt
Carbon aerogels were prepared by polycondensation of resorcinol with formaldehyde in ambient conditions. The effect of resorcinol-to-catalyst ratio (R/C ratio) on volume shrinkage, BET surface area, and electrochemical property was investigated by changing R/C ratio from 50 to 2000. Carbon aerogel prepared at R/C ratio of 500 showed less than 2% of volume shrinkage and the highest BET surface area (706 m2/g). Specific capacitance of carbon aerogel prepared at R/C ratio of 500 was found to be 81 F/g in 1M H2SO4 electrolyte. Cobalt-doped carbon aerogels were then prepared by an impregnation method with a variation of cobalt content, and their performance was investigated. Among the samples prepared, 7 wt% cobalt-doped carbon aerogel showed the highest capacitance (100 F/g) and the most stable cyclability. The enhanced capacitance of cobalt-doped carbon aerogel was attributed to the faradaic redox reactions of cobalt oxide. © 2010 Korean Institute of Chemical Engineers, Seoul, Korea.

File: 2_property_parser/abstract/2-s2.0-79851499896.txt
Current clothing trends: A wearable and flexible fiber supercapacitor with a fully encapsulated electrolyte is formed by wrapping a plastic wire covered with ZnO nanowires (NWs; see SEM image) around a Kevlar fiber covered with gold-coated ZnO NWs. This supercapacitor shows promise as a highly efficient, wearable energy storage device. © 2011 WILEY-VCH Verlag GmbH & Co. KGaA, Weinheim.

File: 2_property_parser/abstract/2-s2.0-79851500753.txt
A printable, all solid-state photo-supercapacitor (PSC) incorporating both organic photovoltaic (OPV) and supercapacitor (SC) functions has been demonstrated utilizing a single-walled carbon nanotube network, enabling a thinner (< 0.6 mm) and lighter (< 1 g) device architecture, which leads to a 43% reduction in device internal resistance as compared to external wire connected OPVs and SCs. © 2011 The Royal Society of Chemistry.

File: 2_property_parser/abstract/2-s2.0-79951614152.txt
A rapid method based on an efficient gas/liquid interfacial microwave-assisted process has been developed to synthesize flowerlike NiO hollow nanosphere precursors, which were then transformed to NiO by simple calcinations. The wall of the sphere is composed of twisted NiO nanosheets that intercalated with each other. Such hollow structure is different from widely reported flowerlike nanostructures with solid cores. An Ostwald ripening mechanism was proposed for the formation of the hollow nanostructures. The products were characterized by X-ray powder diffraction, scanning electron microscopy, transmission electron microscopy, high-resolution TEM, energy-dispersive X-ray analysis, and N2 adsorption-desorption methods. These flowerlike NiO hollow nanospheres have high surface area of 176 m2 g-1. Electrochemical properties show a high specific capacitance of 585 F g-1 at a discharge current of 5 A g-1 and excellent cycling stability, suggesting its promising potentials in supercapacitors. © The Royal Society of Chemistry 2011.

File: 2_property_parser/abstract/2-s2.0-79951831023.txt
Porous carbons were prepared by the carbonization of water soluble chitosan and they were then used to synthesize porous C/NiO composites. Transmission electron microscopy (TEM), X-ray diffraction (XRD), and nitrogen adsorption-desorption experinents were used to characterize the structure and morphology of the products. The results showed that the mesopore-rich composites consisted of NiO crystallites and porous carbon. The electrochemical properties of the porous C/NiO composites were studied by cyclic voltammetry (CV) and galvanostatic charge/discharge measurements. We found that compared with porous carbon, the composites showed superior electrochemical capacitive performance. When the mass ratio of nickel to carbon was 2:20, the composite had a large specific capacitance of 355 F · g-1 at a current density of 0.1 A·g-1and excellent cyclability with a capacity retention of about 99%after 1500 cycles. © Editorial office of Acta Physico-Chimica Sinica.

File: 2_property_parser/abstract/2-s2.0-79951847894.txt
The influences of electrolyte concentration and temperature on the capacitive behavior of activated carbon (AC) were investigated by cyclic voltammetry, electrochemical impedance spectroscopy, and galvanostatic charge/discharge measurements. The performance of a symmetric capacitor was characterized in 0.1, 0.5, 1.0, and 6.0 mol · L-1 KOH solution. We found that the high electrolyte concentration led to high capacitance, low internal resistance, and a narrow voltage window. The capacitance and internal resistance were found to be linearly dependent on the logarithm of KOH concentration. AC supercapacitor performance was investigated at 20, 40 and 80 °C, respectively. We found that elevated temperatures are favorable for an increase in capacitance and for a decrease in internal resistance. However, elevated temperatures increase the capacitance fading rate during long charge/discharge cycling tests. © Editorial office of Acta Physico-Chimica Sinica.

File: 2_property_parser/abstract/2-s2.0-79951918101.txt
Cross-linked polyvinyl alcohol (PVA) electrolyte membranes have been synthesized by using a solution casting method. In this study, PVA was blended with oxidative cross-linked agent (zinc acetate) and nano-sized silica as filler to stabilize PVA matrix and enhance conductivity. The cross-linked membranes were immersed into lithium hydroxide (LiOH) aqueous solution to increase their ionic conductivity. Two techniques were used to characterize the resulted membranes including Fourier transform infra red (FTIR) and AC impedance spectroscopies. The results showed that absorption peaks of C-O-C group and Si-O-Si are presence in the FTIR spectra attributed to the cross-linking process. Impedance spectra indicated that the contribution of ionic dopant (LiOH) to enhance conductivity is insignificant. The highest conductivity of the studied cross-linked PVA membrane is 1.34×10-3Scm-1 corresponding to 5% LiOH dopant concentration of cross-linked PVA-zinc acetate-nano silica membrane. The present study also suggested that the solution casting is appropriate for cross-linked membrane synthesis. © 2010 American Institute of Physics.

File: 2_property_parser/abstract/2-s2.0-79951932188.txt
Electrochemical supercapacitors (ECs), characteristic of high power and reasonably high energy densities, have become a versatile solution to various emerging energy applications. This critical review describes some materials science aspects on manganese oxide-based materials for these applications, primarily including the strategic design and fabrication of these electrode materials. Nanostructurization, chemical modification and incorporation with high surface area, conductive nanoarchitectures are the three major strategies in the development of high-performance manganese oxide-based electrodes for EC applications. Numerous works reviewed herein have shown enhanced electrochemical performance in the manganese oxide-based electrode materials. However, many fundamental questions remain unanswered, particularly with respect to characterization and understanding of electron transfer and atomic transport of the electrochemical interface processes within the manganese oxide-based electrodes. In order to fully exploit the potential of manganese oxide-based electrode materials, an unambiguous appreciation of these basic questions and optimization of synthesis parameters and material properties are critical for the further development of EC devices (233 references). © 2011 The Royal Society of Chemistry.

File: 2_property_parser/abstract/2-s2.0-79951999218.txt
The use of pyrrolidinium-based ionic liquids (ILs) in asymmetric electric double-layer capacitors (AEDLC) with positive and negative carbon electrodes of different weight is a powerful strategy for developing safe, high specific-energy supercapacitors operating at>3.5 V. The preparation and characterisation of ordered (OTC) and disordered (DTC) template carbons, the latter obtained by a fast and low-cost method, are reported. The porosity and capacitance features of the template carbons are discussed in view of their application in IL-based AEDLCs and compared with the properties of aero/cryo/xerogel carbons and a commercial activated carbon. The performance of an N-butyl-N-methyl pyrrolidinium bis(trifluoromethanesulfonyl)imide-based AEDLC assembled with DTC carbon electrodes operating at 3.9 V featuring high specific energy of 47 Wh kg-1 is then reported. The impact of porosity and surface chemistry of carbons on the electrode capacitive response in IL and on the performance of the IL-based AEDLC in terms of energy, power and weight distribution of module components is discussed. The effect of IL nature and carbon porosity on the time constant of the double-layer charging process was also investigated by voltammetric and impedance studies. © 2010 WILEY-VCH Verlag GmbH & Co. KGaA, Weinheim.
