Repository: tikam24/supercapacitor_database

# supercapacitor_database
 Supercapacitor database generated from scientific literature

File: 2_property_parser/abstract/2-s2.0-79952158781.txt
Fluorine makes the difference! Bis(2,2′-biphenoxy)borates decorated with fluorine substituents have been synthesized and studied in supercapacitor test cells (see scheme). A clear trend towards higher electrochemical stability with the increase of the fluorine content has been observed. For a maximum performance, only two fluorine substituents per benzene moiety are required. © 2011 WILEY-VCH Verlag GmbH & Co. KGaA, Weinheim.

File: 2_property_parser/abstract/2-s2.0-79952162850.txt
We report the synthesis of self-organized titania nanotubes and nanocrystalline titania powders employing an alternative and novel approach. Integrating these nanostructures in a binder-free working electrode improved the capacitance up to 911 μF cm-2, which is around one to two orders of magnitude higher than the conventional electric double layer capacitors. © the Owner Societies 2011.

File: 2_property_parser/abstract/2-s2.0-79952186305.txt
We report the capacitive performances of an electrochemical supercapacitor with three-dimensional nanoporous gold (NPG) as both current collectors and electrodes. The bicontinuous NPG with a large internal surface and high conductivity shows promising capacitive properties in both a conventional aqueous electrolyte and a green ionic liquid electrolyte. In comparison with the performance in the aqueous electrolyte, the NPG-based supercapacitor in the ionic liquid electrolyte shows higher energy density because of the high operation voltage arising from the low ionic mobility of the room-temperature ionic liquid. © 2011 Acta Materialia Inc. Published by Elsevier Ltd. All rights reserved.

File: 2_property_parser/abstract/2-s2.0-79952574437.txt
Three-dimensional (3D) supercapacitors consisting of Ba 0.65Sr0.35TiO3 (BST)/NiSi2/silicon microchannel plate (MCP) stacked structure have been fabricated. The silicon MCP produced by electrochemical etching is utilized as a backbone of the 3D structure on which a nickel silicide current collector layer and Ba 0.65Sr0.35TiO3 dielectric layer are deposited successively by electroless plating and the sol-gel method, respectively. The morphology and structure of the 3D BST/NiSi2/Si-MCP structure are characterized by scanning electron microscopy (SEM) and X-ray diffraction (XRD) and the electrochemical properties are determined by cyclic voltammetry (CV) and chronopotentiometry. The structure exhibits excellent capacitive behavior with a maximum capacitance of 784 F g-1. After 700 charging/discharging cycles, the Cf decreases slightly with only a 5.7% loss and is stable after more than 700 cycles. The BST/NiSi2/Si-MCP 3D structure is a potential supercapacitor in industrial applications. © 2010 Elsevier B.V. All rights reserved.

File: 2_property_parser/abstract/2-s2.0-79952674047.txt
The development of more efficient electrical storage is a pressing requirement to meet future societal and environmental needs. This demand for more sustainable, efficient energy storage has provoked a renewed scientific and commercial interest in advanced capacitor designs in which the suite of experimental techniques and ideas that comprise nanotechnology are playing a critical role. Capacitors can be charged and discharged quickly and are one of the primary building blocks of many types of electrical circuit, from microprocessors to large-sale power supplies, but usually have relatively low energy storage capability when compared with batteries. The application of nanostructured materials with bespoke morphologies and properties to electrochemical supercapacitors is being intensively studied in order to provide enhanced energy density without comprising their inherent high power density and excellent cyclability. In particular, electrode materials that exploit physical adsorption or redox reactions of electrolyte ions are foreseen to bridge the performance disparity between batteries with high energy density and capacitors with high power density. In this review, we present some of the novel nanomaterial systems applied for electrochemical supercapacitors and show how material morphology, chemistry and physical properties are being tailored to provide enhanced electrochemical supercapacitor performance. © 2011 The Royal Society of Chemistry.

File: 2_property_parser/abstract/2-s2.0-79952682698.txt
The design of disruptive chip-scale integration of DC/DC power converters using breakthrough silicon and GaN power semiconductor switching devices, silicon CMOS control IC, MEMS inductor and microchip supercapacitor assembled using novel "Quilt Packaging" and microcooling to achieve nearly 90% power conversion efficiency is reported. © 2010 IEEE.

File: 2_property_parser/abstract/2-s2.0-79952749358.txt
Energy storage devices such as supercapacitors require a superior, safe and reliable functioning over a broad range of temperature combined with high energy and high power densities. Development of improved high performance supercapacitors is important for fulfilling the energy and power needs of hybrid electric vehicles, portable electronics, and specialized pulse-power systems required by the military. To meet this need, Crosslink has developed supercapacitor electrodes based on inherently conductive polymers (ICPs). These electrodes combine both the beneficial pseudocapacitive behavior of the ICP coating and a low equivalent series resistance. In this developmental effort, highly-conductive (> 1000 S/cm) polyaniline (PANI) electrodes are used to fabricate high performance supercapacitors to obtain enhanced charge transfer and redox activity. We find that the high electrical conductivity of PANI leads to an enhancement in electrochemical properties such as energy and power densities. In addition, new n-type conductive polymer systems under development exhibit stable electrochemistry and high faradaic capacitance and are being used with the PANI system to build asymmetric supercapacitors. The conductive polymers may be employed as flexible free standing films or substrate coated electrodes. The conductive polymer-based supercapacitor assembly is designed to function with high energy and power densities, cycle life, and extreme temperature tolerance while keeping production costs low. ©The Electrochemical Society.

File: 2_property_parser/abstract/2-s2.0-79952782926.txt
Electrospinning of nanomaterial composites are gaining increased interest in the fabrication of electronic components and devices. Performance improvement of electrospun components results from the unique properties associated with nanometer-scaled features, high specific surface areas, and light-weight designs. Electrospun nanofiber membrane-containing polymer electrolytes show improved ionic conductivity, electrochemical stability, low interfacial resistance, and improved charge-discharge performance than those prepared from conventional membranes. Batteries with non-woven electrospun separators have increased cycle life and higher rate capabilities than ones with conventional separators. Electrospun nanofibers may also be used as working electrodes in lithium-ion batteries, where they exhibit excellent rate capability, high reversible capacity, and good cycling performance. Moreover, the high surface area of electrospun activated carbon nanofibers improves supercapacitor energy density. Similarly, nanowires having quasi-one-dimensional structures prepared by electrospinning show high conductivity and have been used in ultra-sensitive chemical sensors, optoelectronics, and catalysts. Electrospun conductive polymers can also perform as flexible electrodes. Finally, the thin, porous structure of electrospun nanofibers provides for the high strain and fast response required for improved actuator performance. The current review examines recent advances in the application of electrospinning in fabricating electronic components and devices. © 2010 American Scientific Publishers.

File: 2_property_parser/abstract/2-s2.0-79952991664.txt
Energy production and storage are both critical research domains where increasing demands for the improved performance of energy devices and the requirement for greener energy resources constitute immense research interest. Graphene has incurred intense interest since its freestanding form was isolated in 2004, and with the vast array of unique and highly desirable electrochemical properties it offers, comes the most promising prospects when implementation within areas of energy research is sought. We present a review of the current literature concerning the electrochemical application of graphene in energy storage/generation devices, starting with its use as a super-capacitor through to applications in batteries and fuel cells, depicting graphene's utilisation in this technologically important field. © 2011 Elsevier B.V.

File: 2_property_parser/abstract/2-s2.0-79952999019.txt
Hybrid electric propulsion systems are interesting solutions to increase the energy efficiency of the road transportation technology. In this paper, several series hybrid propulsion system topologies are analysed in the Vehicle Simulation Programme (VSP). Especially the use of a DC/DC converter connected between the DC-bus and a energy source like a battery or the fuel cell stack, the supercapacitor or both are investigated together with its control algorithms in the validated VSP model. Both the advantages and drawbacks of the different topologies are presented. On the basis of experimental results, the proposed power management control strategy is also validated, which can ensure the main power supply (e.g. fuel cell) only providing the moving average power. © 2007 WEVA Journal.

File: 2_property_parser/abstract/2-s2.0-79953050080.txt
Being able to predict the behaviour of Rechargeable Energy Storage Systems (RESS) such as batteries and Electric Double-Layer Capacitors (EDLC) relies on the models used to represent them. Research on the development and enhancement of these models is performed on two tracks: on one hand by defining the model topology, where a trade-off is sought between the reduction of components in the model equivalent scheme and the ability of the model to describe all potential system behaviour and, on the other hand by improving the method of calculating the magnitudes of the different components in the model. The storage devices examined in this paper are divided in two groups, electrochemical devices and electrical double layer capacitors. The first group consists of lead-acid, lithium, Ni-Cd and Ni-MH batteries. The second group comprises of Electric Double-Layer Capacitors (EDLC). For every model used to describe a battery or EDLC, different techniques are implemented to calculate the magnitude of the components. The work presented in this paper will elaborate to the calculating method used in NREL's FreedomCAR test-manual adapted to fit different battery- and EDLC models. This method consists of an iterative approach to the equations of the model using data gathered from performing tests on the battery or supercapacitor. Validation of the models obtained through this calculating method will be done by performance tests on the storage devices. As the models of batteries and supercapacitors are a key aspect in the simulation software for hybrid-vehicles more accurate models result in more accurate simulations. These simulation programs depend upon the underlying component models, the data generated by which determines the accuracy of the program's data-output. The availability of reliable storage RESS models will thus be a key element in to allow overall vehicle modelling. © 2009 AVERE.

File: 2_property_parser/abstract/2-s2.0-79953076696.txt
Batteries and supercapacitors are complementary: batteries have a high energy-to-weight ratio but are limited in the power levels they can support; supercapacitors can provide high levels of power while they have a much lower energy-to-weight ratio. A battery-supercapacitor duo can therefore prove useful in embedded systems serving sporadic, energy-intensive, tasks: the battery charges the capacitor at a low, fairly steady, rate which maximizes the energy that can be drawn from it, while the supercapacitor satisfies the impulse power demands of the application. In this letter, we characterize such energy sources by means of two performance measures: expected time before the first task failure and the fraction of tasks that fail before the battery dies. or the case of rare (but energy-intensive) sporadic tasks, we present semi-Markov models to evaluate these measures. For more frequent task arrivals, we provide simulation results. This letter demonstrates the impact of various parameters on our performance measures: power draw, capacitor sizing, and the battery rest scheduling policy. © 2010 IEEE.

File: 2_property_parser/abstract/2-s2.0-79953152670.txt
Energy storage systems undergo an intense application in both stationary and vehicle applications. Supercapacitors in particular present interesting proprieties due to its high power characteristics. To study and analyze its dynamic behavior it is necessary to apply test procedures, such as electrochemical impedance spectroscopy. However, the classical way in which these tests are carried out are not easily applicable to high capacitance supercapacitors, due to the high currents involved. We present a new approach to test these types of supercapacitors and develop a simple and precise dynamic model, which is experimentally validated. © Copyright 2011 IEEE - All Rights Reserved.

File: 2_property_parser/abstract/2-s2.0-79953277298.txt
Graphene-ZnO nanocomposite was successfully synthesized via microwave-assisted reduction of zinc ions in aqueous solution with graphite oxide dispersion using a microwave synthesis system. The electrochemical performance of the nanocomposite was analyzed through cyclic voltammetry and chronopotentiometry tests. The results showed that as compared with pure graphene, graphene-ZnO composite exhibited an improved electrochemical capacitance of 146 F/g with good reversible charge/discharge behavior. © 2011 Elsevier B.V. All rights reserved.

File: 2_property_parser/abstract/2-s2.0-79953757459.txt
The paper focuses on the influence of layer structure of graphite oxide, crystallinity, and the content of surface functional groups on the electrochemical capacitance performance. Graphite oxide (GO)samples as electrode materials were prepared by modified Hummer method using spectroscopically pure(SP) graphite and chemically pure(CP) graphite as precursors. The surface chemistry of the resultant GO samples were studied by XPS and FT-IR spectrum, and the structure of GO samples were tested by XRD, FE-SEM and the nitrogen adsorption at 77 K. Their electrochemical properties were investigated by charge-discharge of constant current, cyclic voltammetry, impedance spectrum and so on. The results showed that the specific capacitance of the supercapacitors made by SP GO was lower, and the maximum was 18.8 F/g; then CP GO was processed by ball milling, the specific capacitance of the samples raised, and the maximum was 119.7 F/g.

File: 2_property_parser/abstract/2-s2.0-79953764937.txt
With the miniaturization of portable electronic devices, there is a demand for micro-power source which can be integrated on the semiconductor chips. Various micro-batteries have been developed in recent years to generate or store the energy that is needed by microsystems. Micro-supercapacitors are also developed recently to couple with microbatteries and energy harvesting microsystems and provide the peak power. Increasing the capacity per footprint area of micro-batteries and micro-supercapacitors is a great challenge. One promising route is the manufacturing of three dimensional (3D) structures for these micro-devices. In this paper, the recent advances in fabrication of 3D structure for micro-batteries and micro-supercapacitors are briefly reviewed. © 2010 Copyright SPIE - The International Society for Optical Engineering.

File: 2_property_parser/abstract/2-s2.0-79953825199.txt
Three-dimensional self-assembled graphene hydrogels (SGHs) have been fabricated by chemical reduction of graphene oxide (GO) with sodium ascorbate. The SGHs were characterized by scanning electron microscopy, rheological tests, electrical conductivity measurements, X-ray photoelectron spectroscopy, X-ray diffraction, and Raman spectroscopy. Results indicate that the reduction of GO promotes the assembly of graphene sheets. The SGHs are electrically conductive (1S · m-1) and mechanically strong and exhibit excellent electrochemical performance. In 1 mol·L-1 aqueous solution of H2SO4, the specific capacitance of SGHs was measured to be about 240F · g-1 at a discharge current density of 1.2A · g-1.

File: 2_property_parser/abstract/2-s2.0-79954713175.txt
A novel morphology-controlled strategy has been developed to fabricate sulfonated graphene/polyaniline (SGEP) nanocomposites by liquid/liquid interfacial polymerization. Sulfonated graphene (SGE) sheets were synthesized and used as both a macromolecular acid dopant and substrate for the polymerization of polyaniline (PANI), affording the SGEP nanocomposites. The morphology of PANI in the nanocomposites can be controlled to be either nanorods or nanogranules by varying the synthesis conditions. The morphology of SGEP and the shape of PANI can be tuned by adding an additional dopant and varying the amount of SGE used, and this had a significant influence on the electrochemical performance of the nanocomposites as supercapacitor electrode materials. The SGEP nanocomposite with PANI nanorods exhibited a specific capacitance of 763 F/g with a capacity retention of 96% after 100 cycles and good rate properties. Composites obtained with HCl as an additional acid dopant with two different ratios of SGE to PANI showed higher specific capacitances of 793 and 931 F/g, but lower capacity retention after 100 cycles of 77% and 76%, respectively. © 2010 Tsinghua University Press and Springer-Verlag Berlin Heidelberg.

File: 2_property_parser/abstract/2-s2.0-79954789661.txt
For the construction of an all-electric race car, all aspects from engineering design over cost estimation up to the road capability are illuminated. From the most promising batteries for electric vehicle propulsion, the state-of-the art and commercial availability of lithium-ion secondary batteries is critically discussed with respect to cycle-life and unfavorable charge-discharge conditions. A market-overview is given with respect to a small electric car. Different combinations of electric motors and a recuperation system have been investigated. Weight aspects of central drive systems were considered and compared with decentralized wheel-hub drives. As a result, a centralized high-speed drive train based on a permanent-magnet synchronous engine with high-energy magnets seems to be superior due to limited space for assembly. © 2010 Elsevier B.V.

File: 2_property_parser/abstract/2-s2.0-79955481652.txt
Chemical modification of graphene nanosheets by KOH was examined as a way to enhance the specific capacity of graphene nanosheets in supercapacitor. Fourier transform infrared spectroscopy, Raman spectroscopy and X-ray photoelectron spectroscopy were used to investigate the effects of the treatment on the surface of the graphene nanosheets. The specific capacitance of 136 F g-1 was obtained for KOH treated graphene by integration of the cyclic voltammogram, an increase of about 35% compared with that for the pristine graphene nanosheets. © 2011 Elsevier B.V. All rights reserved.

File: 2_property_parser/abstract/2-s2.0-79955590311.txt
Mild chemical bath route at 60-80°C led to the redox reaction between MnSO4 and KMnO4 to form MnO2. The as-synthesized MnO2 was a mixture of both α- and δ-phases, which has enhanced electrochemical capacitance performances. Pure α-, δ- and γ-MnO2 were also chemically prepared in the current solution system. The electrochemical performances of the as-prepared MnO2 samples were evaluated as an electrode for supercapacitor by recording cyclic voltammograms and galvanostatic charge-discharge curves. The crystallographic structure of MnO2 was found to be determined by the chemical bath reaction temperature and time. In the current work, we purposefully designed the optimum reaction parameters to synthesize high performance mixed-phase MnO2 through mild chemical bath route, ultimately for enhancing the capacitance of powder-based electrodes. © 2011 World Scientific Publishing Company.

File: 2_property_parser/abstract/2-s2.0-79955781311.txt
Nickel cobaltite (NiCo2O4) films containing nanorods and nanoflakes are synthesized on indium tin oxide (ITO) substrates by a chemical bath deposition method and calcination process at 300 °C for 3 h. The NiCo2O4/ITO films are used as electrodes for supercapacitor applications, and electrochemical properties of the NiCo 2O4 nanostructures are examined by cyclic voltammetry and charge-discharge experiments. NiCo2O4 nanorods exhibit the largest specific capacitance, with a value of 490 F g-1at energy and power densities of 45 Wh kg-1 and 2 kW kg-1, respectively. This is significantly better than the performance of NiCo 2O4 nanoflakes. Cycle-life tests show that the specific capacitance of NiCo2O4 is stable even after 1000 cycles, indicating its high potential for supercapacitor applications. The low cost and environmental friendliness of NiCo2O4 nanorods, coupled with its high supercapacitor performance, offer advantages over other transition metal oxides used for supercapacitors. © 2011 Elsevier B.V. All rights reserved.

File: 2_property_parser/abstract/2-s2.0-79955781418.txt
This paper presents efficiency measurements for a 125 V/63 F supercapacitor module (SC) and a 96 V/90 Ah lithium-ion (li-ion) battery system as a function of chargedischarge current frequency. The result would be useful in the design of efficient power flow control in systems using SCs and li-ion batteries as parallel energy storages, and offers a possibility to predict energy storage power losses from the frequency spectrum of the energy storage current. In order to obtain accurate measurement results a calorimetric test setup has been built. In addition the li-ion battery efficiency is analyzed according to draft standard ISO 12405-1 and with a small scale straddle carrier laboratory drive. The calorimetric measurements indicate that frequency has only a minor impact on the energy storage efficiencies, but the efficiency of the SC is approximately 3 % better than that of the li-ion battery system. The standard measurements and straddle carrier measurements indicate an even greater difference in li-ion battery efficiency in comparison to the SC. Hence, in parallel SC and li-ion battery energy storage systems the control of power flow should be arranged so that the SC is utilized as much as possible. © 2011 IEEE.

File: 2_property_parser/abstract/2-s2.0-79956286797.txt
To deal with two major problems of electric vehicle (EV): the short driving range and the short life of batteries, a hybrid power system was designed and applied to the EV. It was composed of an ultracapacitor with high-specific power and long life, four lead-acid batteries with high-specific energy, and a bi-directional DC/DC converter. To improve the stability and reliability of the system, based on researching driving process and μ synthesis robust control, the driving mathematical model of the system was established, and the driving μ synthesis robust controller for the system was designed. The simulation experimental results show that the hybrid power could not only increase the starting current, but also reduce the batteries' discharge current and lengthen the life of batteries. Additionally, the μ synthesis robust controller is superior to PID controller at response speed, steady-state tracking error and resisting disturbance. © 2011 Springer-Verlag Berlin Heidelberg.

File: 2_property_parser/abstract/2-s2.0-79956361343.txt
Polyaniline-poly(styrene sulfonate) (PAn-PSS) hydrogels have been synthesized via supramolecular self-assembly between positively-charged PAn chains and negatively-charged PSS chains. Phase diagram is plotted to systematically investigate the gelation conditions for the PAn-PSS system. A hierarchical porous microstructure consisting of oriented 1D nanofibers is observed in the hydrogels, and the phase structure, molecular structure and crystal structure are also characterized. Based on the investigation of a unique transformation of the hydrogels to colloidal particles in alkaline solutions, the electrostatic interaction is proposed to be the origin force for the gelation of the materials. Additionally, in comparison with conventional PAn-PSS colloids, as-prepared PAn-PSS hydrogels are demonstrated to possess improved capacitance performance, such as higher energy density, higher power density and better electrochemical stability. The present study gives valuable hints for achieving controlled fabrication of supramolecular materials with designed structures and outstanding properties. © 2011 Elsevier Ltd. All rights reserved.

File: 2_property_parser/abstract/2-s2.0-79957453691.txt
A green and facile approach was demonstrated to prepare graphene nanosheets/ZnO (GNS/ZnO) composites for supercapacitor materials. Glucose, as a reducing agent, and exfoliated graphite oxide (GO), as precursor, were used to synthesize GNS, then ZnO directly grew onto conducting graphene nanosheets as electrode materials. The small ZnO particles successfully anchored onto graphene sheets as spacers to keep the neighboring sheets separate. The electrochemical performances of these electrodes were analyzed by cyclic voltammetry, electrochemical impedance spectrometry and chronopotentiometry. Results showed that the GNS/ZnO composites displayed superior capacitive performance with large capacitance (62.2 F/g), excellent cyclic performance, and maximum power density (8.1 kW/kg) as compared with pure graphene electrodes. Our investigation highlight the importance of anchoring of small ZnO particles on graphene sheets for maximum utilization of electrochemically active ZnO and graphene for energy storage application in supercapacitors. © 2011 Elsevier Inc. All rights reserved.

File: 2_property_parser/abstract/2-s2.0-79957665777.txt
The compatibilities between LiODFB/LiPF6-based electrolyte and activated carbon (AC) electrode material in supercapacitor system were investigated. The results show that addition of LiPF6 obviously enhances conductance of electrolyte. The favorable compatibility between LiODFB/LiPF6-based electrolyte and AC electrode is exhibited. However, high concentration of LiPF6 restrains the performance of double-layer capacitance. Addition of a small quantity of LiPF6 can increase capacities effectively. When additional concentration of LiPF6 is 0.2 mol/L, the device's capacity reaches the most, and higher than that of pure LiODFB-based electrolyte, and the maintaining rate of capacity exceeds 96% after 1500 times cycles.

File: 2_property_parser/abstract/2-s2.0-79957745159.txt
A new and universal synthetic strategy to hybridize metal oxides and conduct polymer nanocomposites has been proposed in this work. The simultaneous reaction process, which includes the generation of metal oxide layers, the oxidation polymerization of monomers, and the in situ formation of polymer-metal oxides sandwich structure is successfully realized and results in the unique hybrid polyaniline (PANI)-intercalated molybdenum oxide nanocomposites. The peroxomolybdate proved to play a dual role as the precursor of the inorganic hosts and the oxidizing agent for polymerization. The as-obtained hybrid nanocomposites present a flexible lamellar structure by oriented assembly of conductive PANI chains in the MoO3 interlayer, and thus inherit excellent electrical performance and possess the potential of active electrode materials for electrochemical energy storage. Such uniform lamellar structure together with the anticipated high conductivity of the hybrid PANI/MoO 3 nanocomposites afford high specific capacitance and good stability during the charge-discharge cycling for supercapacitor application. Copyright © 2011 WILEY-VCH Verlag GmbH & Co. KGaA, Weinheim.

File: 2_property_parser/abstract/2-s2.0-79957796891.txt
A layer of MnO2 was loaded between the SnO2/Ti substrate and the layer of PANI via a potentiodynamic electrodeposition. Electrochemical tests such as cyclic voltammetry and galvanostatic charge/discharge were applied to investigate the performance of the electrodes. The morphologies of the electrodes were also observed to identify the effect of the MnO2 layer. The specific capacitance of PANI with MnO2 reached to 601.48 F g-1 at a current density of 0.1 mA cm -2, which is 1.69 times as that of PANI electrodes without MnO 2 layer. This gratifying result may due to the synergistic effect between MnO2 layer and PANI. © (2011) Trans Tech Publications.

File: 2_property_parser/abstract/2-s2.0-79958033547.txt
Electrochemical power devices with a long lifespan, long-term energy retention and great cycle stability are extremely important for periodic energy store/supply, especially for solar energy storage for space equipment and for power electronics in integrated circuits. In this report, we have systematically investigated the effects of the charging current density and temperature over the self-discharge (SDC) process of activated carbon fabric-based (ACF) supercapacitors with 1 M LiPF6/EC-DEC (v/v = 1) and 1 M TEABF 4/PC as electrolytes, respectively. The experimental results have shown that a different control mechanism governs the SDC process in each electrolyte system. Significant energy retention (in excess of 70%) was obtained in the ACF-TEABF4 system after 36 h. SDC at room temperature. A dual-mechanism control model is proposed for the first time which describes perfectly the SDC process of the supercapacitor using 1 M TEABF4/PC as the electrolyte over different charge current densities and at different SDC temperatures. © 2011 The Royal Society of Chemistry.

File: 2_property_parser/abstract/2-s2.0-79958155503.txt
Carbon-coated SnS as electrode materials for supercapacitor were synthesized by high-energy ball milling and following co-heating with polyvinyl alcohol. The morphology and structure of prepared carbon-coated SnS were studied by high-resolution transmission electron microscopy (HRTEM) and X-ray diffraction (XRD). Electrochemical investigation indicated that carbon-coated SnS presented preferable electrochemical performances than pristine SnS. In comparison to pristine SnS, carbon-coated SnS had better capacitive response in cyclic voltammetry and could deliver larger specific capacitance of 28.47 F/g in galvanostatical charge-discharge process. Enhanced conductivity of carbon-coated SnS revealed by Nyquist plots was considered to be responsible for its enhanced electrochemical performances. © 2010 Springer-Verlag.

File: 2_property_parser/abstract/2-s2.0-79958705968.txt
Supercapacitors offer high energy density and long life span, so various applications may be anticipated in the realm of energy storage devices, such as those used in electric vehicles or electric power stabilization in power systems, etc. However, since the voltage limit is low of the devices, it is necessary to connect them in series or parallel. In addition, it is required that they be used in the region of their critical voltage limit or capacity limit. In order to apply them efficiently, the devices should be used with balanced voltage. In this paper, a novel voltage balancer is presented, employing a CW (Cockcroft-Walton) circuit. Characteristics of proposed circuit are analyzed and improved especially about charging response.

File: 2_property_parser/abstract/2-s2.0-79958784353.txt
A simple mechanochemical route for the synthesis of high quality inorganic anion doped polydiphenylamines (PDPAs) is reported in this article. Elemental analysis performed for the PDPAs indicated the presence of dopant anions in the polymeric chain. PDPA prepared in the presence of 96 wt% H2SO 4 (PDPA-H2SO4) was found to be better doped than the other polymeric salts. Spectroscopic profiles of the polymers showed that the PDPAs were in a doped conducting state. The X-ray diffraction (XRD) pattern of the as-prepared polymeric powders revealed the presence of more crystalline phases in PDPA-H2SO4. Field emission scanning electron microscopic (FESEM) images highlighted the formation of inorganic anion doped PDPA particles with different sizes (80-100 nm). Electrochemical studies performed for the polymeric particles depicted the redox behavior and good electrochemical activity of PDPA salts. Thermogravimetric analysis (TGA)/differential thermal analysis (DTA) proved that all the PDPA salts were thermally stable up to 300 °C. The electrochemical performance of PDPA-H2SO4 in hybrid supercapacitors was evaluated due to its superior physicochemical properties. The maximum specific capacitance of the hybrid supercapacitor constructed out of PDPA-H2SO4 powder was found to be 108 F g-1. © 2011 Elsevier Ltd. All Rights Reserved.

File: 2_property_parser/abstract/2-s2.0-79959371595.txt
Vertically aligned polyaniline nanowhiskers (PANI-NWs) doped with (1R)-(-)-10-Camphorsulfonic acid (L-CSA) have been successfully synthesized on the external surface of ordered mesoporous carbon (CMK-3) by chemical oxidative polymerization. The specific surface area of the PANI-NWs/CMK-3 nanocomposite remains as high as 497 m2 g-1 by removing mesoporous silica template after the polymerization of aniline. Structural and morphological characterizations of the nanocomposite were further investigated by XRD, FTIR and FE-SEM measurements. The result shows that the nanocomposite with 40 wt% PANI applying in supercapacitor devices possesses a large specific capacitance of 470 F g-1 and good capacitance retention of 90.4% is achieved after 1000 cycles at a current density of 1.0 A g-1. The synergistic effect of small PANI nanowhisker arrays and well-ordered mesoporous carbon endows the composite with high electrochemical capacitance and good cycling stability. © 2010 Elsevier B.V. All rights reserved.

File: 2_property_parser/abstract/2-s2.0-79959493872.txt
Potassium birnessite nanotubes have been made through a templated hydrothermal route with specific surface areas and pore volumes as high as 110 m2 g-1 and 0.54 cm3 g-1 respectively. After casting into electrode films and assembling into hybrid supercapacitor cells, good cyclability has been demonstrated, with high coulombic efficiencies, with changes in the electrodes during cycling being monitored through electrochemical impedance spectroscopy. High specific capacitances have been observed, with values approaching 350 F g-1 at current densities of 0.1 A g-1. Energy densities approaching 90 W h g-1 have been achieved at low current densities, with power densities over 75000 W kg-1 at high current densities. ©The Electrochemical Society.

File: 2_property_parser/abstract/2-s2.0-79959784532.txt
In the present work, tert-butylhydroquinone (TBHQ) was used to decorate graphene nanosheets to obtain a novel and environmentally friendly electrode material for supercapacitors. The fast redox reactions between hydroquinone and quinone generate pseudocapacitance. Graphene layers which have adsorbed TBHQ interact with each other to construct a three-dimensional network. Through this network, electrolyte ions can easily access the surface of graphene to generate electric double-layer capacitance. Electrochemical measurements have shown that using TBHQ as a redox modifier of graphene can obtain a maximum value of 302 F g-1 and provide a 51% enhancement in specific capacitance. Furthermore, excellent rate capability and cycling ability are achieved using the TBHQ-decorated graphene nanosheet electrode. © 2011 Science China Press and Springer-Verlag Berlin Heidelberg.

File: 2_property_parser/abstract/2-s2.0-79960105135.txt
Recent attention has been focused on the synthesis and application of complex heterostructured nanomaterials, which can have superior electrochemical performance than single-structured materials. Here we synthesize the three-dimensional (3D) multicomponent oxide, MnMoO4/CoMoO 4. Hierarchical heterostructures are successfully prepared on the backbone material MnMoO4 by a simple refluxing method under mild conditions; and surface modification is achieved. We fabricate asymmetric supercapacitors based on hierarchical MnMoO4/CoMoO4 heterostructured nanowires, which show a specific capacitance of 187.1Fg -1 at a current density of 1Ag-1, and good reversibility with a cycling efficiency of 98% after 1,000 cycles. These results further demonstrate that constructing 3D hierarchical heterostructures can improve electrochemical properties. 'Oriented attachment' and 'self-assembly' crystal growth mechanisms are proposed to explain the formation of the heterostructures. © 2011 Macmillan Publishers Limited. All rights reserved.

File: 2_property_parser/abstract/2-s2.0-79960109911.txt
Mn3O4 and Ce doped Mn3O4 were synthesized via a sol-gel route using metal nitrates as raw materials and citric acid as the chelating agent. The gel precursors were calcined at 300 °C for 12 h in a muffle furnace. Their morphology and structure were characterized using powder X-ray diffraction (XRD), Fourier transform infrared (FT-IR) spectroscopy, field emission scanning electron microscopy (FESEM), and transmission electron microscopy (TEM). Their electrochemical performance as a supercapacitor electrode material was investigated comparatively by cyclic voltammetry (CV), electrochemical impedance spectroscopy (EIS), and galvanostatic charge-discharge. The experimental results indicated that Cedoping did not change the structure of Mn3O4 but greatly affected the morphology and considerably enhanced the electrochemical performance of Mn3O4. A specific capacitance of 477 F·g-1 was obtained when the mole ratio of Ce ion to total metal ions was 3%, which was 43.7% higher than that of the undoped material. Moreover, Ce-doping significantly improved the capacitance retention ability. © Editorial office of Acta Physico-Chimica Sinica.

File: 2_property_parser/abstract/2-s2.0-79960548501.txt
Synthesis of poly (3,4-ethylenedioxythiophene)/V2O5 (PEDOT/V2O5) by in-situ oxidation of monomer (3,4- ethylenedioxythiophene) into crystalline nanostrip V2O5 using microwave hydrothermal technique is reported. The synthesized compounds are characterized by powder XRD, IR spectra, four probe conductivity and thermal analysis (TGA/DTA).The interlayer spacing of V2O5 upon intercalation of the polymer expands from 4.3 to 14 Å as observed in powder X-ray diffraction by exfoliation and restacking of the layers. The morphological changes of the compounds are further investigated using FE-SEM. The electrochemical properties are studied by CV and galvanostatic charge-discharge cycling. The initial SC of PEDOT/V2O5 (237 F g-1) is higher than that of either pristine V 2O5 or PEDOT indicating the synergic effect of the nanocomposites. © 2011 SPIE.

File: 2_property_parser/abstract/2-s2.0-79960617532.txt
Mesoporous carbon microspheres (MCMs) with specific surface area and diameter of 1850 m2/g and 1 μm, respectively, were synthesized using the solvothermal method. When mass fraction 20% of these were added to a high surface area-activated carbon (HSAC: 3200 m2/g) its interfacial resistance and ion diffusion resistance decreased significantly. The specific capacitance of the composite electrode is 230 F/g in 6 mol/L KOH electrolyte, whereas those of pure HSAC and MCMs are only 190 and 148 F/g, respectively, at a high current density of 12 A/g. The improvement in electrochemical performance of the HSAC electrode at high current densities is attributed to the small particle diameter, mesoporous structure and high specific surface area of the added MCMs.
