Repository: tikam24/supercapacitor_database

# supercapacitor_database
 Supercapacitor database generated from scientific literature

File: 2_property_parser/abstract/2-s2.0-79960718698.txt
A method for finding optimal control policies for first order state-constrained stochastic dynamic systems in continuous time is presented. The method relies on solution of the Hamilton-Jacobi-Bellman equation, which includes a diffusion term related to the stochastic disturbance in the model. A variable transformation is applied that turns the infinite-horizon optimal control problem into a linear eigenvalue problem in state-space. The method is demonstrated on a buffer control problem for a fuel cell-supercapacitor system. The obtained closed-form solution explains the shape of previous heuristically found control laws for this type of problem. Copyright © 2005 IFAC.

File: 2_property_parser/abstract/2-s2.0-79960738144.txt
Novel hierarchical graphene/polypyrrole (GNS/PPy) nanosheet composites have been successfully fabricated for the first time based on an in situ chemical oxidation polymerization method. Sheet-like PPy with a thickness of 20-50 nm grown on the surface of the composites of the GNS/PPy polymerized at an early stage due to the dominated role of the sheet-like GNS and residue glucose in the synthesis process. Supercapacitors based on the hierarchical composite exhibit large electrochemical capacitance (318.6 F g-1) at a scan rate of 2 mV s-1. They also show superior electrochemical rate capability and cyclic stability. The capacitance retained ∼95% (132.9 F g-1) after 1000 cycles at a scan rate of 100 mV s-1. Accordingly, the hierarchical GNS/PPy nanosheet composites are potential electrode materials for electrochemical supercapacitors. © 2011 The Royal Society of Chemistry.

File: 2_property_parser/abstract/2-s2.0-79960828102.txt
Ordered mesoporous carbons (COU-1 and COU-2) were synthesized using a soft-templating method. Then, COU-1 and COU-2 were activated using KOH to improve their porosity. Galvanic charge-discharge cycles were employed to investigate the electric double-layer capacitance of the ordered mesoporous carbons in an aqueous electrolyte. The contributions of the surface areas of the ultramicropores (d<0.7 nm) and micro- and mesopores (d>0.7 nm) to the capacitance were evaluated using a simple model. The ultramicropore surface area hardly contributed to the capacitance. On the other hand, the surface area of the larger pores (d>0.7 nm) strongly contributed to the capacitance, suggesting that pores larger than 0.7 nm are necessary for the fast diffusion of sulfate ions to the pore surface. The capacitance of the ordered mesoporous carbons was higher than that of disordered mesoporous carbon, probably because of the micropores in the uniform thin pore walls and regularly interconnected uniform mesopores in the former case. © 2011 The Society of Chemical Engineers, Japan.

File: 2_property_parser/abstract/2-s2.0-79960865193.txt
Molybdenum carbides/carbon composites (MCCs) with high specific surface area were prepared using the direct carbonization of a mixture of hydroxylpropyl cellulose, polyvinyl alcohol, K2MoO4 and K2CO3 at 900°C in flowing Ar. X-ray diffraction (XRD), thermogravimetric analysis (TG), scanning electron microscopy (SEM) and electrochemical tests were used to characterize the prepared MCCs. X-ray diffraction pattern showed the formation of α-Mo2C with small amount of Mo3C2 in carbon matrix. The BET specific surface area varied from 400 to 1000 m2/g depending on the amount of K2CO3 added during the preparation. The redox peaks observed on the CV curves could be attributed to hydrated molybdenum oxides due to the slow oxidation of molybdenum carbides during the charge-discharge process. The pseudocapacitance resulted from the following Faradaic reactions of hydrated molybdenum oxides was superimposed on the double-layer capacitance of the carbon support, which increased the specific capacity. Parts of samples could still retain a high capacity (>150 F/g) at a current density of 1 A/g during the galvanostatic charge-discharge measurements, showing favorable electrochemical properties.

File: 2_property_parser/abstract/2-s2.0-79961046617.txt
A hybrid chemically converted graphene nanosheet/Ni2+/Al 3+ layered double-hydroxide (GNS/LDH) composite for supercapacitor material has been fabricated by a hydrothermal method. Scanning electron microscopy and transmission electron microscopy results reveal that Ni 2+/Al3+ LDH platelets homogeneously grew onto the surfaces of the GNSs as spacers to keep the neighboring sheets separate. Electrochemical properties were characterized by cyclic voltammetry, galvanostatic charge/discharge measurements, and electrochemical impedance spectroscopy. The composite exhibits a maximum specific capacitance of 781.5 F/g and excellent cycle life with an increase of the specific capacitance of 38.07% after 50 cycle tests. Even after 200 cycle tests, the increase of the capacitance is 22.56% compared with the initial capacitance. © 2011 American Chemical Society.

File: 2_property_parser/abstract/2-s2.0-79961105861.txt
The characteristic analysis of a PV system equipped with ECSC battery and moving in the air at fixed latitude is presented. The flight plans for 1 year trips at three latitudes from four seasons and with four speeds are considered under the condition that the flying system must come back every 24 h whatever the speed may be. The relative sunrise, solar noon, and sunset are different on each day not only for different seasons but also for different flight speeds, so the times for the moving PV system to take two U turns on each day are different and the durations of insolation on PV modules on each day are also different. The ECSC cells are disposed in series and in parallel for ECSC batteries matching each PV module. The working ranges of ECSC battery are determined by the characteristics of two components, ECSC battery and DC motor, for ensuring that the discharge current from an ECSC battery is always larger than the current driving the DC motor. While the PV modules on the flying machine are not under insolation or does not produce enough after relative sunrise, the primary ECSC battery discharges. The PV generator drives the DC motor and charges the primary ECSC battery during the time about solar noon, and it will charge the secondary ECSC battery when the primary battery is recharged to the full state. Once the PV generator does not produce enough again before relative sunset, the secondary battery discharges until its fractional state of charge backs to the minimum. The thermostat keeps the PV modules at ice point, if the temperature of PV module in the air is less than the 0 °C. The heat energy controlled by the thermostat is supplied by the resistive load which has the variable resistance to induce the excess currents from both the PV generator and the ECSC battery. © 2011 Elsevier Ltd. All rights reserved.

File: 2_property_parser/abstract/2-s2.0-79961119438.txt
Ultracapacitor are devices used to store energy in which diffusion phenomena are important. This paper obtains an identification of a double layer ultracapacitor using impedance spectroscopy. It has been observed from experimental data, that the ultracapacitor has a fractional behaviour. In order to get a good accuracy, conventional models use a lot of parameters. This paper proposes the two novel methods modelling ultracapacitors in the frequency domain, based on the fractional calculus with a few parameters. Copyright © 2006 IFAC.

File: 2_property_parser/abstract/2-s2.0-79961126528.txt
A nanocomposite of manganese dioxide coated on the carbon nanotubes (MnO2/CNTs) was synthesized by a facile direct redox reaction between potassium permanganate and carbon nanotubes without any other oxidant or reductant addition. The morphology, microstructure and crystalline form of this MnO2/CNT nanocomposite were characterized by scanning electron microscopy (SEM), transition electron microscopy (TEM), X-ray diffraction (XRD) and X-ray photoelectron spectroscopy (XPS). The electrochemical properties are characterized by cyclic voltammetry (CV), electrochemical impedance spectroscopy (EIS) and galvanostatic charge/discharge (GCD). The results show that the facile prepared MnO2/CNTs nanocomposite shows specific capacitance of 162.2 F g-1 at the current density of 0.2 A g-1 and excellent charge/discharge property with 90% of its specific capacitance kept after 2000 cycles at the current density of 5 A g-1. © 2011 Elsevier B.V.

File: 2_property_parser/abstract/2-s2.0-79961144667.txt
This paper presents simulation and experimental results of a quasi-Z-source inverter (qZSI) based bi-directional DC/DC converter for supercapacitor (SC) interfacing. The bidirectional capability provides both the charging and discharging of the SC. During the charging mode the converter operates as a conventional VSI performing the voltage buck function, but during the discharging mode the converter operates as a qZSI based step-up DC/DC converter performing the voltage boost function. The proposed converter discussed was tested in both operating modes SC charging and discharging. Theoretical assumptions are proved by the PSIM simulation results and verified experimentally on a 500 W laboratory prototype. The most important results obtained are outlined. © 2011 IEEE.

File: 2_property_parser/abstract/2-s2.0-79961235832.txt
Ultralayered Co3O4 structures with high porosity have been synthesized by a facile homogeneous precipitation process under hydrothermal conditions. The superstructures consist of well-arranged micrometer length rectangular 2D flakes with high specific surface area, pore volume, and uniform pore size distribution. The electrochemical measurements demonstrate that charge storage occurs in ultralayered Co3O4 due to reversible redox reactions. The charge-discharge study shows that the material is capable of delivering very high specific capacitance of 548 F g-1 at a current density of 8 A g-1 and retains 66% of capacitance at 32 A g-1. The charge-discharge stability measurements show excellent specific capacitance retention capability, ca. 98.5% after 2000 continuous charge-discharge cycles at high current density of 16 A g-1. The exceptional cyclic, structural, and electrochemical stability at higher current rate with ∼100% Coulombic efficiency, and very low ESR value from impedance measurements promise good utility value of ultralayered Co3O 4 material in fabricating a wide range of high-performance electrochemical supercapacitors. © 2011 American Chemical Society.

File: 2_property_parser/abstract/2-s2.0-80051585817.txt
Large-scale transparent and flexible electronic devices have been pursued for potential applications such as those in touch sensors and display technologies. These applications require that the power source of these devices must also comply with transparent and flexible features. Here we present transparent and flexible supercapacitors assembled from polyaniline (PANI)/single-walled carbon nanotube (SWNT) composite thin film electrodes. The ultrathin, optically homogeneous and transparent, electrically conducting films of the PANI/SWNT composite show a large specific capacitance due to combined double-layer capacitance and pseudo-capacitance mechanisms. A supercapacitor assembled using electrodes with a SWNT density of 10.0 g cm-2 and 59 wt% PANI gives a specific capacitance of 55.0 F g-1 at a current density of 2.6 A g-1, showing its possibility for transparent and flexible energy storage. © 2011 The Royal Society of Chemistry.

File: 2_property_parser/abstract/2-s2.0-80051586246.txt
Power systems for applications with transients can sometimes be made smaller and lighter by adding energy storage. Our goal was to optimize an air borne power system by adding energy storage of various types and amounts to reduce power dissipation. Three technologies were examined: electrochemical capacitors, electrolytic capacitors, and lithium-ion batteries. For a given storage mass (∼30 kg), ultra-high-power lithium-ion battery technology and standard electrochemical capacitor technology each offer significant system efficiency improvements. The battery system contains about ten-times more energy than the capacitor system, which may offer some advantages, but batteries need maintenance and require safety management electronics. Electrolytic capacitors have high power but insufficient energy to provided significant efficiency improvements. Further power dissipation reductions can best be achieved with electrochemical capacitors that have specific power higher than available in today's products. © 2011 IEEE.

File: 2_property_parser/abstract/2-s2.0-80051689153.txt
Composite electrodes were fabricated for supercapacitor applications by depositing vanadium oxide onto multi-walled carbon nanotube (MWCNT) buckypaper using supercritical fluid deposition (SFD). The deposited thin vanadium oxide layer showed amorphous structure with excellent uniformity. In aqueous KCl electrolyte, the vanadium oxide exhibited a constant pseudo-capacitance of ∼ 1024Fg- 1, which was independent of the oxide material loading (up to 6.92wt%) and voltage scan rate (up to 100mVs- 1). The highest specific electrode capacitance achieved was ∼ 85Fg- 1, which was almost four times that of the pristine buckypaper electrode. © 2011 IOP Publishing Ltd.

File: 2_property_parser/abstract/2-s2.0-80052021008.txt
Flexible and lightweight fabric supercapacitors were seamlessly integrated into "smart" garments as an energy source. The electrochemical behavior of porous carbons applied with a traditional printmaking technique (screen printing) onto woven cotton and polyester fabrics was studied in non-toxic, non-flammable aqueous electrolytes. The porous structure of fabrics makes them ideal for supercapacitor applications that need porous films for ion transfer between electrodes. Electrodes derived from activated carbon (YP17) showed a high specific capacitance of 91 F/g on cotton and 85 F/g on polyester (i.e., ∼0.43 F/cm2). Replacing conventional activated carbon with high surface area titanium carbide-derived carbon (TiC-CDC) and adding highly conductive carbon onions, the capacitance can be improved to 160 F/g. © 2011 IEEE.

File: 2_property_parser/abstract/2-s2.0-80052065200.txt
Most photovoltaic (PV) systems can supply continuous energy by using storage applications. Generally, the battery is employed for finishing this aim. The expense of the battery occupies a large part in the whole PV system. However, the constant variations of both photovoltaic panel power product and load power demand reduce the life of the battery. At the same time, for providing several large burst power demands generated by the motor based application startup, the sizing of battery should be enlarged. Both of them increase the cost of the PV system. Therefore, supercapacitor is integrated into this system. With a reasonable energy control strategy among the PV panel, supercapacitor and battery, the battery's life could be prolonged and its size can be reduced. A PV system with hybrid storage applications is established in the Matlab/Simulink. Two different loads and weather situations are used to prove the efficiency of this control strategy.

File: 2_property_parser/abstract/2-s2.0-80052095275.txt
The direct borohydride fuel cell (DBFC) is directly fed sodium borohydride as a fuel and hydrogen peroxide as an oxidant. The output voltage of the DBFC drops with respect to current demand. Therefore, it requires a dc-dc converter for a regulated voltage. The dc-dc converter should be designed considering both the impact of the fuel cell and load disturbances to achieve a wide range voltage response. This paper analyzes the impact on the dc-dc converter due to the DBFC impedance. Based on the small signal model with the DBFC impedance, the boost converter was evaluated. Impacts of the voltage and current control loops on the boost converter were investigated. Improved speed and stability of the DBFC dc-dc converter was observed by adding a supercapacitor between the DBFC and the dc-dc converter. Finally, two converter controllers, a nonlinear feedforward controller and a state feedback controller are proposed for the further improvement of the dc-dc converter response time. A prototype 20W dc-dc converter was built and tested to show the response improvement of the proposed analysis and control scheme. © 2011 IEEE.

File: 2_property_parser/abstract/2-s2.0-80052125294.txt
This work is based on developing an amorphous silicon-coated, vertically aligned carbon nanotube (CNT) forest for energy storage applications. The architecture of the electrode has three valuable features: (1) enhanced charge transfer via aligned CNTs to the substrate, (2) excellent charge storage capability via amorphous silicon, and (3) the preservation of high surface area and porosity with enhanced energy storage capacity. As such, this work could offer a new type of nanomaterial for energy storage applications. A supercapacitor electrode is used in this work for the energy storage demonstration. © 2011 IEEE.

File: 2_property_parser/abstract/2-s2.0-80052217398.txt
The main focus of this study is to develop a fuel efficient hybrid engine to operate a designed and developed urban car of weight 1.42 kN. The hybrid engine is developed by coupling a high efficient 12 volt generator with a 33.5 cc engine of power 1.18 kW @7,000 rpm. The generator starts to power the DC motor to propel the car as soon as the engine is started. The engine optimum speed is considered to be 4,000 rpm to operate the generator to power the DC motor for propelling the car on 0% slope, while it is operated at 6,000 rpm to power the vehicle on 20% slope. Two super-capacitors each of 2 Farad are equipped in parallel with the generator in order to maintain the constant power supply to the DC motors for propelling the car with speed of 35 km/h. The hybrid engine was run at 65% efficiency which is more efficient than the conventional IC engine. The energy efficient hybrid engine cut carbon dioxide (CO 2) and nitrogen oxides (N2O) emission significantly. Copyright © 2011 Inderscience Enterprises Ltd.

File: 2_property_parser/abstract/2-s2.0-80052234398.txt
Polyaniline nanopaticles for supercapacitor were prepared by using polystyrene microsphere as carrier. They were characterized by FTIR, SEM and TGA for structure and electrochemical station for supercapacitive performance. The results show that, the polystyrene-polyaniline composite, about 4∼5 μm, keep the microsphere structure of polystyrene, and was covered on its surface with polyaniline nanoparticle of about 50 nm. The composite shows excellent supercapacitive performance. Increasing the fraction of PANI/PS-PANI (w) result in an increase of capacitance of PS-PANI composite, and a maximum specific capacitance was 275 F/g, and capacitance of polyaniline first increased, then decreased. When w was 0.44, capacitance was a maximum capacitance of 498 F/g. © 2011 IEEE.

File: 2_property_parser/abstract/2-s2.0-80052295926.txt
In this study, the relationship between supercapacitor preparation technique and electrochemical performance for polystyrene-based hierarchical porous carbon (HPC) had been studied in detail by means of constant charge/discharge measurements, impedance spectrum, cyclic voltammetric measurements, and so on. The techniques studied here include electrode preparation conditions like electrode weight, percentage of binder (PTFE) and pressing pressure, and concentration of electrolyte (KOH). The experimental results showed that the techniques play an important role in the electrochemical properties of HPC. When the electrode weight, PTFE content, pressing pressure and KOH concentration were 9mg, 8%, 4 MPa and 4mol/L, respectively, HPC exhibited the highest capacitance of 135 F/g. However, when changing the techniques to the case of 9mg, 8%, 1 MPa and 6mol/L, the specific mass capacitance was as low as 56 F/g, only 41% of the above optimal value.

File: 2_property_parser/abstract/2-s2.0-80052372715.txt
The development of energy management tools for next-generation PhotoVoltaic (PV) installations, including storage units, provides flexibility to distribution system operators. In this paper, the aggregation and implementation of these determinist energy management methods for business customers in a microgrid power system are presented. This paper proposes a determinist energy management system for a microgrid, including advanced PV generators with embedded storage units and a gas microturbine. The system is organized according to different functions and is implemented in two parts: a central energy management of the microgrid and a local power management at the customer side. The power planning is designed according to the prediction for PV power production and the load forecasting. The central and local management systems exchange data and order through a communication network. According to received grid power references, additional functions are also designed to manage locally the power flows between the various sources. Application to the case of a hybrid supercapacitor battery-based PV active generator is presented. © 2011 IEEE.

File: 2_property_parser/abstract/2-s2.0-80052402591.txt
Reduced graphene oxide (rGO)/zinc oxide (ZnO) nanorods/rGO sandwich is fabricated on chemical vapor deposition graphene film/polyethylene therephthalate substrate for flexible supercapacitor electrodes. Studies show that ZnO nanorods in the electrodes prevent aggregation of rGO sheets and help forming a porous structure. Specific capacitance of 51.6 F/g at the scan rate of 10 mV/s is achieved for the rGO/ZnO nanorods/rGO sandwich, showing that such composite is promising for application in flexible supercapacitors. © 2011 American Institute of Physics.

File: 2_property_parser/abstract/2-s2.0-80052448830.txt
Manganese oxides were fabricated by hydrothermal reactions of KMnO 4 and MnSO4 solutions. Crystal structures and morphologies of samples were characterized by X-ray diffraction, scanning electron microscopy, Brunauer-Emmett-Teller (BET) measurements, Fourier transform infrared spectroscopy, and thermogravimetric analysis. The combined effects of temperature, additives of H2SO4, and tetrabutylammonium bromide (TBAB) on manganese oxide crystal structures were investigated. The key factors affecting catalytic activity and electrochemical performance of manganese oxides were studied using oxidation of benzyl alcohol and cyclic voltammetry, respectively. The results indicated that pyrolusite (OMS-7) was formed in 0.1 mol•L-1 MnSO4 solution with KMnO 4/MnSO4 molar ratios of 7:18 and 8:17 at 120 °C, respectively. A mixture of OMS-7 and cryptomelane (OMS-2) was prepared when the molar ratio increased. Potassium ion plays an important role in the formation of OMS-2. Steric effects arose from complexation reactions of TBAB and MnSO 4 solutions and facilitated the formation of OMS-2. K-OMS-2 and H-K-OMS-2 were formed by adding 0.1 mol•L-1 TBAB and 0.2 mol•L-1 H2SO4 to 0.1 mol•L -1 MnSO4 solution with a KMnO4/MnSO4 molar ratio of 11:14 at 120 °C, respectively. The catalytic oxidation activity was found to follow this trend: H-K-OMS-2 > K-OMS-2 > OMS-7 likely because of the larger amount of acid sites in H-K-OMS-2. However, the exchangeable active oxygen and specific surface area had a greater impact on the electrochemical performance of manganese oxides. The electrocatalytic activity of synthesized manganese oxides for oxygen reduction increased in the order: OMS-7 < H-K-OMS-2 < K-OMS-2. Supercapacitor performance was compared, and the capacitance also increased in the sequence: OMS-7 < H-K-OMS-2 < K-OMS-2. © 2011 American Chemical Society.

File: 2_property_parser/abstract/2-s2.0-80052525362.txt
Hierarchically porous Co3O4 film is prepared by a cathodic electrodeposition via liquid crystalline template. The as-prepared Co3O4 film has a net-like structure of interconnected nanoflakes with a thickness of 15-20 nm. Interestingly, the Co3O 4 nanoflakes possess mesoporous walls ranging from 2 to 3 nm. As cathode material for supercapacitors, the hierarchically porous Co 3O4 film exhibits superior supercapacitor performances with high specific capacitances (443 F g- 1 at 2 A g- 1 and 334 F g- 1 at 40 A g- 1) as well as excellent cycle life, making it suitable for high-performance supercapacitor application. The improved supercapacitor performances are due to its unique hierarchically porous morphological characteristics, which provide fast ion and electron transfer, large reaction surface area, resulting in fast reaction kinetics. © 2011 Elsevier B.V. All Rights Reserved.

File: 2_property_parser/abstract/2-s2.0-80052929532.txt
Nitrogen-containing carbon composite materials composed of mesoporous carbon CMK-5 and carbon nanotubes (CNTs) were prepared by the chemical vapor deposition method with Fe(NO3)3-impregnated SBA-15 as template and pyridine as the carbon precursor. The Fe nanoparticles confined in the channels of SBA-15 induced the formation of mesoporous carbon characteristic of CMK-5, whereas Fe particles homogeneously dispersed on the external surface of SBA-15 served as catalysts for CNTs growth. The contents of CNTs, the N doping level and the microstruture of the carbon composite were closely related to the initial Fe/Si atomic ratio in SBA-15 template. Incorporation of CNTs in the composite was found to substantially reduce the electric resistance, leading to the composite materials exhibiting excellent rate-performance. A maximum specific capacitance of 208 F/g and a power density of 10 kW/kg were achieved in 6.0 mol/L KOH aqueous electrolyte when these carbon composites were applied as supercapacitor electrodes. Moreover, the composite electrode also exhibited good electrochemical stability with no capacitance loss after 1000 cycles of galvanostatic charge-discharge process. © 2011 Elsevier Inc. All rights reserved.

File: 2_property_parser/abstract/2-s2.0-80053225357.txt
Self-assembled graphene organogel (SGO) with 3-dimensional (3D) macrostructure was prepared by solvothermal reduction of a graphene oxide (GO) dispersion in propylene carbonate (PC). This SGO was used as an electrode material for fabricating supercapacitors with a PC electrolyte. The supercapacitor can be operated in a wide voltage range of 0-3 V and exhibits a high specific capacitance of 140 F g-1 at a discharge current density of 1 A g-1. Furthermore, it can still keep a specific capacitance of 90 F g-1 at a high current density of 30 A g-1. The maximum energy density of the SGO based supercapacitor was tested to be 43.5 Wh kg-1, and this value is higher than those of the graphene based supercapacitors with aqueous or PC electrolytes reported previously. Furthermore, at a high discharge current density of 30 A g-1, the energy and power densities of the supercapacitor were measured to be 15.4 Wh kg-1 and 16300 W kg-1, respectively. These results indicate that the supercapacitor has a high specific capacitance and power density, and excellent rate capability. © 2011 the Owner Societies.

File: 2_property_parser/abstract/2-s2.0-80053267502.txt
We present here the synthesis, characterization and application of graphene (G)-polyethylenedioxythiophene (PEDOT) nanocomposites as electrode material for supercapacitor applications. The G-PEDOT nanocomposite was synthesized using a chemical oxidative polymerization technique, and characterized using scanning electron microscopy (SEM), transmission electron microscopy (TEM), Raman spectroscopy, FTIR spectroscopy, X-ray-diffraction, electrochemical impedance spectroscopy (EIS), and cyclic voltammetry (CV) techniques. The electrochemical charge/discharge characteristics of G-PEDOT nanocomposites were investigated in different electrolytic media, and the specific discharge capacitance was estimated to be 374 Farad/gram (F/gm). This manuscript presents the capacitance studies on supercapacitor G-PEDOT electrode with respect to stability of material, specific capacitance, electrical conductivity and specific charge/discharge properties of the supercapacitor electrodes. Our study has revealed that the G-PEDOT nanocomposite could be a transformable and viable electrode material for supercapacitor applications. © 2011 Elsevier Ltd. All rights reserved.

File: 2_property_parser/abstract/2-s2.0-80053286377.txt
In this work, we present a chemical strategy for the synthesis of stable nanostructured polyaniline electrodes for supercapacitor applications. Based on field emission scanning electron microscope (FESEM) and transmission electron microscope (TEM) analysis, average nanograined polyaniline electrode diameter was found to be 20-30 nm. The specific capacitance reaches a maximum value of 503 F g-1 with a specific energy and a specific power of 96.23 Wh kg-1 and 8.88 kW kg-1, respectively. Additionally, a working toy fan is demonstrated. © 2011 Elsevier Ltd. All rights reserved.

File: 2_property_parser/abstract/2-s2.0-80053465025.txt
This paper highlights the energy errors made for the design of supercapacitors used as a main energy source. First of all, the paper presents the two definitions of capacitance of a capacitance-voltage dependent material. The number of supercapacitors is important for the application purchasing cost. That is why the paper introduces an analytical model and an electrical model along with an identification method for the capacitance variation. This variation is presented and compared to the manufacturer value in order to underscore the energy error between the manufacturer, the constant approximation and the first order approximation which interests us here. This paper also presents the sizing aspect considering the losses associated to a constant-current charging mode in order to minimize the electrical losses. At last, an application case compares the number of supercapacitors for different approximations of the capacitance. © 2011 EPE Association - European Power Electr.

File: 2_property_parser/abstract/2-s2.0-80053515266.txt
Graphene-polyaniline nanocomposite electrodes have been developed via oxidative polymerization of aniline by MnO2 on a graphene surface for electrochemical supercapacitor applications. The formation mechanism of the above nanocomposite indicates that the MnO2 undergoes oxidative disintegration and results in porous polyaniline (PANI) nanofibers formation on the graphene surface. The electron microscopic (SEM and TEM) images clearly showed the presence of porous PANI nanofiber formation on the graphene-PANI nanocomposites. The XRD, SEM-EDX and TG analysis confirmed the complete removal/degradation of MnO2 during the oxidative polymerization of aniline. For comparison, graphene-PANI nanocomposites have also been prepared via conventional polymerization using (NH4)2S 2O8 as oxidant in acidic medium and the effect of carbon nanotube (CNT) addition has been studied. The electrochemical properties of different graphene-PANI nanocomposites have been investigated using galvanostatic charge-discharge, cyclic voltammetry and electrochemical impedance spectroscopy measurements. A superior supercapacitive performance (∼15 to 40% more than the reported capacitance) has been observed for the graphene-PANI nanocomposite electrode obtained via oxidative polymerization of aniline by MnO2. Addition of CNT into the graphene-PANI nanocomposite prepared via the conventional polymerization method showed improved specific capacitance and stability. Carbon nanofibers and graphite have been used as the carbon source and the effect of the carbon source on the specific capacitance has been investigated. © 2011 The Royal Society of Chemistry.

File: 2_property_parser/abstract/2-s2.0-80053575440.txt
Aqueous dispersed conducting polyaniline nanofiber, new electrode material for supercapacitor, is prepared employing acidic phosphate ester as dopant for nanofibrous polyaniline emeraldine base, which is synthesized by polymerization of aniline using ferric nitrate as oxidant through pseudo-high dilution technique. Highly crystalline and uniform polyaniline fibers with thin diameter of 17-26 nm are obtained, the film from which shows electrical conductivity of 32 S cm-1. The thin nanofibrous polyaniline is used as electrode material for supercapacitor and its performance is evaluated in non-protonic solvent system. It shows a specific capacitance as high as 160 F g-1 at discharge rate of 0.4 A g-1 from -1 V to 1 V in 1 mol L -1 tetraethylammonium tetrafluoroborate/propylene carbonate solution, and the discharge/charge efficiency reaches 92%, indicating that it possesses good electrochemical reversibility. The high capacitance can be attributed to its relatively high surface area of 70 m2 g-1, which is 3-5 times higher than spherical polyaniline or thick fiberous polyaniline, leading to high utilization of the electroactive materials. © 2011 Elsevier B.V. All rights reserved.

File: 2_property_parser/abstract/2-s2.0-80053940838.txt
Manganese dioxide electrode with nanoball structure deposited by pulse current method has high specific capacitance and good charge-discharge characteristics. In this paper, an orthogonal experimental method was conducted to improve the capacitive characteristics of the manganese dioxide. The optimum condition is concluded as the concentration of Mn(Ac)2 of 0.5 mol/L, the current density of 250 A/m2, the on-time of 0.01 s and the off-time of 0.2 s. The obtained manganese dioxide exhibits the specific capacitance of 575 F/g at the scanning rate of 10 mV/s. When the scanning rate increases to 2 000 mV/s, ideal capacitive behavior still remains.

File: 2_property_parser/abstract/2-s2.0-80054101279.txt
The synthesis of initial ZnO nanorods as template and subsequent formation of α-MnO2 nanorods are presented in this paper for the first time. A possible formation mechanism of the nanorods is also proposed. The diameters of the as-synthesized α-MnO2 nanorods are less than 20 nm and the average lengths are about 100 nm. When investigated as electrode materials for supercapacitors by cyclic voltammetry (CV) and galvanostatical charge-discharge (CD) tests, the resulting α-MnO2 nanorods exhibit good electrochemical performances in terms of its maximum specific capacitance of 167 F g- 1 at 0.4 A g-1 and good cycling stabilities during the 1000 cycles, suggesting that it is a promising candidate as supercapacitor materials. © 2011 Elsevier B.V. All rights reserved.

File: 2_property_parser/abstract/2-s2.0-80054698715.txt
MnO2-CNTs (carbon nanotubes)composite material was successfully synthesized by depositing MnO2 nanoparticle onto the surface of CNTs with chemical coprecipitation method.This composite material was characterized by XRD and SEM.The electrochemical properties of MnO2-CNTs composite material were investigated using cyclic voltammetry and galvanostatic charge/discharge.The results showed that MnO2-CNTs composite material combines the higher specific capacitance of MnO2 and the electrochemical stability of CNTs.The specific capacitance of MnO2-CNTs electrode reaches 220F/g.And a MnO2-CNTs/AC (active carbon)asymmetrical supercapacitor was assembled.It was found that, when the mass ratio of positive electrode and negative electrode was 0.75:1, the specific capacitance of the asymmetrical supercapacitor achieved the highest value of 306 F/g which was larger than that of the symmetric supercapacitor, and the asymmetrical supercapacitor has good electrochemical stability.

File: 2_property_parser/abstract/2-s2.0-80054806320.txt
Mesoporous RuO2 films were electrochemically fabricated on ITO-coated glass substrate from aqueous ruthenium chloride (RuCl 3·nH2O) solution. To achieve highly stable mesoporous structure, an aqueous mixture of cetyltrimethylammonium bromide (CTAB) and sodium dodecyl sulfate (SDS) was used as a templating agent. The mesoporous structure was confirmed by small angle X-ray diffraction (SAXRD) and transmission electron microscopy (TEM). The addition of small amount (10wt%) of CTAB significantly improved the stability of porous structure. The crystallinity of synthesized RuO2 thin film was confirmed by X-ray diffraction (XRD) and X-ray photoelectron spectroscopy (XPS). Specific capacitance of the synthesized films was evaluated by measuring cyclic voltammetry (CV) and charge-discharge curves in 0.5 M H2SO4. Compared with non-porous electrode, mesoporous RuO2 showed higher supercapacitor performance. © 2011 Elsevier B.V. All rights reserved.

File: 2_property_parser/abstract/2-s2.0-80054806520.txt
α-Cobalt hydroxide is synthesized through a novel radiation-induced route using a cobalt nitrate hexahydrate isopropanol solution by irradiating 60Co γ-rays. The as-prepared product shows a layer-structured mesoporous morphology with an average size of 250 nm. Crystalline property analysis exhibits the presence α-Co(OH)2 as a predominant phase with a tiny amount of secondary phases of β-Co(OH)2 and CoO. X-ray photoelectron spectroscopy discloses the existence of Co as Co(OH) 2 and CoO with a stoichiometric ratio of 76.7:23.3. In addition, the supercapacitive properties of the product are investigated using cyclic voltammetry and impedance spectroscopy in 1M KOH aqueous solution, showing a maximum capacitance value of 246.7 F g-1 at a scan rate of 5 mV s-1. © 2011 Elsevier B.V. All rights reserved.

File: 2_property_parser/abstract/2-s2.0-80054810329.txt
This paper proposes a solution for using supercapacitors to power mobile phones. Based on a DC/DC voltage converter and a supercapacitor stacking scheme, this solution is designed to maximize the usable energy of the supercapacitors as well as the converter's performance, which is confirmed in simulation. A specific charging scheme for this design is also proposed and simulated, enabling fast and efficient charging of the mobile device. © 2011 IEEE.

File: 2_property_parser/abstract/2-s2.0-80054824635.txt
We report three-dimensional bicontinuous nanoporous Au/polyaniline (PANI) composite films made by one-step electrochemical polymerization of PANI shell onto dealloyed nanoporous gold (NPG) skeletons for the applications in electrochemical supercapacitors. The NPG/PANI based supercapacitors exhibit ultrahigh volumetric capacitance (∼1500 F cm-3) and energy density (∼0.078 Wh cm-3), which are seven and four orders of magnitude higher than these of electrolytic capacitors, with the same power density up to ∼190 W cm-3. The outstanding capacitive performances result from a novel nanoarchitecture in which pseudocapacitive PANI shells are incorporated into pore channels of highly conductive NPG, making them promising candidates as electrode materials in supercapacitor devices combing high-energy storage densities with high-power delivery. © 2011 Elsevier B.V. All rights reserved.

File: 2_property_parser/abstract/2-s2.0-80054921467.txt
In this study, an improvement in the supercapacitive behavior of a symmetrical carbon-based supercapacitor is achieved by modifying the stainless steel current collector using platinum nanoparticles (PtNs). The PtNs are allowed to grow on the surface of the current collectors before they make contact with the surface of activated carbon electrode monoliths prepared from pre-carbonized rubber wood sawdust. All of the methods used in the present study, i.e., electrochemical impedance spectroscopy, cyclic voltammetry and galvanostatic charge-discharge tests provide consistent results, suggesting that the monolithic form of carbon electrodes and PtNs play a significant role in reducing the equivalent series resistance from 337 to 18 mΩ and to increase the specific capacitance from 108 to 151 F g-1. This change improves the specific energy from 2.5 to 3.3 Wh kg-1 and the specific power from 275 to 288 W kg-1, respectively. © 2011 Elsevier Ltd. All Rights Reserved.
