Repository: tikam24/supercapacitor_database

# supercapacitor_database
 Supercapacitor database generated from scientific literature

File: 2_property_parser/abstract/2-s2.0-80054967236.txt
The long life durability and extraordinary stability of supercapacitors are ascribed to the common concept that the charge storage is purely based on double-layer charging. Therefore the ideal supercapacitor electrode should be free of charge induced microscopic structural changes. However, recent in-situ investigations on different carbon materials for supercapacitor electrodes have shown that the charge and discharge is accompanied by dimensional changes of the electrode up to several percent. This work studies the influence of the pore size on the expansion behavior of carbon electrodes derived from titanium carbide-derived carbons with an average pore size between 5 and 8 Å. Using tetraethylammonium tetrafluoroborate in acetonitrile, the swelling of the electrodes was measured by in situ dilatometry. The experiments revealed an increased expansion on the negatively charged electrode for pores below 6 Å, which could be described with pore swelling. © 2011 Elsevier B.V. All rights reserved.

File: 2_property_parser/abstract/2-s2.0-80055043185.txt
A self-assembly approach is used to fabricate a hierarchical nanostructure using functionalized carbon spheres as nano-spacers to separate graphene nanosheets. The nanostructure significantly enhances capacitance of a graphene supercapacitor by more than 70%, while providing a universal method to self-assembling various carbons into hierarchical structures for energy conversion/storage systems. © 2011 The Royal Society of Chemistry.

File: 2_property_parser/abstract/2-s2.0-80155159970.txt
In this paper, a power sharing system between the battery and the supercapacitors in a 500 kVA rated uninterruptible power supply is presented. Compared to typical batteries, the supercapacitors can be charged and discharged very rapidly and can supply high current which are important characteristics of an UPS. Supercapacitors are then added as higher energy storage to overcome the full load power during short time grid failures and to boost peak power during backup time of few minutes. The high power demands applied to the battery are then smoothed by the use of a low-pass filter. The potential reduction of the battery stresses is subsequently studied. Mathematical models for battery and supercapacitors pack are set up and validated through experimental and manufacturer data. The UPS waveforms obtained by simulation with MATLAB/SIMULINK are presented and analyzed. © 2011 Praise Worthy Prize S.r.l. - All rights reserved.

File: 2_property_parser/abstract/2-s2.0-80155192707.txt
Polypyrrole (PPY) films were electrochemically deposited on stainless steel substrates from aqueous pyrrole solutions containing p-toluene sulphonic acid and 4,5-dihydroxy-1,3-benzenedisulphonic acid disodium salt (tiron). The deposition potential of PPY in the solutions containing tiron was 0?2 V lower than that in the solutions containing p-toluene sulphonic acid. It was found that tiron can be used for the dispersion of multiwalled carbon nanotubes (MWCNTs) and fabrication of composite PPY-MWCNT films. The deposition yield was studied under galvanostatic conditions. The mechanism of PPY-MWCNTs deposition in the presence of tiron was discussed. The incorporation of MWCNTs into the PPY during electropolymerisation resulted in the formation of porous films. The films were investigated for the application in electrodes of electrochemical supercapacitors. Cyclic voltammetry data for the films tested in the 0?5M Na2SO4 solutions showed a capacitive behaviour in a voltage window of 20?5 to z0?4 V versus a saturated calomel electrode. The composite PPY-MWCNT films showed improved capacitive behaviour and lower electrical resistance compared to the pure PPY films. A highest specific capacitance (SC) of 310 F g21 was obtained at a scan rate of 2 mV s21 for the composite films. The SC decreased with an increasing film thickness and scan rate. The cycling stability of the films was investigated. The results indicated that the PPY-MWCNT films deposited on the stainless steel substrates are promising electrode materials for electrochemical supercapacitors. © 2011 Institute of Materials, Minerals and Mining.

File: 2_property_parser/abstract/2-s2.0-80155196785.txt
In this study, we investigated a simple strategy by introducing a adhesion promoter into the electrode to improve decrease bonder content and the supercapacitor performance. The improved electrodes are characterized by scanning electron microscopy (SEM) and electrochemical measurements. According to the results, the treated activated carbon electrode retains good adhesion strength with smaller bonder content. The electrode prepared using activated carbon treated with the adhesion promoter and a bonder mass content of 7.0 % shows the best electrochemical performance. The specific capacitance reaches 347.5 F·g-1, whereas the internal resistance is 0.94 Ω. © (2012) Trans Tech Publications, Switzerland.

File: 2_property_parser/abstract/2-s2.0-80155199363.txt
The quality of the supply voltage in automotive power nets is deteriorating because of the electrification of auxiliary components with high and dynamic power demands. This electrification, on the one hand, serves the reduction of CO2-emissions and, on the other hand, it is required in vehicles with an electric drive train. For the stabilization of the supply voltage active units can be used. In this paper the construction and first simulation results of an interleaved 2-phase buck-boost converter in combination with a supercapacitor-storage for this purpose are described. Furthermore insight into the control and the operational strategy is delivered. © 2011 IEEE.

File: 2_property_parser/abstract/2-s2.0-80455123846.txt
With the rapid development of portable electronics, such as e-paper and other flexible devices, practical power sources with ultrathin geometries become an important prerequisite, in which supercapacitors with in-plane configurations are recently emerging as a favorable and competitive candidate. As is known, electrode materials with two-dimensional (2D) permeable channels, high-conductivity structural scaffolds, and high specific surface areas are the indispensible requirements for the development of in-plane supercapacitors with superior performance, while it is difficult for the presently available inorganic materials to make the best in all aspects. In this sense, vanadium disulfide (VS2) presents an ideal material platform due to its synergic properties of metallic nature and exfoliative characteristic brought by the conducting S-V-S layers stacked up by weak van der Waals interlayer interactions, offering great potential as high-performance in-plane supercapacitor electrodes. Herein, we developed a unique ammonia-assisted strategy to exfoliate bulk VS2 flakes into ultrathin VS2 nanosheets stacked with less than five S-V-S single layers, representing a brand new two-dimensional material having metallic behavior aside from graphene. Moreover, highly conductive VS2 thin films were successfully assembled for constructing the electrodes of in-plane supercapacitors. As is expected, a specific capacitance of 4760 μF/cm2 was realized here in a 150 nm in-plane configuration, of which no obvious degradation was observed even after 1000 charge/discharge cycles, offering as a new in-plane supercapacitor with high performance based on quasi-two-dimensional materials. © 2011 American Chemical Society.

File: 2_property_parser/abstract/2-s2.0-80455160343.txt
A calorimetric technique was developed for determining time-dependant heat profiles of electrochemical capacitors. The profiles were extracted from the temperature change of the capacitor during charge-discharge current cycles. The technique is described and its good performance is demonstrated. Experiments were carried out on symmetric and asymmetric aqueous capacitors prepared with activated carbon and manganese oxide as active materials. Heat in double-layer and hybrid capacitors, C-C and C-MnO2, varied with time, according to special profiles depending on storage processes. In carbon double-layer capacitors, the heat component was decomposed into a reversible and an irreversible term. Results suggested that irreversible heat was caused by the Joule loss through the porous structure and the reversible heat by the ion adsorption on the carbon surface. Moreover, endothermic and exothermic processes were observed on the MnO2 electrode of the asymmetric capacitor, over the charge and the discharge respectively, proportional to the charge rate. These results suggested that heat in the MnO2 electrode originated from the redox reactions and ion adsorption on the active material. © 2011 Elsevier B.V. All rights reserved.

File: 2_property_parser/abstract/2-s2.0-80455163299.txt
Supercapacitors fill the power and energy gap between electrolytic capacitors and batteries. The energy density for commercial supercapacitors is currently limited to ∼5 Wh kg-1. Enhancing the energy and power density of supercapacitors is of great interest as it would open up a much wider range of applications. In this work, thin film supercapacitors made of random networks of single-walled carbon nanotubes (SWNTs) were enhanced by the use of carbon nanoparticles of a size ideal to fill the pores in the SWNT network. These nanoparticles, termed carbon nanohorns (CNHs), provide a much enhanced surface area, whilst maintaining high permeability and porosity. We demonstrate the hierarchical use of carbon nanostructures in a controlled fashion, allowing an enhancement provided by both types of materials, high power density by the SWNTs and high energy density from the CNHs. SWNT films serve as an ideal template onto which CNHs are deposited, with a good size match, adhesion and charge transfer between particles of a single chemical species. This combination results in an enhanced specific capacitance and a reduced equivalent series resistance (ESR) compared to a capacitor made of either individual component. Additionally, the good binding properties of the hybrid material and the high electrical conductivity of the SWNTs permit the removal of both the binder and the charge collector, paving the way for thinner and lighter supercapacitors. These electrodes allow the fabrication of supercapacitors with novel properties. As an example, we demonstrate a semitransparent supercapacitor. These results demonstrate the possibilities that may be available for the enhancement of electrodes by tailoring and combining relevant materials hierarchically in multiple scales. Much potential remains in further enhancement through tailored hierarchical nanostructuring. © 2011 The Royal Society of Chemistry.

File: 2_property_parser/abstract/2-s2.0-81455133591.txt
A prototype electrode was constructed to study the optimization of composition of materials used for the supercapacitors. Electrodes were prepared from a selected active carbon , a conductive carbon, binder and aluminum foil with various compositions and thicknesses with a technique developed. An elechtrochemical test cell was used for measuring impedance characteristics of electrodes. The electrode was tested for capacitance & ESR to get the optimum conductive carbon content. Results showed that capacitance increases to a maximum level of capacitance value at 7% by weight of conductive carbon and the capacitance starts to decrease as conductive carbon content increases further. The ESR didn't change significantly with carbon content. Effect of carbon layer thickness was evaluated with 7% conductive carbon composition for thicknesses varying from 50 microns to 250 microns. Results shows capacitance increases monotonically while ESR is almost independent of thickness in this range.

File: 2_property_parser/abstract/2-s2.0-81555226068.txt
Alcohol soluble phenolic resin was prepared by using phenol and formaldehyde as starting materials, and hydrochloric acid as catalyst. Carbon microbeads (CMBs) were obtained by decomposition of the phenolic resin at different carbonized temperatures. The as-prepared product was treated in 3 mol/L HNO3 in order to gain the highly activated carbon microbeads (ACMBs), then the physical and electrochemical properties were studied by infrared spectrometer (IR), X-ray diffraction (XRD), scanning electron microscopy (SEM), cyclic voltammetry, constant current charge-discharge and cycle life measurements. The results show that CMBs with part graphitization have amorphous carbon structure and good spherical morphology at the optimal carbonized temperature of 750°C. The electrode made of them has good electrochemical performance and the specific capacitance of ACMB-750 is 247.8 F/g at a scanning rate of 1 mV/s. Meanwhile, the specific capacitance of the button supercapacitor is up to 60 F/g at a charge/discharge current density of 0.5 A/g and the loss of specific capacitance is nearly neglectable after 5000 cycles.

File: 2_property_parser/abstract/2-s2.0-81755171294.txt
Supercapacitors composed of slit-shaped micropores ranging in size from 0.67 to 1.8 nm in a room-temperature ionic liquid were studied to investigate the dependence of capacitance (C) on the pore size (d) using molecular dynamics simulations. The capacitance versus pore size (i.e., the C-d curve) was found to exhibit two peaks located at 0.7 and 1.4 nm, respectively. Specifically, as the pore shrinks from 1.0 to 0.7 nm, the capacitance of the micropore increases anomalously, in good agreement with experimental observations. We report herein that the second peak within 1.0 to 1.8 nm is a new feature of the C-d curve. Furthermore, by analogy to the wave interference, we demonstrate that the interference of two electrical double layers near each slit wall does not only explain the entire C-d curve, including the anomalous character, but also predicts the oscillatory behavior of C-d curve beyond 1.8 nm. © 2011 American Chemical Society.

File: 2_property_parser/abstract/2-s2.0-81855172269.txt
Graphene/manganese dioxide (MnO2) composite papers (GMCP) are fabricated via a simple three-step route: preparation of graphene oxide/MnO2 composite (GOMC) dispersion, subsequent vacuum filtration of GOMC dispersion to achieve graphene oxide/MnO2 composite paper (GOMCP), and finally thermal reduction of GOMCP to generate GMCP. The morphology and microstructure of the prepared samples are characterized by field-emission scanning electron microscopy, transmission electron microscopy, Raman spectroscopy, Fourier transformation infrared spectroscopy, thermal gravimetric analysis and X-ray photoelectron spectroscopy. Moreover, as a binder-free and flexible electrode material for supercapacitors, the electrochemical properties of the prepared GMCP are evaluated by cyclic voltammetry and galvanostatic charge/discharge tests. As a result, the specific capacitance of the GMCP with the MnO2 weight ratio of 24% (GMCP-24) reaches 256 F g-1 at a current density of 500 mA g-1 and also shows good cycle stability, indicating a promising potential application as an effective electrode material for supercapacitors. © The Royal Society of Chemistry.

File: 2_property_parser/abstract/2-s2.0-81855182086.txt
Coin-like nickel hydroxide nanoplates are synthesized via a simple coordination homogeneous precipitation method. The structure and morphology of as-prepared products are characterized by X-ray diffraction, Fourier transform infrared spectroscopy, transmission electron microscopy and scanning electron microscopy. It is demonstrated that the products are typical β-nickel hydroxide with bunches coin-like nanoplates morphology. The electrochemical properties of coin-like β-Ni(OH)2 are examined by cyclic voltammetric, chronopotentiometry and electrochemical impedance spectroscope. Cyclic voltammetric studies show that the electrodes have good reversibility. A specific capacitance of 1532 F g-1 is obtained at a charge/discharge current density of 0.2 A g-1. © 2011 Elsevier Ltd. All rights reserved.

File: 2_property_parser/abstract/2-s2.0-81855183217.txt
We report the synthesis of a series of praseodymium oxide/polypyrrole (Pr6O11/PPy) nanocomposites, and their application in the electrochemical energy storage. The Pr6O11/PPy nanocomposites were synthesized by the in situ surface-initiated polymerization technique based on the amine-functionalized Pr6O11 nanoparticles. The nanocomposites exhibit the well-defined core/shell structure observed by transmission electron microscopy (TEM) and scanning electron microscope (SEM). Thermogravimetric analysis reveals a significantly enhanced thermal stability with the addition of the amine-functionalized Pr 6O11 nanoparticles. Furthermore, they possess weak temperature dependence of the conductivity and the highest specific capacitance of 400 F g-1 at the charge-discharge current density of 10 mA cm -2 in 1.0 M NaNO3 electrolyte solution when being used as the electrode material for supercapacitor. © 2011 Elsevier Ltd. All rights reserved.

File: 2_property_parser/abstract/2-s2.0-81855211053.txt
The fast growth of wind energy utilization has necessitated research on wind energy integration. Due to the variable nature of wind and the forecasting challenges, it is desirable to utilize wind energy alongside energy storage sources for reliable wind energy integration. This paper details the design of a supercapacitor storage system that is integrated into an in-lab grid that was developed to research methods aimed at optimizing energy production while increasing the predictability of wind farm outputs. The in-lab grid features the emulation of several high-power grid sources and loads including a wind farm, energy storage systems and hydro resources. Results include the storage system simulations generated from a variety of AGC algorithms run on a dSPACE rapid prototyping machine. In addition, this paper presents a model for a supercapacitor developed to be used in characterization and lifetime tests. These tests are useful in predicting performance of the system for purposes of ensuring its efficient and safe use. Results validating the model and estimating the expected performance of the system are presented. © 2011 IEEE.

File: 2_property_parser/abstract/2-s2.0-81855217361.txt
This paper presents a new direct integration scheme for supercapacitors that are used to mitigate short term power fluctuations in wind power systems. The idea is to replace ordinary capacitors of a 3-level flying capacitor inverter by supercapacitors and operate them under variable voltage conditions. This approach eliminates the need of interfacing dc-dc converters for supercapacitor integration and thus considerably improves the overall efficiency. However, the major problem of this unique system is the change of supercapacitor voltages. An analysis on the effects of these voltage variations are presented. A space vector modulation method, built from the scratch, is proposed to generate undistorted current even in the presence of dynamic changes in supercapacitor voltages. A supercapacitor voltage equalisation algorithm is also proposed. Furthermore, resistive behavior of supercapacitors at high frequencies and the need for a low pass filter are highlighted. Simulation results are presented to verify the efficacy of the proposed system in suppressing short term wind power fluctuations. © 2011 IEEE.

File: 2_property_parser/abstract/2-s2.0-81855217362.txt
A modular fuel cell system has many advantages: (a.) it is fault tolerant under fuel cell and/or converter fault conditions, (b.) it is capable of supplying partial load power if one or more of the one stack section is damaged, and (c.) it distributes heat more evenly throughout the cell while maximizing the power delivered from each stack section. By introducing modular dc-dc converter interfacing with high-power energy storage devices, a fuel cell system can be tailored to provide time sustainable responses to sudden high power load demands. A design example is presented, where a dc-dc converter interfaces a 1-kW, three-section fuel cell stack with a supercapacitor/lithium-ion hybrid energy storage bank. Three different current-boosting arrangements are considered: (i.) a supercapacitor bank, (ii.) a lithium-ion bank, and (iii.) a hybrid bank. The current-boosting time sustainability of these modular fuel cell systems with hybrid energy storage is analyzed. © 2011 IEEE.

File: 2_property_parser/abstract/2-s2.0-82155168250.txt
Hierarchical porous carbon microparticles (HPCMs) are produced by milling and sieving porous monolithic carbon, which was obtained by carbonization of a resorcinol-formaldehyde gel in the presence of surfactant as a pore stabilizer. The obtained HPCMs has a surface area of 536 m2 g-1 and maximum specific capacitance and areal capacitance, measured at slow scan rates, of 194 F g-1 and 152 mF cm-2 respectively. Moreover, the carbon surface remains accessible at 100 mV s-1 with large values of specific capacitance (154 F g-1) and areal capacitance (121 mF cm-2), making the material suitable for fast supercapacitors. The HPCMs are then built into electrostatic self-assembled (ESA) adsorbed layers by sequential immersion of a planar electrode in HPCMs dispersions and a cationic polyelectrolyte. Using soluble redox molecules, it is possible to detect the finite (inside the pores) and semi-infinite (outer surface) diffusion of redox species. The specific capacitance of the HPCMs could be increased up to 5 times (to ca. 900 F g-1 in acid media) by adsorption of naphthoquinone molecules on the carbon surface. Using the ESA process, it is possible to build a layer with three different quinones in a single electrode. The specific capacitance of those layers is more than 4 times higher and maintained nearly constant in a wide range of potential. © 2011 Elsevier B.V. All rights reserved.

File: 2_property_parser/abstract/2-s2.0-82555176805.txt
Vertically aligned Ni(OH)2 and NiO single-crystalline nanoplatelet arrays were directly grown on the fluorine-doped tin oxide (FTO) substrate by a simple hydrothermal method. The effects of the hydrothermal parameters on the morphology and crystal structure of the nanoarray film were investigated. Controlling the ammonia and persulfate concentrations was the key to controlling the morphology of the nanoarray film. The experimental results showed that the single-crystalline NiO nanoplatelet array was a promising candidate for the supercapacitor electrode. It exhibited a high specific capacitance, prompt charge/discharge rate, and good stability of cycling performance. It is believed that the vertically oriented aligned single-crystalline NiO nanoplatelet array is beneficial to the charge transfer in the electrode and to the ion transport in the solution during redox reaction. © 2011 The Royal Society of Chemistry.

File: 2_property_parser/abstract/2-s2.0-82955223419.txt
Polyaniline nanofibers were prepared by in situ polymerization of aniline in the presence of surfactants such as tetrabutylammonium hydroxide and sodium dodecyl benzenesulfonate stabilized graphene under acidic condition. A homogeneous dispersion of individual graphene sheets within the polymer matrix was achieved due to the good dispersibility of surfactant-stabilized graphene in aqueous phase. The morphology and electrochemical properties of both components were well preserved due to the mild reaction conditions. The composite materials were used for supercapacitor electrode and a high specific capacitance of 526 F g-1 was obtained at a current density of 0.2 A g -1 with good cycling stability.

File: 2_property_parser/abstract/2-s2.0-8344259860.txt
How electrochemical capacitance is affected by the non-stoichiometric properties of nickel oxide (NiOx) films is reported. Nonstoichiometric NiOx thin-film electrodes were prepared for use in a supercapacitor by reactive radio-frequency (rf) sputtering of a nickel metal target. The oxygen partial pressure in the sputtering gas was systematically varied to fabricate various nonstoichiomctric NiOx films. As the oxygen partial pressure increased in the sputtering gas, hole concentration increased from 4.7 × 1016 to 1.0 × 1018 cm-3 while the specific capacitance of the NiOx films decreased from 148 to 80 F/g. A mechanism to explain the relationship between the specific capacitance and nonstoichiometry is proposed. The specific capacitance values of these NiOx films are determined by the number of Ni2+ states that can be oxidized to Ni3+ as a result of the double injection of OH- ions and holes. © 2004 The Electrochemical Society All rights reserved.

File: 2_property_parser/abstract/2-s2.0-83455206669.txt
Mohanty Pravansu examines in-situ plasma synthesis and deposition platform for energy storage devices. To address these issues, the Additive Manufacturing Process Laboratory of the University of Michigan-Dearborn developed a plasma/laser in-situ synthesis and deposition technology, which offers a high speed, cost effective and scalable 'platform' approach to the synthesis of supercapacitor components, battery components, and novel Li-ion cell architectures. Porosity is required in film based electrodes to facilitate facile diffusion of ions during the electrochemical oxidation and reduction processes. This porous microstructure, uniformly enriched with fine-sized nanopartides and readily altered to meet specific application demands, is one of the many unique advantages of this solution-based plasma spray approach. The University of Michigan's Office of Technology Transfer recently licensed this promising technology platform to CSquared Innovations Inc., a startup company launched by Pravansu Mohanty and colleagues from the University of Michigan.

File: 2_property_parser/abstract/2-s2.0-83455217862.txt
High-precisely and quickly measuring supercapaci-tor capacitance is necessary to improve the performance and quality of super capacitors, to decrease capacitance deviation and to enhance reliability and life expectancy of groups of supercapacitor. Based on the equivalent model of super capacitor, using the measuring method of direct and constant current charging and discharging, time of measurement was shortened by means of larger, direct and constant current discharging, applying discrete sum of software, the requirement of constant current was debased and accuracy was maintained, because of environmental temperature's influence, the errors resulting from temperature variations of environment was lowered by corresponding compensation process. After measurement comparison experiments, the results show that capacitance error is less than 0.5F by measuring 350F supercapacitor. The requirement of measurement can be met. © 2011 IEEE.

File: 2_property_parser/abstract/2-s2.0-83755194920.txt
A kind of multiple bi-directional DC/DC converter used in supercapacitor energy storage unit of the wind power flow optimization and control system is analyzed and studied. Based on DSPs, the converter uses a double closed-loop control strategy to stabilize voltage and uses a digital parallel current sharing strategy to eliminate circulation current among each converter unit. In the paper, firstly, the working principle and the working process of the multiple bi-directional converter are analyzed in detail. Then, on the basis of the small signal model, the way to voltage stabilization and current balance are presented. Finally, a low power converter prototype is designed and made to carry on the experiment. The experimental results show that the proposed control strategies are feasible and effective. So the multiple bi-directional DC/DC converter designed in the paper has comparatively high practicable value in the wind power flow optimization and control system.

File: 2_property_parser/abstract/2-s2.0-83755195452.txt
In this work, activated carbon was modified by ammonia water. Cyclic voltammetry and constant current charge-discharge were used to characterize the electrochemical performance of the samples in 1.0 mol/L Et 4NBF 4-PC solution. As a result, optimal conditions for surface modification of activated carbon have been examined as an ammonia solution concentration of 5wt.%. Specific capacitance can be improved significantly by surface modification of carbon materials. The specific capacitance of the carbon modified with 5.0wt.% ammonia water reached 114 F/g at a current density of 3.0 mA/cm 2, which is 14% higher than that of untreated sample. In addition, the modified carbon materials possess excellent power performance.

File: 2_property_parser/abstract/2-s2.0-84255184492.txt
This paper presents the power management strategies for a compound hybrid excavator. The compound hybrid excavator has been replaced the hydraulic swing motor to the electric swing motor. This excavator requires a proper control algorithm to regulate the energy flow between the mechanical coupling and the electric devices. The controller should improve iliel economy and maintain the super capacitor voltage within a proper range. A thermostat controller and ECMS controller are designed such that these objectives can be achieved. The thermostat controller regulates the power of the engine-assist motor on the basis of the super capacitor voltage, and the ECMS controller determines it using the real-time fuel minimization strategy based on the concept of equivalent fuel. Simulation results showed that by using the hybrid excavator, the fuel economy becomes about 20% higher than that obtained using the conventional excavator and that the ECMS controller outperforms the thermostat controller. © 2011 The Korean Society of Mechanical Engineers.

File: 2_property_parser/abstract/2-s2.0-84255204828.txt
In the context of immense control of synthesis methods on the structural and functional characteristics of the materials, nanowire morphologies of Co 3O 4 are synthesized in conventional reflux and microwave-assisted methods, under homogeneous precipitation conditions. The Co 3O 4 sample synthesized by the conventional reflux method consists of randomly distributed thin nanowires while the microwave reflux method generates higher-dimensional and arranged Co 3O 4 nanowires. The surface area and pore structural analysis of the Co 3O 4 samples show significant difference in their meso- and macroporosity as well as specific surface area, due to differently crystallized products. The UV-Vis-DRS study shows crystallite size dependent optical transitions and band gaps. The magnetic study illustrates finite size effect and low temperature ferromagnetism in both samples; the lower-dimensional nanowires being more ferromagnetic than the higher-dimensional Co 3O 4 nanowires. Due to smaller crystallite size and more accessible surface sites, the Co 3O 4 sample synthesized by the conventional reflux method shows better charge storage, high Coulombic efficiency, and enhanced rate response during the pseudocapacitance studies. However the Co 3O 4 sample synthesized using the microwave-assisted method shows better high rate cyclic stability due to its more rigid orientated nanowire structure. Further, the Ragone plot exhibits considerably higher energy and power densities of lower-dimensional Co 3O 4 nanowires. Broadly, this study reveals that, under nonhydrothermal homogeneous precipitation conditions, the conventional reflux synthesized lower-dimensional Co 3O 4 nanowires bear superior surface properties than the microwave synthesized higher-dimensional Co 3O 4 nanowires, for electrochemical supercapacitor applications. © 2011 American Chemical Society.

File: 2_property_parser/abstract/2-s2.0-84555177403.txt
Micrometre-scale polypyrrole (PPy) structures are synthesised for electrochemical supercapacitor applications by a facile electrochemical route. Globular polypyrrole microstructures of size <5m are grown on stainless steel (SS-304) substrate by electro-polymerisation of pyrrole on oxygen microbubble templates electrochemically generated and stabilised in the presence of surfactant/supporting electrolyte/dopant β-naphthalene sulfonic acid (β-NSA). Microstructures obtained with scan range of 0-1.6V (against Ag/AgCl) are uniformly distributed over the surface with high coverage density of 5×10 5 to 8×10cm -2. Fourier transform infrared spectroscopy and X-ray photoelectron spectroscopy revealed that the formed microstructures are of β-NSA doped PPy. Scanning electron microscopy showed the uniform spread and good coverage of microstructures over the substrate. Supercapacitor properties of PPy films are investigated by cyclic voltammetry, electrochemical impedance spectroscopy and galvanostatic charge/discharge methods with 1.0M KCl as electrolyte in a three-electrode electrochemical cell. Specific capacitance of 583Fg -1 is obtained, which is greater than the values (350-400Fg -1 highest) usually reported for this material. Electrochemical impedance spectroscopy proves the supercapacitance behaviour and explains the special inductive component of impedance observed in the high-frequency regime because of the globular structures of PPy deposited © 2011 The Institution of Engineering and Technology.

File: 2_property_parser/abstract/2-s2.0-84555208135.txt
Graphene-based nanocomposites are emerging as a new class of materials that hold promise for many applications due to their unique nanostructure and particular properties. In this paper, a novel graphene sheets/Ag 2S composite was synthesized through a facile solvothermal method and its electrochemical performance was carried on a modified glassy carbon electrode (GCE) in a three-electrode electrochemical cell. The microstructure and morphology of the composites were characterized by X-ray diffraction and field emission scanning electron microscope. The results revealed that β-Ag 2S nanoparticles (NPs) with an average size of ca. 53 nm were uniformly deposited on the surface of graphene sheets (Gs). The composite materials showed better electrochemical performance than the pure individual components and can be employed as supercapacitor materials. © 2011 Elsevier B.V. All rights reserved.

File: 2_property_parser/abstract/2-s2.0-84655167807.txt
Polyacrylonitrile (PAN)/polyphenylsilane (PPS)-based composite carbon nanofibers (CCNFs) are prepared by one-step electrospinning and subsequent thermal treatment to produce organic-inorganic hybrid CCNFs. We investigate the electrochemical behavior and structural properties of these CCNF materials as a function the PAN/PPS ratio. The CCNFs show large specific surface area, high electrical conductivity and high thermal stability. In addition, the electrochemical performance of the organic-inorganic hybrid CCNF electrode is improved by the special porous structure and the silicon oxycarbide (Si-O-C)-related structure. © 2011 Elsevier Ltd. All Rights Reserved.

File: 2_property_parser/abstract/2-s2.0-84855176408.txt
The combination of an electric double-layer capacitor (EDLC) and an "electrolyte charge storage system", which is a completely novel charge storage method, was investigated. We screened p-type and n-type active materials and selected acetylferrocene for the former and 1, l'-diheptyl-bipyridinium bis (tetrafluoroborate) for the latter. As a result, our capacitor effectively used the redox reactions of active materials dissolved in the electrolyte to increase its charge capacity. Self-discharge caused by the shuttle effect of active materials was almost suppressed using an anion-exchange membrane separator.

File: 2_property_parser/abstract/2-s2.0-84855435245.txt
According to the technical rule for connecting wind farm to power system established by the state grid corporation, a method for balancing fluctuant wind power is proposed to enhance the controllability of wind power. This method is based on a new pattern hybrid energy storage system. By decomposing the fluctuation of wind power, we conduct an analysis on the performance requirement for the energy storage system. Then, we develop a new pattern hybrid energy storage system to balance the fluctuant wind power. Through the design on the operation mode, the energy storage system can exchange power precisely and efficiently with wind power system. Also, different energy storage elements can be chosen to suppress different kinds of wind power fluctuation according to their own merit. The simulation indicates that the method can develop fully the merit of energy storage elements to extend the service life and that the balanced wind power can satisfy the requirement of real-time dispatching of power system.

File: 2_property_parser/abstract/2-s2.0-84855442251.txt
In this paper we present a strategy to combine supercapacitors with the battery in a 500 kVA rated uninterruptible power supply. First the sizing of the supercapacitors and battery taking into account the UPS specifications is presented. The validation of the supercapacitor and the battery models is carried by using MATLAB/SIMULINK. Second, the power sharing system between the supercapacitors and the battery is presented. The supercapacitors are added as higher energy storage to overcome the full load power during short time grid failures and to boost peak power during backup time of few minutes. The UPS waveforms obtained by simulation are presented and analyzed. © 2011 IEEE.

File: 2_property_parser/abstract/2-s2.0-84855453830.txt
This paper presents the frequency control strategy of standalone wind turbine with a doubly fed induction generator supported by a supercapacitor as an energy storage. The electrical power frequency will be oscillation when the amount of active power produced by wind turbine is not equal to the amount of active power required by consumer. The wind power generation is varying because wind existence is not constant. The supercapacitor will support system to maintain frequency stability. © 2011 IEEE.

File: 2_property_parser/abstract/2-s2.0-84855536115.txt
A facile approach is demonstrated for the preparation of hexagonal NiO porous nanoplates via surfactant self-assembly. These NiO nanoplates are produced via a singe-step process via thermal decomposition at high temperatures using a nickel salt and the surfactant cetyltrimethylammonium bromide. The NiO nanostructures are hexagonal in shape with diameters of 300 nm and thickness of 20 nm. The NiO nanoplates are found to exhibit a beneficial specific capacitive performance of 286.7 F g -1. © 2011 Springer Science+Business Media, LLC.

File: 2_property_parser/abstract/2-s2.0-84855537772.txt
Mesoporous Mn-Ni oxides with the chemical compositions of Mn 1-xN ixOδ (x=0, 0.2, and 0.4) were prepared by a solid-state reaction route, using manganese sulfate, nickel chloride, and potassium hydroxide as starting materials. The obtained Mn-Ni oxides, mainly consisting of the phases of α- and γ-MnO 2, presented irregular mesoporous agglomerates built from ultra-fine particles. Specific surface area of Mn1-xNixOd was 42.8, 59.6, and 84.5 m 2 g -1 for x=0, 0.2, and 0.4, respectively. Electrochemical properties were investigated by cyclic voltammetry and galvanostatic charge/discharge in 6 mol L -1 KOH electrolyte. Specific capacitances of Mn 1-xN ixOδ were 343, 528, and 411 F g -1 at a scan rate of 2mV s -1 for x=0, 0.2, and 0.4, respectively, and decreased to 157, 183, and 130 F g -1 with increasing scan rate to 100 mV s -1, respectively. After 500 cycles at a current density of 1.24 A g -1, the symmetrical Mn1-xNixOd capacitors delivered specific capacitances of 160, 250, and 132 F g -1 for x=0, 0.2, and 0.4, respectively, retaining about 82%, 89%, and 75% of their respective initial capacitances. The Mn 0.8Ni 0.2Oδ material showed better supercapacitive performance, which was promising for supercapacitor applications. © Springer-Verlag 2010.
