Repository: tikam24/supercapacitor_database

# supercapacitor_database
 Supercapacitor database generated from scientific literature

File: 2_property_parser/abstract/2-s2.0-84855885441.txt
A novel unipolar pulse electro-polymerization (UPEP) method was used to prepare nanorod polyaniline (PANI) films on platinum substrates from aqueous solution containing 0.2 mol L -1 of aniline and 0.5 mol L -1 of sulphuric acid. The unipolar pulse waveform consisted of an applied anodic potential during the on-period and an open-circuit potential (zero current) during the off-period. The effects of pulse deposition parameters on the electrochemical properties of PANI films were investigated by potential cycling in 0.5 mol L -1 of H 2SO 4 solution. The supercapacitive performances of as-prepared PANI films were also investigated in the 0.5 mol L -1 of H 2SO 4 solution via charge/discharge tests as well as electrochemical impedance spectroscopy (EIS). The surface morphology and conformation of PANI films were characterized using scanning electron microscopy (SEM) and Fourier transform infrared (FT-IR) spectroscopy, respectively. Experimental results indicated that nanorod PANI films with uniform distribution on Pt were formed by using this novel method, and the anodic pulse potential should be the primary factor to influence the morphology and the conformation of PANI film. The PANI films prepared by UPEP method displayed much higher ion exchange capacity, better stability and more excellent supercapacitive performances than those by other methods such as the common cyclic voltammetric method (CVM) and potentiostatic method (PM). It should be attributed to the highly porous nano-sized PANI with short-fiber or rod-like structure and the depressed hydrolysis of aniline. The highest specific capacitance value of 907.9 F g -1 was obtained when the pulse potential, aniline concentration, pulse frequency and duty cycle were 0.85 V, 0.2 mol L -1, 1.25 s -1 and 50%, respectively. © 2011 Elsevier B.V. All rights reserved.

File: 2_property_parser/abstract/2-s2.0-84856191727.txt
Electricity plays a vital role in our day to day life and also there is a great demand for electricity today. Transmission losses are also one of the reasons for this demand. Since transmission is a main part of the power system it should be more efficient. During transmission there is a loss of 30%. To eliminate these losses we need a new technique which is called recent trend. The recent trend for efficient transmission of power is the "wireless power transmission system". This paper exposes a new method for wireless power transmission using EM waves that comprises a transmitter and receiver in which we get a transmission efficiency of 95%. The receiver does not require an independent power source and it is comprised of an optical feedback to the transmitter and does not require a separate communication channel to the transmitter. The transmitter uses the optical feedback to locate and track the receiver. The transmitter can optionally employ a macro adjusters and micro adjusters that direct the beam onto the receiver for optimal power transmission. The system also optionally has a tight loop beam detector to enhance the safety of the system. Either the receiver or transmitter may also encode data on the energy transmission, resulting in oneway or two-way data transmission.

File: 2_property_parser/abstract/2-s2.0-84856382501.txt
In this paper we report on the use of 0.7 M Et 4NBF 4 in ADN as electrolyte in EDLCs. 0.7 M Et 4NBF 4 in ADN displays a wide electrochemical stability window and promising values of conductivity and viscosity. Using this electrolyte it is possible to realize EDLCs with an operative voltage as high as 3.75 V. At RT, these high voltage EDLCs display high coulombic efficiencies, low ESRs and high specific capacitances stable for several thousands of cycles. The wide electrochemical stability of ADN contributes to preserve the integrity of the electrolyte at potentials in which other conventional organic electrolytes (e.g. ACN) are normally subject to deterioration and/or decomposition processes. Thanks to this intrinsic stability, EDLCs containing 0.7 M Et 4NBF 4 ADN as electrolyte display high capacitance retention over 35,000 cycles carried out with cell voltage as high as 3.5 V. © 2011 Elsevier B.V. All rights reserved.

File: 2_property_parser/abstract/2-s2.0-84856509781.txt
Battery/supercapacitor hybrid energy storage systems have been gaining popularity in electric vehicles due to their excellent power and energy performances. Conventional designs of such systems require interfacing dc-dc converters. These additional dc-dc converters increase power loss, complexity, weight and cost. Therefore, this paper proposes a new direct integration scheme for battery/supercapacitor hybrid energy storage systems using a double ended inverter system. This unique approach eliminates the need for interfacing converters and thus it is free from aforementioned drawbacks. Furthermore, the proposed system offers seven operating modes to improve the effective use of available energy in a typical drive cycle of a hybrid electric vehicle. Simulation results are presented to verify the efficacy of the proposed system and control techniques. © 2011 IEEE.

File: 2_property_parser/abstract/2-s2.0-84856613709.txt
Polythiophene (PTh) was electropolymerized onto multi-walled carbon nanotubes (MWCNT) modified glassy carbon (GC) electrode in ionic liquid bmimPF6 solution successfully. The different electrochemical behavior of thiophene in bmimPF6 solution was studied by cyclic voltammetry. The different morphologies of PTh films on MWCNT/GC and GC electrodes were characterized by scanning electron microscopy. Cyclic voltammetry test displays that PTh/MWCNT composites have better capacitive property than pure MWCNT and pure PTh. The galvanostatic charge-discharge and electrochemical impedance microscopy tests show that the PTh/MWCNT composites possess good capacitive characteristics. The specific capacitance of the supercapacitor is 110 F g-1. The long-term stability of the supercapacitor was also tested, and the result indicates that the specific capacitance still keeps 90% of the initial capacitance after 1000 consecutive charge-discharge cycles. © 2011 Elsevier B.V. All rights reserved.

File: 2_property_parser/abstract/2-s2.0-84856727932.txt
We demonstrate a new strategy for the fabrication of supercapacitor electrodes possessing high mass and area-specific capacitance for efficient charge storage, which can be extremely useful for the development of light, compact and high performance supercapacitors for a variety of high power demanding applications. High mass and electrode area specific capacitances were attained by using Hydrous Ruthenium Oxide (HRO)-Carbon Nanofiber (CNF) hybrid electrodes prepared by the deposition of HRO (∼31% Ru content) on both the outer and inner surfaces of a cylindrical hollow CNF having open tips. Electrochemical studies of the uniformly deposited HRO nanoparticles on the CNF surface showed a mass specific capacitance of 645 F g -1 and an electrode specific capacitance of 1.29 F cm -2 with a HRO-CNF material loading of 2 mg cm -2 in the supercapacitor electrodes. The mass specific capacitance of pure HRO is 301 F g -1, whereas the mass specific capacitance of HRO in the HRO-CNF electrode is ∼1300 F g -1, which is very close to the theoretical capacitance of HRO. This enhanced charge storage ability, high rate capability, better cyclic stability and low ESR of the HRO-CNF will be useful for the development of high performance supercapacitors. © 2012 The Royal Society of Chemistry.

File: 2_property_parser/abstract/2-s2.0-84856871973.txt
The study of 26 microporous carbons with average pore widths L o between 0.7 and 1.8 nm shows that the volume-related capacitance C mi (F cm - 3) in the organic electrolyte (C 2H 5) 4NBF 4/acetonitrile is an inverse function of the average micropore width L o. This means that for a given micropore volume W o, the gravimetric capacitance C (F g - 1) is larger for carbons with smaller pores due to the higher surface to volume ratio. Furthermore, the increase of C mi (F cm - 3) in smaller pores suggests that the surface-related capacitance C (F m - 2) should be relatively constant in slit-shaped micropores. This has important technological consequences for the design of carbon-based supercapacitors. © 2011 Elsevier B.V. All rights reserved.

File: 2_property_parser/abstract/2-s2.0-84857049800.txt
Prior to realizing grid-scale applications of the energy storage devices, there remain several key issues including the development of low-cost, high-performance materials and electrolytes which are environmentally friendly and compatibles with low-temperature and large-scale processing. The present work reports the preparation, characterization, and comparative application of two PILs namely, diisoprpylethylammonium methanesulfonate, [DIPEA][MeSO 3], and pyrrolidinium methanesulfonate, [Pyrr][MeSO 3], in mixture with water as electrolyte for supercapacitor applications. Different electrochemical measurements like cyclic voltammetry (CV), electrochemical impedance spectroscopy (EIS), and galvanostatic charge-discharge were conducted to study the performance of these aqueous solutions as supercapacitors with activated carbon electrode. From this work, good specific capacitances up to 102 F g -1 have been observed even at high-rate cyclability, as well as an increase of the specific power close to 13.9 kW kg -1 at high current density of 15 A g -1. © 2012 Elsevier Ltd. All rights reserved.

File: 2_property_parser/abstract/2-s2.0-84857300080.txt
A major issue in modern power electronics is the design of power systems that convert ambient energy in the environment to electricity. These systems are quite different than either low or high power sources used in the past. In this paper, we highlight these differences and provide design guidelines for and examples of such systems. ©The Electrochemical Society.

File: 2_property_parser/abstract/2-s2.0-84857372630.txt
Modern batteries provide high discharging efficiency, but the rate capacity effect in these batteries drastically decreases the discharging efficiency as the load current increases. Electric double layer capacitors, or simply supercapacitors, have extremely low internal resistance, and a battery-supercapacitor hybrid may mitigate the rate capacity effect for high pulsed discharging current. However, a hybrid architecture comprising a simple parallel connection does not perform well when the supercapacitor capacity is small, which is a typical situation because of the low energy density and high cost of supercapacitors. This paper presents a new battery-supercapacitor hybrid system that employs a constant-current regulator isolating the battery from supercapacitor to improve the end-to-end efficiency from the battery to the load while accounting for the rate capacity effect for the Li-ion batteries and the conversion efficiency data for the regulator. We optimize the system in terms of a delivered energy density which is an end-to-end energy delivery per unit volume of the energy storage elements. We evaluate the delivered energy density with the aid of detailed simulations and develop a design space exploration algorithm based on the characteristics of the proposed architecture. We achieve 7.7 improvement in deliverable energy density over conventional parallel connection of battery and supercapacitor. © 2011 Elsevier B.V. All rights reserved.

File: 2_property_parser/abstract/2-s2.0-84857426339.txt
Hierarchical graphene-based composite consisting of graphene sheets intercalated by MnO 2-coated carbon nanotubes (MnC) was prepared for high-performance supercapacitor electrode. The highly negatively charged graphene oxides reduced by urea (RGO) and the positively charged MnC functionalized with poly(diallyldimethylammonium chloride) created a strong electrostatic interaction, forming a hierarchical nanostructure. The elelctrocapacitive behaviors of MnC/RGO (MnC-G) were systematically investigated by cyclic voltammetry, galvanostatic charge-discharge and electrochemical impedance spectroscopy. A maximum specific capacitance of 193 F/g was achieved for the MnC-G composite with 37% RGO, which was almost 3-fold higher than 69 F/g of carbon nanotubes/RGO and 2-fold higher than 89 F/g of MnO 2/RGO composite. Moreover, an excellent rate performance, a good capacitance retention (∼70%) and a superior Coulombic efficiency (94-96%) were also observed during the continuous 1300 cycles of galvanostatic charge-discharge. © 2012 American Chemical Society.

File: 2_property_parser/abstract/2-s2.0-84857733639.txt
An alternative and effective route to prepare conducting polyaniline-grafted reduced graphene oxide (PANi-g-rGO) composite with highly enhanced properties is reported. In order to prepare PANi-g-rGO, amine-protected 4-aminophenol was initially grafted to graphite oxide (GO) via acyl chemistry where a concomitant partial reduction of GO occurred due to the refluxing and exposure of GO to thionyl chloride vapors and heating. Following the deprotection of amine groups, an in situ chemical oxidative grafting of aniline in the presence of an oxidizing agent was carried out to yield highly conducting PANi-g-rGO. Electron microscopic studies demonstrated that the resultant composite has fibrillar morphology with a room-temperature electrical conductivity as high as 8.66 S/cm and capacitance of 250 F/g with good cycling stability. © 2012 American Chemical Society.

File: 2_property_parser/abstract/2-s2.0-84857765003.txt
We have explored the effects of percolation on the properties of supercapacitors with thin nanotube networks as electrodes. We find the equivalent series resistance, R ESR, and volumetric capacitance, C V, to be thickness independent for relatively thick electrodes. However, once the electrode thickness falls below a threshold thickness (∼100 nm for R ESR and ∼20 nm for C V), the properties of the electrode become thickness dependent. We show the thickness dependence of both R ESR and C V to be consistent with percolation theory. While this is expected for R ESR, that the capacitance follows a percolation scaling law is not. This occurs because, for sparse networks, the capacitance is proportional to the fraction of nanotubes connected to the main network. This fraction, in turn, follows a percolation scaling law. This allows us to understand and quantify the limitations on the achievable capacitance for transparent supercapacitors. We find that supercapacitors with thickness independent R ESR and C V occupy a well-defined region of the Ragone plot. However, supercapacitors whose electrodes are limited by percolation occupy a long tail to lower values of energy and power density. For example, replacing electrodes with transparency of T = 80% with thinner networks displaying T = 97% will result in a 20-fold reduction of both power and energy density. © 2012 American Chemical Society.

File: 2_property_parser/abstract/2-s2.0-84857918445.txt
Porous Mn 3O 4 nanoparticles with tunable microstructures are synthesized from Mn(AcO) 2·4H 2O with Pluronic F127 as a dispersant. The amount of copolymer served as the surfactant in the precursor solution is varied to change/tune the specific surface area/porosity of Mn 3O 4. The textural and electrochemical properties of porous Mn 3O 4 nanoparticle are systematically characterized by means of the N 2 adsorption/desorption isotherms, scanning electron microscopic (SEM), transmission electron microscopic (TEM), X-ray diffraction (XRD), and voltammetric analyses. The interactions between manganese precursor and triblock copolymer can be used to control the microstructures of resultant oxides. Mn 3O 4 nanoparticles with tunable porosity and high surface area achieve the excellent capacitive performances (e.g., high-power characteristics and impressive capacitance retention) for next generation supercapacitors. The specific surface area indicating the electrochemically active sites for charge storage/delivery as well as the pore structure indexed by the BJH pore volume, which affects the ion transportation and electrolyte permeation, have been demonstrated to be the key factors determining the capacitive performances of Mn 3O 4 in the low-rate and high-rate processes, respectively. © 2012 Elsevier B.V. All rights reserved.

File: 2_property_parser/abstract/2-s2.0-84858336885.txt
Hybrid structures of carbon nanofibers (CNFs) and activated carbon (AC) have been fabricated using natural potato starch as the substrate for in situ growth of the CNFs. Iron nitrate was used as both the activation agent and the catalyst precursor. The AC was derived from potato starch and the CNFs grew from the surface of AC. The hybrid structure has a large specific surface area (approximately 1930 m 2 g -1) and exhibits excellent electrochemical properties as supercapacitor for electrode materials. Its capacitance reaches a peak value of 268 F g -1 with an excellent cyclical ability, which is attributed to the unique hybrid structure, large specific surface area, and the high electron conductivity of CNFs grown in situ with AC. These low cost, eco-friendly CNF/AC hybrid structures are promising for energy storage. © 2012 Elsevier B.V. All rights reserved.

File: 2_property_parser/abstract/2-s2.0-84858387193.txt
This paper presents a flexible solid-state supercapacitor of high energy density. The electrodes of the supercapacitor are made of porous and absorbent cotton paper coated with single-wall carbon nanotubes. To ensure all solid-state configuration, a solid-state polymer-based electrolyte (poly (vinyl alcohol)/phosphoric acid) is used. The as-fabricated supercapacitor can be charged to over 3 V. It has high specific capacitance and high energy density of 115.8301 F/g carbon and 48.8587 Wh/kg carbon. Its performance is comparable to that of commercial supercapacitors, which need to utilize liquid electrolytes. Flexible solid-state supercapacitors offer several significant advantages for use in hybrid electric vehicles. © 2012 American Institute of Physics.

File: 2_property_parser/abstract/2-s2.0-84858442118.txt
In order to better analyze and to explain the electrochemical and physical behavior during both charge and discharge of a manganese dioxide based ECs, an original electrochemical model is developed in this paper. The 1D model is an adaptation of the transmission line model (TLM), taking into account the cation diffusion in the solid oxide. A linear relation between redox potential and oxidation state is used and leads to a physical relation between its slope and the pseudo capacitance of the material, confirmed by an experimental investigation of cyclic voltammograms. The model can be applied for any metal oxide pseudo-capacitive material. © 2012 Elsevier Ltd. All rights reserved.

File: 2_property_parser/abstract/2-s2.0-84858719367.txt
This paper presents highly conductive carbon nanofiber/MnO 2 coaxial cables in which individual electrospun carbon nanofibers are coated with an ultrathin hierarchical MnO 2 layer. In the hierarchical MnO 2 structure, an around 4 nm thick sheath surrounds the carbon nanofiber (CNF) in a diameter of 200 nm, and nano-whiskers grow radically outward from the sheath in view of the cross-section of the coaxial cables, giving a high specific surface area of MnO 2. The CNFs are synthesized by electrospinning a precursor containing iron acetylacetonate (AAI). The addition of AAI not only enlarges the specific surface area of the CNF but also greatly enhances their electronic conductivity, which leads to a dramatic improvement in the specific capacitance and the rate capability of the CNF/MnO 2 electrode. The AAI-CNF/MnO 2 electrode shows a specific capacitance of 311 F g -1 for the whole electrode and 900 F g -1 for the MnO 2 shell at a scan rate of 2 mV s -1. Good cycling stability, high energy density (80.2 Wh kg -1) and high power density (57.7 kW kg -1) are achieved. This work indicates that high electronic conductivity of the electrode material is crucial to achieving high power and energy density for pseudo- supercapacitors. © 2011 Elsevier Ltd. All rights reserved. All rights reserved.

File: 2_property_parser/abstract/2-s2.0-84859101051.txt
Energy storage is a persistent problem in general and electrical energy storage in particular. Supercapacitor is emerging technology in the field of electrical energy storage and its use along with battery or fuel cell is viewed as a solution in many portable systems. Supercapacitor is a new pulse power source and it shave off the pulse power demand. The energy density, power density of supercapacitor is determined by may parameters of electrode and electrolyte. For most applications, it is important to reduce weight and cost of supercapacitors. In this paper, we have developed low cost aqueous metal oxide based supercapacitor through material characterization. Modeling approach is used to characterize the material and complete supercapacitor as a device. Statistical modeling is used to find most significant parameters of this device. Life cycle and temperature tests were performed to study the possibility of developing battery-supercapacitor hybrid power source. © 2012 Elsevier Ltd.

File: 2_property_parser/abstract/2-s2.0-84859266498.txt
The manganese oxide (MnO 2) nanowires and cobalt hydroxide (Co(OH) 2) nanosheets are successfully electrodeposited on nickel foam (NF), respectively (referred to as MnO 2/NF and Co(OH) 2/NF electrode hereinafter). Both electrodes show higher specific capacitance (Cs) and more excellent rate performance than that of most reported corresponding materials. In addition, our previous study of Ni(OH) 2/NF electrodes also exhibited conspicuous results. Combined with the outstanding properties of NF, it is noticeable that the NF electrodes may be a promising choice for supercapacitors. © Springer-Verlag 2011.

File: 2_property_parser/abstract/2-s2.0-84859536771.txt
A major concern in the design of micro-robotic systems is an on-board energy supply capable of providing the necessary power requirements, while limiting the volume/mass burden to the vehicle. The conventional solution to this design problem is to maximize the energy density of the on-board power supply. An alternative approach is to replace single-function structural components with multifunctional structural-energy storage materials. The mass and volume savings associated with the material substitution could potentially result in improved endurance and/or increased payload (e.g. video camera, microphone, chemical/biological sensors). In this study, carbon nanotube (CNT) based composites were used to fabricate structural-energy storage materials. Specifically, supercapacitor electrodes were constructed from paper covered with CNT ink and from polymer matrices infused with aligned CNT forests. The composites were subject to bulk mechanical tests in order to characterize their suitability as structural components in micro-autonomous systems. Tensile tests on the paper composites show directional and strain rate dependencies. The CNT-ink deposition process was found to degrade the elastic modulus of the paper by approximately 50%, although the tensile strength of the materials was largely unaffected. Preliminary electrical characterization of the CNT-coated electrode materials indicate that the nanomaterials potentially reach a percolation threshold after multiple depositions, resulting in a conductive surface network. Initial results indicate that improvements in the electrical properties of the CNT paper electrodes are met with reductions in the mechanical performance of the composites. © 2011 by ASME.

File: 2_property_parser/abstract/2-s2.0-84859712104.txt
We present a novel method to prepare highly conductive, free-standing, and flexible porous carbon thin films by chemical activation of reduced graphene oxide paper. These flexible carbon thin films possess a very high specific surface area of 2400 m 2 g -1 with a high in-plane electrical conductivity of 5880 S m -1. This is the highest specific surface area for a free-standing carbon film reported to date. A two-electrode supercapacitor using these carbon films as electrodes demonstrated an excellent high-frequency response, an extremely low equivalent series resistance on the order of 0.1 ohm, and a high-power delivery of about 500 kW kg -1. While higher frequency and power values for graphene materials have been reported, these are the highest values achieved while simultaneously maintaining excellent specific capacitances and energy densities of 120 F g -1 and 26 W h kg -1, respectively. In addition, these free-standing thin films provide a route to simplify the electrode-manufacturing process by eliminating conducting additives and binders. The synthetic process is also compatible with existing industrial level KOH activation processes and roll-to-roll thin-film fabrication technologies. © 2012 American Chemical Society.

File: 2_property_parser/abstract/2-s2.0-84860275338.txt
Novel fiber capacitor electrodes presented in this work are produced via a wet spinning technique. The new fiber electrodes consist of polyaniline (PAni)-metal oxide nanocomposite and multi-wall carbon nanotube. Metal oxide nanoparticles such as SnO 2, Fe 3O 4 and TiO 2 are incorporated into PAni matrix during in situ chemical oxidative polymerization for improving the capacitance performance of polyaniline. The polyaniline-metal oxide nanocomposites are characterized by X-ray diffraction (XRD), Fourier transform infrared (FT-IR) spectroscopy and scanning electron microscopy (SEM). The electrochemical properties of fibers are investigated by electrochemical impedance spectroscopy (EIS), cyclic voltammetry (CV) and galvanostatic charge-discharge techniques in various acidic media. The results of EIS clearly reveal the effects of size and charge of anions on the capacitive response of the fibers. A specific capacitance of 29.7 F cm -2 based on PAni-SnO 2-MWCNT is obtained in 1 M HCl solution compared to 24.1 F cm -2 for PAni-Fe 3O 4-MWCNT, 14.2 F cm -2 for PAni-TiO 2-MWCNT, 12.1 F cm -2 for PAni-MWCNT and 9.8 F cm -2 for pure PAni fibers. These results make the polyaniline nanocomposite fibers as promising electrode candidates for the supercapacitor applications. © 2012 Elsevier Ltd. All rights reserved.

File: 2_property_parser/abstract/2-s2.0-84860276958.txt
Novel ordered hierarchical mesoporous/microporous carbon (OHMMC) derived from mesoporous titanium-carbide/carbon composites was prepared for the first time by synthesizing ordered mesoporous nanocrystalline titanium-carbide/carbon composites, followed by chlorination of titanium carbides. The mesostructure and microstructure can be conveniently tuned by controlling the TiC contents of mesoporous TiC/C composite precursor, and chlorination temperature. By optimal condition, the OHMMC has a high surface area (1917 m 2g -1), large pore volumes (1.24 cm 3g -1), narrow mesopore-size distributions (centered at about 3 nm), and micropore size of 0.69 and 1.25 nm, and shows a great potential as electrode for supercapacitor applications: it exhibits a high capacitance of 146 Fg -1 in noaqueous electrolyte and excellent rate capability. The ordered mesoporous channel pores are favorable for retention and immersion of the electrolyte, providing a more favorable path for electrolyte penetration and transportation to achieve promising rate capability performance. Meanwhile, the micropores drilled on the mesopore-walls can increase the specific surface area to provide more sites for charge storage. © 2011 WILEY-VCH Verlag GmbH & Co. KGaA, Weinheim.

File: 2_property_parser/abstract/2-s2.0-84860287375.txt
Novel activated carbon has been prepared from tea seed shell by activation with K 2CO 3. The porosity of the activitated carbon sample was studied by the nitrogen adsorption at 77 K. The supercapacitors were assembled with carbon electrode and electrolyte of 6 mol/L KOH solution. Their electrochemical properties were investigated by galvanostatic charge/discharge, cyclic voltammogram and impedance spectrum. The results show that the specific surface area of the activated carbon is sharply increased after activation, the value is up to 1272 m 2/g, and the electrochemical performance is obviously improved, the specific capacitance is up to 150 F/g, which suggests that it may be promising candidates for supercapacitors.

File: 2_property_parser/abstract/2-s2.0-84860313266.txt
Symmetric paper-based supercapacitor devices containing polypyrrole (PPy)-cellulose composite electrodes and aqueous electrolytes can be charged using either potential step or constant current charging. Potential step charging provides better control of the charging and can result in significantly shorter charging times, enabling charging in 22 s for devices with cell capacitances of 12.2 F when charged to 0.8 V. The paper-based electrode material was compatible with charging currents as large as 5.9 A g -1 due to the rapid counter ion mass transport resulting from the porous composite structure and the thin PPy coatings. The charging times were controlled by the RC time constants of the devices and the cell resistance was found to decrease with increasing electrode area. For small cells, the cell resistance was determined to a large extent by the electrolyte resistance and contact resistances, whereas the resistance of the current collectors dominated for larger cells. The specific cell capacitance was 38.3 F g -1 or 2.1 F cm -2, normalized with respect to the total electrode weight and electrode cross section area respectively, and the devices showed 80-90% capacitance retention after 10 000 potential step charge and discharge cycles. These results, which demonstrate that potential step charging can be advantageous for conducting polymer based energy storage devices, are very encouraging for the development of new up-scalable paper-based energy storage devices. © 2012 Elsevier Ltd. All rights reserved.

File: 2_property_parser/abstract/2-s2.0-84860337638.txt
Considerable areal capacitance (mF cm−2 level) and long cycling stability (2000 cycles, the best ever for Fe3O4-based electrodes) are demonstrated for the first time for Fe3O4@SnO2 core–shell nanorod film, which is grown directly on a current collector substrate. © 2012 Royal Society of Chemistry.

File: 2_property_parser/abstract/2-s2.0-84860364646.txt
Dendrite-like Co 3O 4 nanostructure, made up of many nanorods with diameters of 15-20 nm and lengths of 2-3 μm, has been successfully prepared by calcining the corresponding nanostructured Co-8-hydroxyquinoline coordination precursor in air. The Co 3O 4 nanostructure was evaluated as an electrochemical sensor for H 2O 2 detection and the results reveal that it has good linear dependence and high sensitivity to H 2O 2 concentration changes. As an electrode material of a supercapacitor, it was found that the nanostructured Co 3O 4 electrode exhibits high specific capacitance and long cycle life. The Co 3O 4 nanostructure also has good catalytic properties and is steadily active for CO oxidation, giving 100% CO conversion at low temperatures. The multifunctional Co 3O 4 nanostructure would be a promising functional nanomaterial applied in multi industrialized fields. © 2012 The Royal Society of Chemistry.

File: 2_property_parser/abstract/2-s2.0-84860529553.txt
This work demonstrates the directly grown graphene-like carbon nanowall (GNW)-carbon nanotube (CNT)-polyacrylonitrile-based carbon fiber (CF) paper structure for use as a highly efficient supercapacitor. The CF was prepared by electrospinning, and was then treated by carbonization. The CNTs were directly grown on the CF paper by microwave plasma-enhanced chemical vapor deposition using CH 4/H 2 precursors at 800°C. The GNW was further reconstructed onto the CNT surface by microwave plasma-enhanced chemical vapor deposition using CH 4/H 2 precursors at 1500°C (GNW-CNT/CF). Electrochemical measurements demonstrate that the capacitance of the GNW-CNT/CF electrode is around 176 F g - 1 at a charging/discharging current density of 0.5 mA/cm 2. The stand-up structure of GNW-CNT/CF has a high capacitance, attributable to its large surface area, high electrical conductivity and direct growth with low energy-loss. This novel stand-up structure of GNW-CNT/CF with a high surface area and low electron-transfer resistance has great potential for developing a revolutionary new class of nanostructured electrodes in supercapacitors or other energy-conversion applications. © 2012 Elsevier B.V. All rights reserved.

File: 2_property_parser/abstract/2-s2.0-84860654742.txt
A MnO2/carbon nanotube (CNT) nanocomposite was synthesised using a simple hydrothermal treatment. The nanocomposite exhibits a CNT core/MnO 2 porous sheath hierarchy architecture, which makes it promising as an electrode material for supercapacitors. An asymmetric supercapacitor based on activated carbon (AC) as anode, MnO2/CNT nanocomposite as cathode and 1M Na2SO4 solution as electrolyte was assembled in a Swagelok cell. The full cell exhibits excellent power capability, cycling stability and a high energy density of 23 W h/kg at a power density of 330 W/kg based on the total mass of the active electrode materials. This AC//MnO 2/CNT asymmetric supercapacitor is promising for high-power applications due to its high energy density and power density. © 2011 Copyright Taylor and Francis Group, LLC.

File: 2_property_parser/abstract/2-s2.0-84860665254.txt
In this study, we used two types of carbon nanomaterials, arc-black (AcB) which has an amorphous structure and carbon nano-balloon (CNB) which has a graphitic structure as electrochemical capacitor electrodes. We made a coin electrode from these carbon materials and fabricated an electric double-layer capacitor (EDLC) that sandwiches a separator between the coin electrodes. On the other hand, RuO2 was loaded on these carbon materials, and we fabricated a pseudo-capacitor that has an ion insertion mechanism into RuO 2. For comparison with these carbon materials, activated carbon (AC) was also used for a capacitor electrode. The electrochemical properties of all the capacitors were evaluated in 1M H2SO4 aqueous solution. As a result of EDLC performance, AcB electrode had a higher specific capacitance than AC electrode at a high scan rate (≥ 100 mV/s). In the evaluation of pseudo-capacitor performance, RuO2-loaded CNB electrode showed a high specific capacitance of 734 F/g per RuO2 weight. © Published under licence by IOP Publishing Ltd.

File: 2_property_parser/abstract/2-s2.0-84860796382.txt
Batteries are considered to be one of the key components in EV. Although the energy density in batteries has continuously been evolving, they can be easily damaged by the peak current or steep variation of current. In order to overcome this weakness, an active battery/supercapacitor (SC) Hybrid Energy Storage System (HESS) has been proposed. The major problem concerning an active HESS in EV is in how to control the current flow in order to minimize the magnitude/ fluctuation of the current flowing in and out of the battery of EV. It is well known that future load profiles can be used to obtain more optimal control of current flow in EV. However, it is difficult to acquire the accurate load profiles because the vehicle movement relies on many factors, e.g., the traffic on the road or the driving pattern of a driver. In this paper, we propose an optimization framework for computing the sub-optimal current flow of the HESS in EV although the future load profile is not precise. Simulation results show that the proposed scheme can efficiently minimize the magnitude/fluctuation of the battery current in EV. © 2012 IEEE.

File: 2_property_parser/abstract/2-s2.0-84861000643.txt
In this paper, a graphene/shape-memory polyurethane (PU) composite film, used for a supercapacitor electrode, is fabricated by a simple bonding method. In the composite, formerly prepared graphene paper is closely bonded on the surface of the PU slice, forming a bi-layered composite film. Based on the good flexibility of graphene paper and the outstanding shape holding capacity of PU phase, the resulting composite film can be changed into various shapes. Also, the composite film shows excellent shape recovery ability. The graphene/PU composite film used as the electrode maintains a satisfactory electrochemical capacitance of graphene material and there is no decay in the specific capacitance after long-cycle testing, making it attractive for novel supercapacitors with special shapes and shape-memory ability. © 2012 Elsevier B.V. All rights reserved.

File: 2_property_parser/abstract/2-s2.0-84861086774.txt
Ordered mesoporous carbons with different pore symmetries were synthesized by a template method using asphaltene as carbon source. The microstructures of the OMCs were characterized by X-ray diffraction and nitrogen adsorption techniques. Their electrochemical performance as electrode materials of a supercapacitor were investigated by cyclic voltammetry, galvanostactic charge-discharge and electrochemical impedance spectroscopy techniques, and the ion transfer behavior and charge storage capacity in different mesopore structures were further discussed. Electrochemical results indicate that all of asphaltene-base OMCs exhibit electric double layer behavior. OMCs with different mesopore structures demonstrate various charge storage ability and ion transfer behaviors. In terms of the ion transfer kinetic process, OMC with 2D hexagonal symmetry presents the best ionic diffusion behavior and lowest impedance for the long-ranged pore channels. While, in the case of charge storage mechanism, OMC with 3D bicontinuous cubic symmetry exhibits the best charge storage ability for the tortuosity of mesostructure.

File: 2_property_parser/abstract/2-s2.0-84861132452.txt
A novel energy control strategy for a battery/supercapacitor vehicle, which is designed to be tunable to achieve different goals, is described. Two possible goals for adding a pack of supercapacitors are examined for a test vehicle using lead-acid batteries: 1) improving the vehicle's efficiency and range and 2) reducing the peak currents in the battery pack to increase battery life. The benefits of hybridization are compared with those achievable by increasing the size of the battery pack by a comparable mass to the supercapacitors. The availability of energy from regenerative braking and the characteristics of the supercapacitors are considered as impact factors. Supercapacitors were found to be effective at reducing peak battery currents; however, the benefits to range extension were found to be limited. A battery life extension of at least 50% is necessary to make supercapacitors cost effective for the test vehicle at current prices. © 2012 IEEE.

File: 2_property_parser/abstract/2-s2.0-84861176837.txt
Supercapacitors, which are attracting rapidly growing interest from both academia and industry, are important energy-storage devices for acquiring sustainable energy. Recent years have seen a number of significant breakthroughs in the research and development of supercapacitors. The emergence of innovative electrode materials (e.g., graphene) has clearly provided great opportunities for advancing the science in the field of electrochemical energy storage. Conversely, smart configurations of electrode materials and new designs of supercapacitor devices have, in many cases, boosted the electrochemical performance of the materials. We attempt to summarize recent research progress towards the design and configuration of electrode materials to maximize supercapacitor performance in terms of energy density, power density, and cycle stability. With a brief description of the structure, energy-storage mechanism, and electrode configuration of supercapacitor devices, the design and configuration of symmetric supercapacitors are discussed, followed by that of asymmetric and hybrid supercapacitors. Emphasis is placed on the rational design and configuration of supercapacitor electrodes to maximize the electrochemical performance of the device. © 2012 WILEY-VCH Verlag GmbH & Co. KGaA, Weinheim.
