Repository: tikam24/supercapacitor_database

# supercapacitor_database
 Supercapacitor database generated from scientific literature

File: 2_property_parser/abstract/2-s2.0-84861319682.txt
This paper is devoted to control strategies for an active battery and supercapacitor hybrid energy storage system using the master-slave control scheme, where the charging and discharging currents of the supercapacitor are dependent on that of battery and the current sharing ratio depends upon the load conditions. A small-signal model is proposed, which considers the variations in the currents of individual energy storage devices and the DC bus voltage as state variables, the variations in the power converter duty cycles as control variables, the variations in the voltages of battery and supercapacitor and the load current as external disturbances. This paper also studies the effects of the variations in the controller and filter parameters on system performance using frequency-domain analysis. Simulation results verify the proposed control strategies and the effects on the final states of the energy storage devices and also validate frequency-domain analysis. © 2012 Inderscience Enterprises Ltd.

File: 2_property_parser/abstract/2-s2.0-84861333468.txt
A low molecular weight gel electrolyte was formed by the self-assembly of a low molecular weight gelator in KOH aqueous solution and first used as electrolyte in the supercapacitor. When the temperature was below 70 °C, the gel electrolyte was solid-like. The electrochemical characteristics were investigated by impedance spectroscopy, cyclic voltammetry and charge-discharge cycle tests. As a result, the activated carbon supercapacitor with the low molecular weight gel electrolyte was found to exhibit higher specific capacitance (158.8 mA h g-1) than that with the 6 M KOH aqueous solution (156.6 mA h g-1) after 150 cycles. Therefore, the low molecular weight gel electrolyte had good electrochemical properties while solving the problem of solution leakage. It was indicated that the low molecular weight gel electrolyte was a novel electrolyte for supercapacitors. © 2012 Elsevier B.V. All rights reserved.

File: 2_property_parser/abstract/2-s2.0-84861374962.txt
The paper considers the problem of choosing the optimum size for on-board energy storage system (ESS) based on supercapacitors (SCs) taking into account both the braking energy and the braking power of an electrical vehicle. The authors have derived equations for calculation of the minimum SC number in the bank and the optimum depth of its discharge. The theory is exemplified by the koda 24Tr trolleybus. Besides, by simulation of the ESS mathematical model, the dependence of the saved braking energy vs. SC number at the optimum discharge depth has been studied. The research shows that a reduced number of SCs may be used as compromise solution between the ESS efficiency and its cost. It was found that in most cases the optimum discharge depth is much higher than 0.5-the value recommended by SC manufacturers and often met in literature.

File: 2_property_parser/abstract/2-s2.0-84861451999.txt
A RuO 2 micro-supercapacitor with a side-by-side electrode configuration structure was designed and fabricated. It was composed of the micro-structure, the micro-electrode, and the functional RuO 2 film on the electrode. The micro-structure was made by the MEMS technology, while the micro-electrode was made by electroplating the functional RuO 2 film on the surface of the current collector. The electrochemical test results showed that the micro-supercapacitor had the specific capacity of 0.012F·cm -2 and the energy density of 0.006J·cm -2. The performance of the RuO 2-CNT (carbon nanotube) composite functional film was studied. The cyclic voltammetry (CV) and electrochemical impedance spectroscopy (EIS) curves showed that compared with the RuO 2 film, the RuO 2-CNT composite film greatly decreased the internal resistance, and improved the energy-storage density and the charge-CNT discharge quality of the micro-capacitor. Anyway, the micro-capacitor can satisfy the energy requirements of a lot of microsystems for its great stability and discharge power.

File: 2_property_parser/abstract/2-s2.0-84861552854.txt
This paper presents an algorithm to dynamically determine the maximum supported uniform demand for energy of sensor nodes powered by energy harvesters using supercapacitors as energy buffers. Knowledge about the maximum uniform consumption is required to adapt the sensor node's duty cycle or task schedule to achieve uniform, utility-maximizing, and depletion-safe operation. Our algorithm makes use of a supercapacitors' relationship between state-of-charge and voltage, is particularly designed to handle the non-linear system model, and is lightweight enough to run on low-power sensor node hardware. We define three energy policies, evaluate their performance using a real-world solar-harvesting trace, and analyze the influence of the supercapacitor's capacity and errors of the energy forecast. © 2012 IEEE.

File: 2_property_parser/abstract/2-s2.0-84861714603.txt
Manganese dioxide has been galvanostatically deposited on stainless-steel substrate from an aqueous acidic solution of manganese sulphate (1 M) in presence of a surface active agent (surfactant), namely, sodium lauryl sulphate (SLS), for supercapacitor applications. The deposits have been developed under different conditions of SLS and their specific capacitance is measured by cyclic voltammetry (CV) and also by galvanostatic charge/discharge cycle. The oxide film (∼0.1 mg cm-2) anodized from the manganese solution at 2.0 mA cm-2 has shown the highest specific capacitance of 255.8 F g -1, at scan rate of 10 mV s-1. It is observed that the capacitance increased by about 40% compared to the oxide prepared in the absence of SLS. Improved specific capacitance is due to the effect of the surfactant molecules in the deposit, causing high surface area of the deposit. The deposit is found to display good cycleability, even up to 1500 cycles. The structure and surface morphology of the deposits have been studied by means of X-ray diffraction (XRD) analysis and Scanning Electron Microscopy (SEM). XRD study reveals that crystallinity of the deposit with SLS remains unchanged, both are amorphous in nature. The surface area of the deposit is found to increase considerably due to the effect of SLS, as evident by SEM study.© 2012 Elsevier B.V. All rights reserved.

File: 2_property_parser/abstract/2-s2.0-84861952343.txt
A new idea of self-control and rapid-charged circuit used in the cantilever piezoelectric generator has been proposed aiming at resolving the problem that the current power storage circuit is charged slowly. Through analyzing the output characteristics of the cantilever piezoelectric generator using the super-capacitor as the load and by using MATLAB/Simulink simulation tool to obtain the fastest charged time stage of the super-capacitor, a new self-control and rapid-charged circuit with a micro-power control core ATmega168 has been designed. The experimental results show that the circuit is 3 times faster than the circuit which using the traditional charging method. The rapid-charged and self-control functions for the micro-generator can be achieved by using the proposed circuit. It can be used to supply energy to low-power consumption devices, sensors and high instantaneous power consumption circuit in the environment of mechanical vibration.

File: 2_property_parser/abstract/2-s2.0-84862180974.txt
Conducting polymer hydrogels represent a unique class of materials that synergizes the advantageous features of hydrogels and organic conductors and have been used in many applications such as bioelectronics and energy storage devices. They are often synthesized by polymerizing conductive polymer monomer within a nonconducting hydrogel matrix, resulting in deterioration of their electrical properties. Here, we report a scalable and versatile synthesis of multifunctional polyaniline (PAni) hydrogel with excellent electronic conductivity and electrochemical properties. With high surface area and three-dimensional porous nanostructures, the PAni hydrogels demonstrated potential as high-performance supercapacitor electrodes with high specific capacitance (∼480 F·g -1), unprecedented rate capability, and cycling stability (∼83% capacitance retention after 10,000 cycles). The PAni hydrogels can also function as the active component of glucose oxidase sensors with fast response time (∼0.3 s) and superior sensitivity (∼16.7 μA·mM -1). The scalable synthesis and excellent electrode performance of the PAni hydrogel make it an attractive candidate for bioelectronics and future-generation energy storage electrodes.

File: 2_property_parser/abstract/2-s2.0-84862203659.txt
This work explored the effect of graphene surface modification on the electrochemical performance of polyaniline-based nanocomposite. The surface modification of graphene was confirmed by Fourier transform infrared spectroscopy. Field emission scanning electron microscopy and high-resolution transmission electron microscopy showed uniform polyaniline coating of the modified graphene. The specific capacitance of the graphene/poly-aniline composite was 242 F/g, but it decreased to 193 F/g after graphene modification. However, the capacitance retention increased from 86% to 89% after 500 cycles due to the graphene modification. The thermal stability of the composite also increased after the graphene modification.

File: 2_property_parser/abstract/2-s2.0-84862230116.txt
An experimental hybrid power generation platform for the design and assessment of advanced control systems has been developed. It is specifically intended as a flexible development tool for the implementation and refinement of real-time novel control algorithms, aimed to maximize energy efficiency and optimize the electrical power management of hybrid generation systems based on fuel cells. The platform consists of two generation modules and storage module. The main one is based on a PEM fuel cell stack. The second one, implemented with a programmable electronic source, allows to emulate an alternative energy module, particularly a wind energy generation system. The storage module is built with Supercapacitors. Finally, a variable electronic load represents the lumped energy demand, with profiles that can be programmed in accordance with the user requirements. All modules of the system are connected to a common DC bus through intermediary electronic converters, which are controlled by a dedicated digital signal processor. The complete system is supervised through a Personal Computer, resulting into a highly versatile platform. Experimental results are presented to validate the whole system performance. Copyright © 2012, Hydrogen Energy Publications, LLC. Published by Elsevier Ltd. All rights reserved.

File: 2_property_parser/abstract/2-s2.0-84862231325.txt
The supercapacitive behavior of the metallic cobalt recycled from Li-ion batteries has been studied in this work. The reversibility of both redox process (Co II/Co III) and (Co III/Co IV) in KOH 6 mol L -1 is very high and promising for capacitive applications in electrochemical devices. The specific capacitances calculated from cyclic voltammetry and electrochemical impedance spectroscopy show a good agreement, giving the value of 625 Fg -1. The electrode morphology presents a high porosity, thus an electrical equivalent circuit composed of two parallel resistance and capacitance elements in series was proposed. The specific capacitance values calculated from charge/discharge curves at 0.23 and 2.3 mA/cm 2 are 601 and 384 Fg -1, respectively. Thereby, it was observed that metallic cobalt recycled from ion-Li batteries is compatible with other supercapacitive materials. This shows that cobalt recycling from Li-ion batteries is economically and environmentally viable for application in supercapacitor devices. © 2012 Springer Science+Business Media B.V.

File: 2_property_parser/abstract/2-s2.0-84862234214.txt
The electrochemical behavior of carbon xerogels was studied with the aim of analyzing the performance of the materials used as electrochemical supercapacitors (SC) and to relate with physicochemical parameters. These materials have areas involving 1500e2000 m2/g measured with the BET equation and a range of pore size distributions. Conventional electrochemical techniques were used as cyclic voltammetry (CV), which allowed electrochemical characterization of different materials, and chronopotentiometry (CD), in order to determine the charge storage capacity of the xerogel at different currents or discharge rates. Experimental results using electrochemical impedance spectroscopy (EIS) were interpreted with a physicochemical model that permitted identifying different parameters of the electrode, which explain the differences in the behavior of materials. Copyright © 2012, Hydrogen Energy Publications, LLC. Published by Elsevier Ltd. All rights reserved.

File: 2_property_parser/abstract/2-s2.0-84862243466.txt
Large-scale synthesis of few-layer graphene nanosheets (GNSs) with high crystallinity and electrical conductivity (1680 S· m - 1) is achieved by an arc-discharge method. The GNSs exhibited good morphologies as observed using scanning electron microscopy (SEM) and transmission electron microscopy (TEM). However, electrochemical testing showed that the performance of the graphene (GNS) electrodes in supercapacitors was poor. To increase the surface active sites for electrochemical reactions and promote the wettability by aqueous electrolyte of the GNSs, a nitric acid treatment was used to chemically modify their surface. The acid treatment introduced more oxygen/nitrogen-containing functional groups onto the GNS surface, and clearly enhanced the hydrophilicity. The nitric-acid-modified GNSs (H-GNSs) showed vastly better electrode performance, with a maximum specific capacitance of 65.5 F· g - 1 (about 30 times that of original GNSs) at a current density of 0.5 A· g - 1 in 2 mol· L - 1 KOH electrolyte. In addition, the H-GNS electrode showed good cycling stability and lifetime after running 2000 cycles. Therefore, H-GNSs may be an attractive candidate as electrode materials for supercapacitors. © Editorial office of Acta Physico-Chimica Sinica.

File: 2_property_parser/abstract/2-s2.0-84862293663.txt
The electron conductivity of electrode material has always been a problem that hinders the practical application of supercapacitor. In this contribution, we report a facile synthesis of highly conductive nickel cobalt oxide-single wall carbon nanotube (NiCo 2O 4-SWCNT) nanocomposite by controlled hydrolysis process in ethanol-water mixed solvent. Ultrafine NiCo 2O 4 nanocrystals with a diameter around 6-10 nm are formed on the functionalized SWCNT bundles. This novel material not only exhibits a high specific capacitance of 1642 F g -1 within a 0.45 V potential range but also shows an excellent cycling stability of 94.1% retention after 2000 cycles at high mass loading. Our method provides a promising facile and high-performance strategy for supercapacitor electrode application. © 2012 American Chemical Society.

File: 2_property_parser/abstract/2-s2.0-84862521451.txt
A novel template-free approach to prepare nitrogen-doped hollow carbon microspheres with graphitic carbon shells (NHGCSs) was reported. The obtained NHGCSs by the direct pyrolysis of solid melamine-formaldehyde (MF) resin spheres exhibit excellent capacitance performance. The specific capacitance reaches 306 F g -1 at a current density of 0.1 A g -1 (in 2 M H 2SO 4), and remains as high as 230 F g -1 even at a high current density of 3 A g -1, which indicates the optimistic prospects for using NHGCSs as supercapacitor electrode materials. © 2012 The Royal Society of Chemistry.

File: 2_property_parser/abstract/2-s2.0-84862531237.txt
Zn-doped α-nickel hydroxide materials with flower-like nanostructures are synthesized by electrochemical deposition method. The samples are characterized by X-ray diffraction (XRD), field emission scanning electron microscope (SEM) and electrochemical measurements. XRD spectra indicate nickel hydroxide doped with Zn is α-Ni(OH) 2 with excellent crystallization. The SEM observation shows that the formation of Zn-doped Ni(OH) 2 includes two steps: a honeycomb-like film forms on the substrate first, then flower-like particles forms on the films. The nickel hydroxide doped with 5% Zn can maintain a maximum specific capacitance of 860 F g -1 , suggesting its potential application in electrochemical capacitors. © 2012 Elsevier B.V. All rights reserved.

File: 2_property_parser/abstract/2-s2.0-84862570711.txt
Vertically aligned nickel-cobalt oxide (NCO) nanosheets with porous structure were successfully synthesized on FTO substrates by a simple electrochemical method without any templates. Cyclic voltammetry (CV) and galvanostatic charge/discharge measurements show that the porous NCO nanosheets have an ideal capacitive performance and long-term stability. With an optimum amount of Ni, the specific capacitance for the NCOs could reach as high as 453 F g -1 at a scan rate of 5 mV s -1 and 506 F g -1 at a current density of 1 A g -1, showing an improvement of around 50% compared with cobalt oxide. Furthermore, a symmetric supercapacitor based on two NCO electrodes exhibits a maximum specific capacitance of 89.2 F g -1 at 0.17 A g -1. © 2012 The Royal Society of Chemistry.

File: 2_property_parser/abstract/2-s2.0-84862643302.txt
Reduced graphene oxide (RGO) is synthesized and added in situ into the reaction system of polyaniline (PANI) electrodeposition using activated carbon cloth (ACC) as the substrate. The effect of RGO on the morphology, structure, and electrochemical properties of the ACC/PANI composite is investigated. A more compact and uniform layer of PANI film is observed via scanning electronic microscopy after the addition of RGO. Raman spectroscopy shows that RGO has been simultaneously deposited with PANI onto the surface of ACC. X-ray photoelectron spectroscopy reveals that the sample with RGO exhibits a higher sulfur-to-nitrogen ratio. The reversibility of the redox reaction of PANI is improved, as confirmed via cyclic voltammetry. The electrochemical impedance spectroscopy data shows that the introduction of RGO lowers the charge-transfer resistance of ACC/PANI, meanwhile, improves the coverage percentage of PANI on the ACC surface to a significant extent, primarily because of the interactions between RGO, ACC, and PANI. The as-prepared composite with RGO shows improved rate performance and cyclability as a supercapacitor electrode. Graphical abstract: Highlights: Interfacial interaction of ACC/PANI is improved by the addition of RGO. Charge transfer property of ACC/PANI is improved by the addition of RGO. Compared to ACC/PANI, ACC/RGO/PANI shows better electrochemical properties. © 2012 Elsevier B.V. All rights reserved.

File: 2_property_parser/abstract/2-s2.0-84862741737.txt
In this work, a facile hydrothermal method has been developed to synthesize a three-dimensional porous birnessite manganese dioxide hierarchical structure (pMHs) using thermally reduced graphene oxide paper as a sacrificing template. The morphology, microstructure, and thermal stability of the obtained samples were characterized by field-emission scanning electron microscopy, transmission electron microscopy, X-ray diffraction, Raman spectroscopy, X-ray photoelectron spectroscopy, N2 adsorption-desorption isotherms, and thermal gravimetric analysis. Furthermore, the electrochemical properties of the pMHs as an electrode material for supercapacitor were investigated by cyclic voltammetry, galvanostatic charge/discharge and electrochemical impedance spectroscopy in 1 M Na2SO4 electrolyte, and a specific capacitance of 194 F g-1 was achieved at a current density of 0.1 A g-1. The long-term stability implies that the synthesized pMHs is a good candidate as an electrode material for SCs. © The Royal Society of Chemistry and the Centre National de la Recherche Scientifique 2012.

File: 2_property_parser/abstract/2-s2.0-84862787218.txt
Composite films consisting of polypyrrole (PPy) and graphene oxide (GO) were electrochemically synthesized by electrooxidation of 0.1 M pyrrole in aqueous solution containing appropriate amounts of GO. Simultaneous chronoamperometric growth profiles and frequency changes on a quartz crystal microbalance showed that the anionic GO was incorporated in the growing GO/PPy composite to maintain its electrical neutrality. Subsequently, the GO was reduced electrochemically to form a reduced GO/PPy (RGO/PPy) composite by cyclic voltammetry. Specific capacitances estimated from galvanostatic discharge curves in 1 M H 2SO 4 at a current density of 1 A g -1 indicated that values for the RGO/PPy composite were larger than those of a pristine PPy film and the GO/PPy composite. In the case of 6 mg mL -1 GO for the preparation of GO/PPy, a high specific capacitance of 424 F g -1 obtained at the electrochemically prepared RGO/PPy composite indicated its potential for use as an electrode material for supercapacitors. © 2011 Elsevier Ltd. All rights reserved.

File: 2_property_parser/abstract/2-s2.0-84862796367.txt
Reduced graphene nanosheet/urchin-like manganese dioxide (GNS/MnO 2) composite for a supercapacitor electrode has been fabricated by a mild hydrothermal route. Following investigation by scanning electron microscopy (SEM) and transmission electron microscopy (TEM), we propose an in situ formation of MnO 2 nanoparticles onto graphene nanosheets. The unique structure greatly increases specific surface area of the composite and the utilization of MnO 2. The electrochemical performance of the electrode is analyzed by cyclic voltammetry, electrochemical impedance spectrometry and chronopotentiometry. Results show that the GNS/MnO 2 composite exhibits a maximum specific capacitance of 263 F g -1 and an excellent cycle life with capacity retention of about 99% after 500 cycles. The method provides a facile and straightforward approach to deposit MnO 2 nanoparticles onto graphene sheets; it could be readily extended to the preparation of other classes of hybrids based on GNS sheets for technological application. © 2012 Elsevier Ltd.

File: 2_property_parser/abstract/2-s2.0-84862797528.txt
MnO 2 nanowires clusters are electrodeposited onto Ni foam by a cyclic voltammetric technique. MnO 2 nanowires, about 20 nm in diameter and up to 200 nm in length, present a sparse grass clusters structure. As cathode material for supercapacitors, MnO 2 nanowires clusters exhibit superior pseudocapacitance performances with high specific capacitances (1080 F g - 1 at 4 A g - 1 and 415 F g - 1 at 30 A g - 1) as well as excellent large-current cycling stability, making it suitable for high-performance supercapacitor application. The improved pseudocapacitance performances are attributed to small size, large surface area and high dispersion degree of MnO 2 NWs, as well as 3-Dimension structure of Ni foam, which provide faster ion and electron transfer, larger reaction surface area, higher electrochemical activity, leading to faster reaction kinetics and higher material utilization ratio. © 2011 Elsevier B.V. All rights reserved.

File: 2_property_parser/abstract/2-s2.0-84862798290.txt
In this work, activated carbons (ACs) with high porosity are synthesized from polystyrene-based ion exchange resin (PIR) by potassium hydroxide (KOH) chemical activation, and the influence of the KOH-to-PIR ratio on the porosity of the ACs and electrochemical characteristics is investigated. As a result, PIR is successfully converted into ACs with well-developed micro and mesopores. The specific surface areas and pore volumes are increased with an increase in the KOH-to-PIR ratio. Furthermore, it is found that increasing the amount of KOH led to a transformation of the micropores into meso- and macropores. The electrochemical performance of the PIR-based ACs is enhanced by high specific surface area and oxygen functional groups. In the application to electric double-layer capacitors (EDLCs), the PIR-based AC with a KOH-to-PIR ratio of 4 (PIR-4) has the highest specific capacitance (258 F g -1) and shows excellent electrochemical stability. Thus, it is thought that the PIR-based ACs are suitable electrode materials for EDLCs. © 2011 Elsevier B.V. All rights reserved.

File: 2_property_parser/abstract/2-s2.0-84862839699.txt
Figure Persented: The high performance of a pseudocapacitor electrode relies largely on a scrupulous design of nanoarchitectures and smart hybridization of bespoke active materials. We present a powerful two-step solution-based method for the fabrication of transition metal oxide core/shell nanostructure arrays on various conductive substrates. Demonstrated examples include Co 3O 4 or ZnO nanowire core and NiO nanoflake shells with a hierarchical and porous morphology. The "oriented attachment" and "self-assembly" crystal growth mechanisms are proposed to explain the formation of the NiO nanoflake shell. Supercapacitor electrodes based on the Co 3O 4/NiO nanowire arrays on 3D macroporous nickel foam are thoroughly characterized. The electrodes exhibit a high specific capacitance of 853 F/g at 2 A/g after 6000 cycles and an excellent cycling stability, owing to the unique porous core/shell nanowire array architecture, and a rational combination of two electrochemically active materials. Our growth approach offers a new technique for the design and synthesis of transition metal oxide or hydroxide hierarchical nanoarrays that are promising for electrochemical energy storage, catalysis, and gas sensing applications. © 2012 American Chemical Society.

File: 2_property_parser/abstract/2-s2.0-84862881367.txt
A simple and effective method for the preparation of water dispersible graphene using sulfonated poly(ether-ether-ketone) (SPEEK) has been described. The SPEEK macromolecules are noncovalently adsorbed on the surface of graphene through π-π interactions. The SPEEK-modified graphene (SPG) forms an aqueous dispersion that is stable for more than six months. An analysis of the ultraviolet-visible spectra shows that the aqueous dispersion of SPG obeys Beer's law and the molar extinction coefficient has been found to be 149.03 mL mg -1 cm -1. Fourier transform infrared, Raman, and X-ray photoelectron spectroscopy analyses confirm successful reduction and surface modification of graphene. An atomic force microscopy (AFM) analysis reveals the formation of a single layer of functionalized graphene. Transmission electron microscopy results are also in good agreement with the AFM analysis and support the formation of single-layer graphene. SPG shows good electrochemical cyclic stability during cyclic voltammetry and charge/discharge process when used as a supercapacitor electrode. A specific capacitance of 476 F g -1 at a current density of 6.6 A g -1 is observed for SPG materials. © 2012 American Chemical Society.

File: 2_property_parser/abstract/2-s2.0-84862896561.txt
High surface area Co(OH) 2 nanosheets were prepared via cathodic electrodeposition and their electrochemical performance was investigated using cyclic voltammetry and charge-discharge tests. A specific capacitance as high as 1047.3 F g -1 was obtained in aqueous 1 M KOH within the potential range of -0.3 to 0.5 V (vs. Ag/AgCl) at the scan rate of 10 mV s -1, suggesting the potential application of the prepared nanosheets in electrochemical supercapacitors. Result of this Letter showed that galvanostatic cathodic electrodeposition can be recognized as a facile method for the preparation of porous and high surface area Co(OH) 2 sheets. © 2012 Elsevier B.V. All rights reserved.

File: 2_property_parser/abstract/2-s2.0-84862967960.txt
Carbon microbeads (CMB) were successfully prepared by glucose hydrothermal route in a stainless steel autoclave. The CMB was treated in concentrated nitric acid in order to gain the highly activated carbon microbeads (ACMB). The structure and surface morphology of as-prepared ACMB were characterized by scanning electron microscopy (SEM) and Fourier transform infrared spectrometer (FTIR), respectively. The electrochemical characteristics and capacitive behaviors of the ACMB were studied by cyclic voltammetry, galvanostatic current charge/discharge and cycle life measurements. The results show that the ACMB electrode has good electrochemical performance and the specific capacitance of ACMB is 291. 9 F g-1 at a scanning rate of 1 mV s-1. Meanwhile, the specific capacitance of the button supercapacitor was as high as 75 F g-1 at a charge/discharge current density of 0. 5 A g -1 and the loss of specific capacitance was nearly neglectable after 5000 cycles. © J. New Mat. Electrochem. Systems.

File: 2_property_parser/abstract/2-s2.0-84862970397.txt
MnO2/carbon nanotube [CNT] nanocomposites with a CNT core/porous MnO2 sheath hierarchy architecture are synthesized by a simple hydrothermal treatment. X-ray diffraction and Raman spectroscopy analyses reveal that birnessite-type MnO2 is produced through the hydrothermal synthesis. Morphological characterization reveals that three-dimensional hierarchy architecture is built with a highly porous layer consisting of interconnected MnO2 nanoflakes uniformly coated on the CNT surface. The nanocomposite with a composition of 72 wt.% (K0.2MnO2·0.33H2O)/28 wt.% CNT has a large specific surface area of 237.8 m2/g. Electrochemical properties of the CNT, the pure MnO2, and the MnO2/CNT nanocomposite electrodes are investigated by cyclic voltammetry and electrochemical impedance spectroscopy measurements. The MnO2/CNT nanocomposite electrode exhibits much larger specific capacitance compared with both the CNT electrode and the pure MnO2 electrode and significantly improves rate capability compared to the pure MnO2 electrode. The superior supercapacitive performance of the MnO2/CNT nancomposite electrode is due to its high specific surface area and unique hierarchy architecture which facilitate fast electron and ion transport. © 2012 Xia et al.

File: 2_property_parser/abstract/2-s2.0-84862977434.txt
We describe the fabrication of highly conductive and large-area three dimensional pillared graphene nanostructure (PGN) films from assembly of vertically aligned CNT pillars on flexible copper foils for applications in electric double layer capacitors (EDLC). The PGN films synthesized via a onestep chemical vapor deposition process on flexible copper foils exhibit high conductivity with sheet resistance as low as 1.6 ohms per square and possessing high mechanical flexibility. Raman spectroscopy indicates the presence of multi walled carbon nanotubes (MWCNT) and their morphology can be controlled by the growth conditions. It was discovered that nitric acid treatment can significantly increase the specific capacitance of the devices. EDLC devices based on PGN electrodes (surface area of 565 m 2/g) demonstrate enhanced performance with specific capacitance value as high as 330 F/g extracted from the current density-voltage (CV) measurements and energy density value of 45.8 Wh/kg. The hybrid graphene-CNT nanostructures are attractive for applications including supercapacitors, fuel cells and batteries. Copyright © 2012 American Scientific Publishers.

File: 2_property_parser/abstract/2-s2.0-84862984250.txt
Metallic cobalt-graphene composites were synthesized through coprecipitation synthetic method followed by hydrothermal treatment at 180°C. The composite material as prepared was characterized using X-ray diffraction (XRD), SEM, TEM, Energy dispersive spectrometer (EDS) analysis and Thermogravimetric (TG) analysis. The results indicate that metallic cobalt particles possess a good dispersion on the surface of graphene. The electrochemical performance of metallic cobalt-graphene composites was characterized by Cyclic voltammetry (CV) and galvanostatic charge-discharge tests. The specific capacitance of the composite material approaches 1340 F g -1 at current density of 1.5 A g -1 with a capacitance retention rate of 82% at current density of 3.5 A g -1. The results suggest that the combination of metallic cobalt and graphene leads to synergistic performance, which inherits the overall system with enhanced electrochemical performance. © 2012 Elsevier Ltd. All rights reserved.

File: 2_property_parser/abstract/2-s2.0-84863051921.txt
This paper proposes a universal large-capacity capacitor simulator. The proposed simulator consists of a main electrolytic capacitor and three-leg IGBTs. One leg of the IGBTs acts as a bidirectional dc-dc converter. The other two legs are used for a single-phase PWM rectifier. In the capacitor-charging operation, the bidirectional dc-dc converter is used as a boost converter. Most of the power supplied by the load is injected to the utility through the single-phase PWM rectifier. In the capacitor discharging-operation, the bidirectional dc-dc converter acts as a buck converter. Most of the power supplied to the load is from the utility through the single-phase PWM rectifier. A new control method, which can perform an inner-series resistor in a supercapacitor (SC), is also proposed for an SC simulator. The basic principle of the proposed capacitor simulator is discussed in detail. The validity and high applicability of the proposed large-capacity capacitor simulator are confirmed using PSIM software. A prototype experimental model is constructed and tested. Experimental results demonstrate that the proposed capacitor simulator acts both as an ideal large-capacity capacitor and as an SC with an inner-series resistor. © 2011 IEEE.

File: 2_property_parser/abstract/2-s2.0-84863085622.txt
Co 3O 4@graphene nanocomposite (Co 3O 4@GE) was prepared by a facile hydrothermal route. X-ray diffraction and transmission electron microscope proved Co 3O 4 nanoparticles with an average size of 5.8 nm were homogeneously dispersed on sonication-exfoliated graphene sheets. X-ray photoelectron spectra indicated a low oxidation degree of graphene in Co 3O 4@GE. Small amount of functional groups on graphene sheets not only worked as anchor sites for Co 3O 4 nanoparticles, but also kept the carbon framework with lower defect density. Electrochemical experiments on Co 3O 4@GE showed high specific capacitance of 415 F/g at a large current density of 3 A/g in 6 M KOH electrolyte, which is valuable for practical application in supercapacitors. © 2012 Elsevier B.V. All rights reserved.

File: 2_property_parser/abstract/2-s2.0-84863147159.txt
The preparation of graphene is a major topic of interest in graphene research. We report a rapid reduction of graphene oxide (GO) by microwave radiation, and a mild solvothermal method for controllable reduction. These methods are useful for producing reduced GO for supercapacitor electrode materials. Moreover, we also demonstrate the single layer graphene growth in an atmosphere CVD system on a Cu substrate using a liquid carbon precursor. ©The Electrochemical Society.

File: 2_property_parser/abstract/2-s2.0-84863158921.txt
High surface area mesoporous manganese dioxide (MnO 2) with α-phase crystalline structure has been synthesized by the reduction of potassium permanganate with ethylene glycol under acidic conditions. Nitrogen sorption analyses show that MnO 2 synthesized under acidic conditions exhibits a type IV isotherm, indicating a mesoporous character. Electrochemical performances of MnO 2 samples as supercapacitor electrode materials have been studied in a three-electrode system. A hybrid supercapacitor based on using a composite material (MnO 2&Activated Carbon) as the positive electrode and activated carbon as the negative electrode has been fabricated. The hybrid supercapacitor fabricated using MnO 2 synthesized under acidic conditions has excellent large current charge-discharge performance, and shows a practical cell voltage of 1.8 V and a capacitance of 22.1 F g -1 after 1500 cycles even in the presence of the dissolved oxygen. MnO 2 synthesized in the absence of acid shows poor cycle performance and a low capacitance. © 2011 Elsevier Inc. All rights reserved.

File: 2_property_parser/abstract/2-s2.0-84863197506.txt
Sn nanoparticle decorated graphene (Sn-Gr) materials were prepared by adding tin powder to the reaction of graphite oxide during thermal reduction. In this reaction, Sn nanoparticles were directly grown on the surface of graphene sheets. The Sn nanoparticles were distributed on the surface of Gr sheets uniformly, in which Sn nanoparticles act as a spacer to effectively separate graphene sheets. Sn-Gr electrodes exhibit a high specific capacitance of ∼320 F g -1 at scan rate of 10 mV s -1 in 2 M KNO 3 aqueous solution. The high specific capacitance and charge/discharge rates offered by such hybrid structures make them promising candidates as electrodes in supercapacitors with both high energy and power density. © 2012 Elsevier B.V. All rights reserved.

File: 2_property_parser/abstract/2-s2.0-84863229989.txt
Carbon materials have been playing a significant role in the development of alternative clean and sustainable energy technologies. This review article summarizes the recent research progress on the synthesis of nanostructured carbon and its application in energy storage and conversion. In particular, we will systematically discuss the synthesis and applications of nanoporous carbon as electrodes for supercapacitors and electrodes in lithium-ion batteries, and the development of nanoporous media for methane gas storage, coherent nanocomposites for hydrogen storage, electrocatalysts and catalyst supports for fuel cells, new porous carbon for lithium-sulfur batteries, and porous carbon for lithium-oxygen batteries. The common challenges in developing simple, scalable, and environmentally friendly synthetic and manufacturing processes, in controlling the nanoscale and high level structures and functions, and in integrating such materials with suitable device architectures are reviewed. Possible new directions to overcome the current limitations on the performance are discussed. © 2011 Elsevier Ltd.

File: 2_property_parser/abstract/2-s2.0-84863258193.txt
The fluff (flower pollen) of chinar tree was carbonized to prepare carbon microtubes (CMTs) due to their natural micro-tubular structure. The as-prepared CMTs were well characterized by scanning electron microscopy, X-ray diffraction, Raman spectroscopy and X-ray photoelectron spectroscopy. The outer diameters of CMTs are in the range of 20~30 μm and the wall thickness is about 1 μm. Many micro- and meso-pores exist in their outer and inner walls, and the Brunauer-Emmett-Teller (BET) surface area is 265 m2·g-1. The CMTs were demonstrated to show a typical characteristics of electrochemical double layer capacitance, indicating their potential in supercapacitors.
