Repository: tikam24/supercapacitor_database

# supercapacitor_database
 Supercapacitor database generated from scientific literature

File: 2_property_parser/abstract/2-s2.0-84863337867.txt
Flexible carbon nanotube/polyaniline/graphene (CNT/PANI/GR) composite papers were prepared by electrochemical polymerization of PANI on cyclic voltammetry electrochemical oxidized CNT (CV-CNT) papers and the successive adsorption of GR. CNT, PANI, and GR provided a flexible conducting network skeleton, faradaic pseudocapacitive material, and surface conductivity modification properties, respectively. The composite papers exhibited a sandwich structure with an outer layer of GR and an inner layer composite network of CV-CNT/PANI, taking full advantage of the superior properties of the three components. The structure and morphology were characterized by field emission scanning electron microscopy (FE-SEM), transmission electron microscopy (TEM), and Raman spectroscopy. The chemical capacitance characteristics were studied thoroughly. It was shown that PANI nanowhiskers wrapped around the CV-CNT surface evenly. The composite paper exhibited enhanced capacitance and high current charge/discharge characteristics as a supercapacitor electrode. The specific capacitance level could reach 415 F·g -1 at a current density of 0.5 A·g -1 and maintain a level of 106 F·g -1 at the higher current density of 20 A·g -1. In the protection of GR, the composite maintained a higher capacitance than CV-CNT/PANI after 1000 cycles, suggesting that the CV-CNT/PANI/GR composite would be an ideal flexible electrode material for a supercapacitor. © Editorial office of Acta Physico-Chimica Sinica.

File: 2_property_parser/abstract/2-s2.0-84863372274.txt
In this paper, the typical structure and operation modes of the super capacitor energy-storage system using in the electric driving system is analysed in detail. Following the principle that the volume of the super capacitor is used fully, the basic operation modes of the system is determined , and the necessity is analysed that the energy stored into the super capacitor is totally generated by the motor during the braking process and the energy consumed during discharging is completely from the super capacitor. The running control target of the system is also determined according to this principle. On the basis of the analysis of the energy-storage converter working characteristic and the regulation of the main parameters, the basic structure and design method of the running controller of the energystorage system are determined, and the controller is designed in detail. © 2011 Published by Elsevier Ltd.

File: 2_property_parser/abstract/2-s2.0-84863507989.txt
Aiming at the problem of the DC-link overvoltage and the dynamic reactive power supply in the low voltage ride through (LVRT) of the doubly fed induction generator (DFIG) wind turbine system, this paper proposes a LVRT scheme of DFIG based on the supercapacitor storage. The novel control strategy for the bi-directional converter and the grid side converter is established. Simulation model of the DFIG system is developed. Simulation results show that the presented scheme can efficiently reduce the DC-link overvoltage, supply reactive power to the power system through grid side converter, help grid recovery under system fault, and improve the LVRT capability of the system.

File: 2_property_parser/abstract/2-s2.0-84863511643.txt
This study provided a simple method to form NiO nanostructures onto the carbon nanowalls (CNWs) surface to enhance the performance of electric double layer capacitor (EDLC) characteristics. The CNWs were synthesized on carbon cloth by rf magnetron sputtering without any catalyst. Ni film was then deposited on the synthesized CNWs by e-beam evaporator. Subsequently, the vacuum annealing process and oxygen plasma treatment were used to form the NiO nanostructures. The crystallize structures of NiO nanostructures and CNWs were examined by Raman scattering spectroscopy. To realize the electrochemical properties of NiO/CNWs/carbon cloth composite, cyclic voltammetry (CV) and galvanostatic charge-discharge tests were investigated. Due to the relatively larger surface area of CNWs and the quickly reversible redox reaction and pseudo-capacitive properties of NiO nanostructures, the measured results demonstrated that the NiO/CNWs/carbon cloth is a suitable electrode material for EDLC applications. © 2012 Elsevier B.V. All rights reserved.

File: 2_property_parser/abstract/2-s2.0-84863575229.txt
In this paper, the technologies for electric vehicle wireless charging are reviewed including the inductive coupling, magnetic resonance coupling and microwave. Among them, the magnetic resonance coupling is promising for vehicle charging mainly due to its high efficiency and relatively long transfer range. The design and configuration of the magnetic resonance coupling based wireless charging system are introduced. A basic experimental setup and a prototype electric vehicle wireless charging system are developed for experimental and research purposes. Especially the prototype system well demonstrates the idea of fast and frequent wireless charging of supercapacitor electric vehicles using magnetic resonance coupling. Though the idea of wireless energy transfer looks sophisticated, it is proved to be a handy technology from the work described in the paper. However, both component and system-level optimization are still very challenging. Intensive investigations and research are expected in this aspect. © 2011 by ASME.

File: 2_property_parser/abstract/2-s2.0-84863664410.txt
A high energy density supercapacitor device is reported that utilizes hybrid carbon electrodes and the ionic liquid, 1-butyl-3-methylimidazolium tetrafluoroborate (BMIMBF 4) as an electrolyte. The hybrid electrodes are prepared from reduced graphite oxide (rGO) and purified single-walled carbon nanotubes (SWCNTs). A simple casting technique gives the hybrid structure with optimum porosity and functionality that provides high energy and power densities. The combination of SWCNTs and rGO in a weight ratio of 1:1 is found to afford a specific capacitance of 222 F g -1 and an energy density of 94 Wh kg -1 at room temperature. © 2012 WILEY-VCH Verlag GmbH & Co. KGaA, Weinheim.

File: 2_property_parser/abstract/2-s2.0-84863680801.txt
Composites of polypyrrole (PPy) and Cladophora nanocellulose, reinforced with 8 μm-thick chopped carbon filaments, can be used as electrode materials to obtain paper-based energy-storage devices with unprecedented performance at high charge and discharge rates. Charge capacities of more than 200 C g -1 (PPy) are obtained for paper-based electrodes at potential scan rates as high as 500 mV s -1, whereas cell capacitances of ∼ 60-70 F g -1 (PPy) are reached for symmetric supercapacitor cells with capacitances up to 3.0 F (i.e.,0.48 F cm -2) when charged to 0.6 V using current densities as high as 31 A g -1 based on the PPy weight (i.e., 99 mA cm -2). Energy and power densities of 1.75 Wh kg -1 and 2.7 kW kg -1, respectively, are obtained when normalized with respect to twice the PPy weight of the smaller electrode. No loss in cell capacitance is seen during charging/discharging at 7.7 A g -1 (PPy) over 1500 cycles. It is proposed that the nonelectroactive carbon filaments decrease the contact resistances and the resistance of the reduced PPy composite. The present straightforward approach represents significant progress in the development of low-cost and environmentally friendly paper-based energy-storage devices for high-power applications. © 2012 WILEY-VCH Verlag GmbH & Co. KGaA, Weinheim.

File: 2_property_parser/abstract/2-s2.0-84863782192.txt
Vertically aligned graphene nanosheets have been synthesized by radio-frequency plasma-enhanced chemical vapor deposition on nickel-foam current collectors and that have been used as substrates for cathodic electrodeposition of cobalt hydroxide nanosheets in Co(NO 3) 2 aqueous solution. Raman spectrum exhibits that high-quality graphene nanosheets have been synthesized. The composites have been characterized by X-ray diffraction, X-ray photoelectron spectroscopy, scanning electron microscopy, transmission electron microscopy, cyclic voltammetry and galvanostatic charge/discharge. It indicates that hexagonal Co(OH) 2 has a network microstructure, consisting of interlaced sheets with the thickness of 12 nm coated on the graphene nanosheets. The binder-free nano-electrode exhibits excellent pseudocapacitive behavior with pseudocapacitances of 693.8 and 506.2 Fg -1 at current density of 2 and 32 Ag -1, respectively, in a potential range of -0.1-0.45 V. The capacitance can retain about 91.9% after 3000 charge-discharge cycles at 40 Ag -1, which is higher than that of Co(OH) 2/Ni foam (after 2000 cycles, 75.5% of initial capacitance remains). The introduction of graphene between Co(OH) 2 and Ni foam demonstrates an enhancement of electrochemical stability of the nano-electrodes. ©, 2012 Hydrogen Energy Publications, LLC. Published by Elsevier Ltd. All rights reserved.

File: 2_property_parser/abstract/2-s2.0-84863798914.txt
ZnO nanopowders are synthesised by a hydrothermal method followed by thermal decomposition The phase and surface morphology of the obtained powders are characterised by X-ray diffraction, transmission electron microscopy (TEM) and scanning electron microscopy (SEM). A ZnO/CNT composite electrode was prepared by mixing ZnO nanopowders with multiwalled carbon nanotubes in different proportions and electrochemically characterised by cyclic voltammetry in 0.1, 0.5 and 1M of KCl aqueous solutions at a scan rate of 100 mV s -1. The ZnO/CNT electrode provides the best performance, namely, 25.66 F g 1 in 0.5M KCl solution. © 2012 W. S. Maney & Son Ltd.

File: 2_property_parser/abstract/2-s2.0-84863827057.txt
Carbon nanomaterials are promissing electrode materials for supercapacitor applications due to their unique properties. Electrolyte accessibility is a big challenge in ionic liquid electrolyte-based supercapacitors with carbon nanomaterials as electrodes. In this study, an ultrahigh performance supercapacitor electrode, based on solidlike ionic liquid layer coated carbon nanotubes-hydrogen exfoliated graphene nanocomposite is demonstrated with hydrophobic ionic liquid as electrolyte. The presence of solidlike layers of ionic liquid is confirmed by structural and morphological analysis. The nanocomposite shows extremely high energy density (171 Wh/kg) and high specific capacitance (201 F/g) at a large specific current of 2 A/g, in terms of the mass of active electrode material, along with wide operating voltage (3.5 V). The Ragone fit shows that the time constant, maximum stored energy, and maximum available power are 0.575 s, 170.66 Wh/kg, and 148.43 kW/kg, respectively. The improvement in performance of the nanocomposite is mainly attributed to the presence of solidlike layers of ionic liquid on the surface of carbon nanomaterials, which effectively increases the electrolyte accessibility and number of shortest, directional ion transport paths. Here, carbon nanotubes play a role as a smart conductive spacer. © 2012 American Chemical Society.

File: 2_property_parser/abstract/2-s2.0-84864026289.txt
Macroscopic Ni-microfiber-supported carbon nanotube aerogels (CNAGs) have been developed and demonstrate great potential as supercapacitor electrodes. The macroscopic carbon nanotubes (CNTs) are controllably prepared by a catalytic chemical vapour deposition method through CNT growth on a sinter-locked microfibrous structure (SMF) consisting of 5 vol% 8 μm Ni fibers. Polyimide is coated onto the CNTs rooted on the SMF-Ni by an impregnation/polymerization method and is subsequently carbonized by pyrolysis to create self-supporting CNAGs/SMF-Ni composite electrodes, wherein the Ni-fiber network serves as current collector and the CNTs grown on the Ni fiber act as nano conducting wires to link the charge-storage carbon aerogel (CAG) particles. This novel approach permits desirable large-area fabrication and provides a unique combination of high CNAG-loading (up to 71.0 wt%; CAG/CNT: 1.44 wt/wt), binder-free feature, excellent electrical conductivity, large surface area, macro-/meso-/micro-sized hierarchical porous structure and high permeability. A typical hybrid consisting of 68.5 wt% CNAG (CAG/CNT: 1.17 wt/wt) delivers not only a good capacitance (e.g., 359 F per gram CAG) at high rates but also excellent long-cycle life (5% loss after 300 cyclic voltammogram cycles and then almost unchanged through 1000 cycles). © 2012 The Royal Society of Chemistry.

File: 2_property_parser/abstract/2-s2.0-84864143078.txt
Supercapacitor: A highly aligned nanochannel Nb oxide structure can be formed by self-organizing anodization of Nb in a K 2HPO 4-containing glycerol electrolyte at elevated temperatures (180 °C). Under optimized electrochemical conditions, a high degree of ordering can be achieved. These layers can be used as supercapacitors (see figure). Copyright © 2012 WILEY-VCH Verlag GmbH & Co. KGaA, Weinheim.

File: 2_property_parser/abstract/2-s2.0-84864188389.txt
In the present work, supercapacitors based on graphene/Pt films show especially high rate capability (120 F g-1 even at 50 A g -1) and cyclability (no attenuation over 10000 cycles) and peculiar nanosphere morphology after electrochemical cycling. Furthermore, supercapacitors based on the graphene powder with a binder exhibit high specific capacitance (249 F g-1 at 0.1 A g-1), long cycle life (no attenuation over 40000 cycles) and high rate capability (150 F g-1 even at 50 A g-1), which are much better than those of most graphene electrode materials. These indicate the great potential of the cysteine reduced graphene electrodes in energy storage. © 2012 the Owner Societies.

File: 2_property_parser/abstract/2-s2.0-84864196432.txt
Electrophoretic deposition (EPD) method has been developed for the deposition of nanostructured MnO 2 films. Small organic molecules, such as 3,4-dihydroxybenzoic acid (DHB), 3,4-dihydroxyphenylacetic acid (DHP), 3,4-dihydroxyhydrocinnamic acid (DHC), 3,4,5-trihydroxybenzoic acid (THB), hydrocinnamic acid (HCA) and 3-(4-hydroxyphenyl)propionic acid (HPA), were investigated as dispersing agents. It was shown that DHB, DHP, DHC and THB molecules, containing adjacent OH groups bonded to the aromatic rings, provide efficient stabilisation ofMnO2 nanoparticles and enable EPD of MnO2 films. The results obtained for the DHB, DHP, DHC and THB molecules with different numbers of OH groups and different lengths of hydrocarbon chains were analysed and compared with corresponding experimental data for HCA and HPA without adjacent OH groups. It was demonstrated that the adsorption mechanisms of DHB, DHP, DHC and THB on MnO2 nanoparticles involved the interaction of adjacent OH groups of organic molecules with Mn ions on the particle surfaces and complexation. The deposits were studied by Fourier transform infrared spectroscopy and scanning electron microscopy. The deposition yield measurements showed that the amount of deposited material can be controlled by variation of dispersant concentration in the solutions and deposition time. The deposition mechanism and kinetics of deposition are discussed. The films prepared by EPD method are promisingmaterials for application in electrochemical supercapacitors © 2012 Institute of Materials, Minerals and Mining.

File: 2_property_parser/abstract/2-s2.0-84864277916.txt
In this study, exclusive affect of microwave mediated synthesis on the physicochemical and electrochemical properties of α-MnO 2 have been differentiated from that of α-MnO 2 synthesized in conventional-reflux method. The TG, XRD, BET and SEM analyses show improved physicochemical properties like additional lattice K + ions, better crystallinity, high surface area (155 m 2 g -1) as well as pore volume (0.67 cm 3 g -1) and hierarchical porous ball-like morphology of the microwave-synthesized α-MnO 2. The CV studies show lower polarization resistance and higher rate pseudocapacitance (258 Fg -1 at 100 mVs -1) of microwave-synthesized α-MnO 2 as compared to its reflux-synthesized counterpart (168 Fg -1 at 100 mVs -1). The CP studies show better high rate charge-discharge performance (146 Fg -1 at 16 Ag -1), longer cyclic stability (91.4% capacitance retention after 400 charge-discharge cycles at 16 Ag -1) and higher Coulombic efficiency (∼100%) of microwave-synthesized α-MnO 2 as compared to the reflux-synthesized sample (80 Fg -1 at 16 Ag -1; 74.1% capacitance retention after 400 charge-discharge cycles at 16 Ag -1; 85% Coulombic efficiency). Further, due to facile mass transfer in the perfectly porous matrix, the microwave-synthesized α-MnO 2 shows lower equivalent series resistance and better frequency response (higher specific capacitance at elevated operating frequency) as revealed from the impedance studies. © 2012 Elsevier B.V. All rights reserved.

File: 2_property_parser/abstract/2-s2.0-84864281608.txt
A hybrid asymmetric electrochemical supercapacitor is constructed by employing two different nanostructured conducting polymers of polypyrrole (PPy) and self-doped polyaniline (SDPA). Different electrochemical methods, including cyclic voltammetry, galvanostatic charge-discharge and electrochemical impedance spectroscopy (EIS), are performed to characterize the electrochemical performance of the supercapacitor. The maximal working potential window of 1.3 V is associated with more than 97 F g -1 of total electrode materials. The cell maintains approximately 70% of its initial capacitance after 1000 cycles with an equivalent series resistance (ESR) below 1.6 Ω cm 2. Furthermore, the system shows high specific energy, specific power and maximum power values of 22.87 Wh kg -1, 570 W kg -1 and 45,193 W kg -1, respectively, at a current density of 5 mA cm -2 in 1 M KCl. Long-life cycling is achieved by removing dissolved oxygen and using a mild pH electrolyte, which limits the redox activity of the electrically conducting polymers (ECPs). Moreover, the proposed supercapacitor exhibits high capacitance retention of 89% at a higher current density (40 mA cm -2), indicating good electrochemical stability and rate capability. The performance of the proposed hybrid supercapacitor has been compared with two other symmetric cells. © 2012 Elsevier Ltd.

File: 2_property_parser/abstract/2-s2.0-84864611187.txt
Supercapacitors have attracted huge attention in recent years as they have the potential to satisfy the demand of both huge energy and power density in many advanced technologies. However, poor conductivity and cycling stability remains to be the major challenge for its widespread application. Various strategies have been developed for meeting the ever-increasing energy and power demands in supercapacitors. This Research News article aims to review recent progress in the development of mesoporous carbon incorporated metal oxide nanomaterials, especially metal oxide nanoparticles confined in ordered mesoporous carbon and 1D metal oxides coated with a layer of mesoporous carbon for high-performance supercapacitor applications. In addition, a recent trend in supercapacitor development - hierarchical porous graphitic carbons (HPGC) combining macroporous cores, mesoporous walls, and micropores as an excellent support for metal oxides - is also discussed. This Research News article aims to review recent progress in the development of mesoporous carbon-incorporated metal oxide nanomaterials, in particular metal oxide nanoparticles confined in ordered mesoporous carbon and 1D metal oxides coated with a layer of mesoporous carbon for high-performance supercapacitor applications. Copyright © 2012 WILEY-VCH Verlag GmbH & Co. KGaA, Weinheim.

File: 2_property_parser/abstract/2-s2.0-84864723710.txt
Ordered nanostructured cobalt-doped nickel oxide films were prepared on a conducting glass substrate via the sol-gel dip-coating method. X-ray diffraction analysis shows the films to be amorphous. Field-emission scanning electron microscope images showed well-defined, ordered grains with pores in between them. Supercapacitor behaviour was studied using cyclic voltammetry. A maximum specific capacitance of 1982F/g at a scan rate of 5mV/s with 1M KOH was obtained for 5wt% of cobalt-doped nickel oxide films. AC impedance analysis showed that the solution resistance was R s=27 and the charge transfer resistance R ct=20. © 2012 Copyright Taylor and Francis Group, LLC.

File: 2_property_parser/abstract/2-s2.0-84864862847.txt
Supercapacitors are increasingly used as short term energy storage elements in distributed generation systems. The traditional approach in integrating them to the main system is the use of interfacing dc-dc converters which introduce additional costs and power losses. This paper therefore, presents a novel direct integration scheme for supercapacitors and thereby eliminates associated costs and power losses of interfacing converters. The idea is simply to replace ordinary capacitors of three-level flying-capacitor rectifiers with supercapacitors and operate them under variable voltage conditions. An analysis on the reduction of power losses by the proposed system is presented. Furthermore, supercapacitor sizing and implementation issues such as effects of the variable voltage operation and resistive behavior of supercapacitors at high frequencies are also discussed. Simulation results are presented to verify the efficacy of the proposed system in suppressing short term power fluctuations in wind generation system. © 2012 IEEE.

File: 2_property_parser/abstract/2-s2.0-84864865676.txt
It is important to maintain high efficiency when using an energy generation source. This high efficiency can be obtained by a high generating efficiency or a high transferring efficiency. Conventional maximum power point tracking (MPPT) techniques do not consider the transferring efficiency in the multiple load system. This paper presents a generalized technique for dynamic reconfiguration of a PV/supercapacitor array with considering the power consumptions in multiple loads. This technique will minimize the power loss in the converter and charger of the system. The experimental results show that there is 20-70% power loss reduction comparing with the conventional MPPT technique in our proposed system. This will make the system more reliable to operate in stand-alone situation.

File: 2_property_parser/abstract/2-s2.0-84864994944.txt
In the present study we have synthesized Ni/NiO nanocomposite was synthesized via microwave assisted rapid chemical route. The electrochemical properties of the composite was studied and found to be showing better performance in presence of metallic nickel in presence of its oxide. © 2012 Materials Research Society.

File: 2_property_parser/abstract/2-s2.0-84865017985.txt
The fuel cell powered vehicle is one of the most attractive candidates for the future due to its high efficiency and capability to use hydrogen as the fuel. However, its relatively poor dynamic response, high cost and limited life time have impeded its widespread adoption. With the emergence of large supercapacitors (also know as ultracapacitors, UCs) with high power density and the shift to hybridisation in the vehicle technology, fuel cell/supercapacitor hybrid fuel cell vehicles are gaining more attention. Fuel cells in conjunction with supercapacitors can create high power with fast dynamic response, which makes it well suitable for automotive applications. Hybrid fuel cell vehicles with different powertrain configurations have been evaluated based on simulations performed at the Institute of Transportation Studies, University of California-Davis. The following powertrain configurations have been considered: (a) Direct hydrogen fuel cell vehicles (FCVs) without energy storage (b) FCVs with supercapacitors directly connected in parallel with fuel cells (c) FCVs with supercapacitors coupled in parallel with fuel cells through a DC/DC converter (d) FCVs with fuel cells connected to supercapacitors via a DC/DC converter Simulation results show that hybridisation of FCVs with supercapacitors with load levelling control can significantly reduce the stress on fuel cells electrically and mechanically and benefit fuel economy of the vehicles. Compared to FCVs without energy storages, fuel cell-supercapacitor hybridisation achieved fuel economy increases of up to 28% on the FUDS cycle and up to 24% on the US06 cycle for mid-size passenger vehicles. In general, the maximum fuel economy improvements are greater using supercapacitors than batteries. The best approach for hybridisation of the FCVs is to use supercapacitors with load levelled control as it greatly mitigates the stress on fuel cells and results in a near maximum improvement in fuel economy and fuel cell durability. © 2010 WILEY-VCH Verlag GmbH & Co. KGaA, Weinheim.

File: 2_property_parser/abstract/2-s2.0-84865029249.txt
Electric double-layer capacitors, also known as supercaps, have several advantages over traditional energy buffers: They do not require complex charging circuits, offer virtually unlimited charge-discharge cycles, and generally enable easy state-of-charge assessment. A closer look yet reveals that leakage and internal reorganization effects hamper state-of-charge assessment by means of terminal voltage, particularly after a charging cycle. Sophisticated models capture this effect at the cost of an increased calculation and parameter-estimation complexity. As this is hardly feasible on low-power, low-resource sensor nodes, we evaluate the performance of simple models on a real energy-harvesting sensor node platform. We show that model errors are as low as 1-2% on average and never exceed 5% in our experiments, supporting that there is no need to employ more complex models on common sensor node platforms, equipped with unreliable ADC readings and uncertain consumption due to hardware variation in the same order of magnitude. © 2012 IEEE.

File: 2_property_parser/abstract/2-s2.0-84865100604.txt
Nitrogen-enriched hierarchical porous carbon was prepared from melamine-formaldehyde resin/poly (vinyl alcohol) blend using MgO as template. The structural properties and surface chemistry were characterized by nitrogen sorption at 77 K, transmission electron microscopy and X-ray photoelectron spectroscopy. The results showed that the obtained carbon possessed unique hierarchical porous structure (micropores with the size of ca. 0.85 and 1.76 nm, mesopores with the size of ca. 2.3, 9 and 50 nm, and macropores at 100~200 nm), high meso/macro-porosity (67.3~84.9%) and rich heteroatoms (5.76~9.32 wt.% of N and 10.97~19.66 wt.% of O). Both of the porous structure and surface chemistry could be controlled by adjusting the content of template. The electrochemical performance was investigated by cyclic voltammetry, galvanostatic charge/discharge and impedance spectroscopy in 6M KOH. Analysis revealed that the surface functionalities could greatly enhance the specific surface capacitance and high meso/macro-porosity ensured high rate performance. Dou to the highest meso/macro-porosity (84.9%) and high content of heteroatoms (7.32 wt.% of N and 10.97 wt.% of O), the sample MPM -2 showed superior electrochemical performance (specific capacitance of 224 F g -1, capacitance retention of 67% and specific surface capacitance of 0.64 F m -2).

File: 2_property_parser/abstract/2-s2.0-84865201647.txt
Carbon xerogels, synthesized through the resorcinol-formaldehyde polycondensation and subsequently dried under subcritical condition, have been studied as electrodes for supercapacitors. In particular, the influence of the catalyst concentration has been investigated by systematically changing the amount of catalyst (Na 2CO 3) utilized to synthesize the xerogels. To clarify the effect of such variable, both the surface properties and the electrochemical behavior of xerogel-based supercapacitors have been examined. From the xerogels characterization, it can be inferred that the amount of catalyst used has a strong influence on the properties of the material. Contrary to what happens with carbon aerogels, the best properties are obtained with the xerogels synthesized with the least amount of catalyst: in this case the highest measured specific capacitance of the supercapacitor cells, which is assembled coupling two symmetric electrodes in series, is 25 F/g, value that corresponds to a single-electrode specific capacitance of 100 F/g. The maximum energy storage capacity in an aqueous electrolyte is 3.1 Wh/kg. Using more concentrated catalyst solutions, the gel microstructure becomes finer, composed of smaller particles and pores, which in turns leads to an increase of the capillary drying stresses and to the collapse of the organic structure. Consequently, the shrinkage of the gels is high and the final carbon xerogels do not posses sufficient surface area and porosity to store a significative amount of energy. © 2012 Springer Science+Business Media, LLC.

File: 2_property_parser/abstract/2-s2.0-84865209366.txt
One of the most critical aspects in the preparation of single-walled carbon nanotubes (SWCNTs)/conducting polymer hybrid electrodes is to improve the energy density without seriously deteriorating their high power capability. Here, we report a "skeleton/skin" strategy for the preparation of free-standing, thin and flexible SWCNT/polyaniline (PANI) hybrid films by a simple in situ electrochemical polymerization method using directly grown SWCNT films with a continuous reticulate structure as template. In situ electrochemical polymerization can achieve effective deposition of PANI onto the surface of SWCNT bundles in the films and control the morphology and microstructure of the SWCNT/PANI hybrid films. In a SWCNT/PANI hybrid film, the directly grown SWCNT film with continuous reticulate architecture acts as the skeleton and PANI layers act as the skin. This unique continuous "skeleton/skin" structure ensures that these hybrid films have much higher conductivity compared to SWCNT/PANI composite films based on post-deposition SWCNT films. Flexible supercapacitors have been fabricated using the SWCNT/PANI hybrid films as both electrodes and charge collectors without metallic current collectors. High energy and power densities (131 W h kg -1 and 62.5 kW kg -1, respectively) have been achieved for the optimized assembly. The high electrical conductivity and flexibility, in combination with continuous porous architecture, suggests that the as-prepared ultrathin free-standing SWCNT/PANI hybrid films have significant potential as promising electrode materials for thin, lightweight and flexible energy storage devices with high performance. © 2012 The Royal Society of Chemistry.

File: 2_property_parser/abstract/2-s2.0-84865217782.txt
Gelatin, a renewable animal derivative composed of various proteins, was used as a precursor for nitrogen-doped porous carbon with high surface areas for supercapacitors for the first time. The preparation procedure is very simple, including the carbonization of gelatin under inert atmosphere, followed by NaOH activation of the carbonized char at 600 °C for 1 h. The porosity and surface chemistry of the carbon depend strongly on the weight ratio of NaOH/char, with the specific surface area and nitrogen content varying between 323 and 3012 m2 g-1 and between 0.88 and 9.26 at%, respectively. The unique microstructure and nitrogen functionalities enable the carbon to exhibit a high capacitance of up to 385 F g-1 in 6 mol L-1 KOH aqueous electrolytes, attributed to the co-contribution of double layer capacitance and pseudo-capacitance. It also shows excellent rate capability (235 F g-1 remained at 50 A g-1) and cycle durability, making it a promising electrode material for supercapacitors. © The Royal Society of Chemistry.

File: 2_property_parser/abstract/2-s2.0-84865235178.txt
TiO<inf>2</inf> nanobelts (NBs) and nanoparticles (NPs) have been coupled with the chemically reduced graphene oxide (rGO) to form nanocomposites which are used as supercapacitor electrodes. The specific capacitance of rGO-TiO <inf>2</inf> composites is higher than that of monolithic rGO, TiO<inf>2</inf> NPs or NBs. The optimal electrochemical performance is achieved with the rGO-TiO<inf>2</inf> composites at a rGO:TiO<inf>2</inf> mass ratio of 7:3. In addition, the rGO-TiO<inf>2</inf> NBs exhibit better performance than the rGO-TiO<inf>2</inf> NPs in terms of specific capacitance, rate capability, energy density and power density. The specific capacitances of rGO-TiO <inf>2</inf> NBs and rGO-TiO<inf>2</inf> NPs with a mass ratio of 7:3 are 225 F g<sup>-1</sup> and 62.8 F g<sup>-1</sup> at a discharge current density of 0.125 A g<sup>-1</sup>, respectively. The better performance of the rGO-TiO <inf>2</inf> NBs is attributed to the nanobelt's unique shape, better charge transport property and larger area of contact with the rGO nanosheet. © The Royal Society of Chemistry.

File: 2_property_parser/abstract/2-s2.0-84865260056.txt
Paper based supercapacitors are prepared by stacking a paper between two graphene electrodes and soaking these in an aqueous electrolyte. We demonstrate that supercapacitors can easily be manufactured by using proven paper technologies. Several different electrode materials were compared and two types of contacting material, silver and graphite foil were tested. The influence of the paper used as separator was also investigated. The supercapacitors with a graphene-gold nanoparticle composite as electrodes showed a specific capacitance of up to 100 F/g and an energy density of 1.27 Wh/kg. The energy density can further be increased by using other electrolytes. The silver contacts showed a pseudo capacitance, which the graphite contacts did not. The papers tested had a minor effect on the capacitance, but they have an influence on the weight and the volume of the supercapacitor.

File: 2_property_parser/abstract/2-s2.0-84865470927.txt
The development of polymer gel electrolyte system with high ionic conductivity is the main objective of polymer research. Electrochemical devices based on lithium ionconducting polymer electrolyte are not safe due to the explosive nature of lithium. An attempt has been made to synthesize magnesium ion-conducting polymeric gel electrolytes, poly (vinylidene fluoride-co- hexafluoropropylene)-propylene carbonate-magnesium perchlorate, PVdF(HFP)-PC- Mg(ClO 4) 2 using standard solution-cast techniques. The maximum room temperature ionic conductivity of the synthesized electrolyte system has been observed to be 5.0×10 -3 S cm -1, which is quite acceptable from a device fabrication point of view. The temperature-dependent conductivity and the dielectric behavior were also analyzed. The pattern of the temperature-dependent conductivity shows the Arrhenius behavior. The dielectric constantε r and dielectric loss ε i increases with temperature in the low-frequency region but almost negligible in the high-frequency region. This behavior can be explained on the basis of electrode polarization effects. The real part M r and imaginary part M i versus frequency indicate that the systems are predominantly ionic conductors. Further, the synthesized electrolyte materials have been checked for its suitability in energy storage devices namely redox supercapacitor with conducting polymer polypyrrole as electrode materials, and finally, it was observed that it shows good capacitive behavior in low-frequency region. Preliminary studies show that the overall capacitance of 22 mF cm -2 which is equivalent to a single electrode specific capacitance of 117 F gm -1 was observed for the above said supercapacitors. © Springer-Verlag 2012.

File: 2_property_parser/abstract/2-s2.0-84865529000.txt
In this study, the polypyrrole-titania nanotube hybrid has been synthesized for an electrochemical supercapacitor application. The highly ordered and independent titania nanotube array is fabricated by an electro-oxidation of titanium sheet through an electrochemical anodization process in an aqueous solution containing ammonium fluoride, phosphoric acid and ethylene glycol. The polypyrrole- titania nanotube hybrid is then prepared by electrodepositing the conducting polypyrrole into well-aligned titania nanotubes through a normal pulse voltammetry deposition process in an organic acetonitrile solution containing pyrrole monomer and lithium perchlorate. The morphology and microstructure of polypyrrole-titania nanotube hybrid are characterized by scanning electron microscopy, infrared spectroscopy and Raman spectroscopy. The electrochemical capacitance performance is determined by cyclic voltammetry and charge/discharge measurement. It indicates that the polypyrrole film can been uniformly deposited on both surfaces of titania nanotube walls, demonstrating a heterogeneous coaxial nanotube structure. The specific capacitance of polypyrrole-titania nanotube hybrid is determined to be 179 Fg -1 based on the polypyrrole mass. The specific energy and specific power are 7.8 Wh kg -1 and 2.8 kW kg -1 at a constant charge/discharge current of 1.85 mA cm -2, respectively. The retained specific capacitance still keeps 85% of the initial capacity even after 200 cycle numbers. This result demonstrates the satisfying stability and durability of PPy-TiO 2 nanotube hybrid electrode in a cyclic charge/discharge process. Such a composite electrode material with highly ordered and coaxial nanotube hybrid structure can contribute high energy storage for supercapacitor applications. © Springer-Verlag 2012.

File: 2_property_parser/abstract/2-s2.0-84865593548.txt
Two step reduction method that microwave irradiation combined with high temperature pyrolysis was employed for the preparation of graphene. The two step reduction results in fully reduction and exfoliation of graphite oxide. The obtained graphene is of good conductivity and its specific surface area is up to 675.4 m 2·g -1. In this work, the as-prepared graphene was used as raw materials for the fabrication of graphene/Co-Ni double hydroxides composites with the hydrothermal synthesis method. Electrochemical property of the composites was also investigated as supercapacitor electrode materials. The research revealed the wrinkled graphene nanosheets were well dispersed in the Co-Ni double hydroxides. This improved conductivity and structure stability of the Co- Ni double hydroxides. At 0.25 A·g -1 discharge current' the supercapacitor specific capacitance was 800.2 F·g -1. With increase of current density up to 10 A·g -1 the discharge current specific capacitance was 386.5 F·g -1. After galvanostatic charge-discharge 500 times the specific capacitance also remains more than 99%' indicating that the composites is of excellent electrochemical performance.

File: 2_property_parser/abstract/2-s2.0-84865657910.txt
The vanadium pentoxide (V 2O 5)/carbon nanofiber composites (CNFCs) were prepared from polyacrylonitrile/V 2O 5 in N,N-dimethylformamide by a simple electrospinning method, and their electrochemical properties as supercapacitor electrodes were investigated. Different loadings of V 2O 5, the microstructures of the CNFCs (e.g., nanometer-size diameters, high specific surface areas, narrow pore size distributions, and tunable porosities) were changed, and the textural parameters significantly affected the electrochemical properties of the composites. The CNFC capacitors delivered the high specific capacitances of 150.0 F g -1 for the CNFCs in an aqueous, with promising energy densities of 18.8 Wh kg -1, over a power density range of 400-20,000 W kg -1. The CNFCs simultaneously exhibited excellent capacity retention. © 2012 Elsevier Ltd. All rights reserved.
