Repository: tikam24/supercapacitor_database

# supercapacitor_database
 Supercapacitor database generated from scientific literature

File: 2_property_parser/abstract/2-s2.0-84865730296.txt
P-toluenesulfonic acid (TSA) doped polypyrrole (PPy) binary nanocomposite and MnO2/PPy/TSA ternary nanocomposite were prepared by chemical oxidative polymerization. The chemical compositions of nanocomposites were characterised by infrared spectrometry and energy dispersive spectroscopy. Micrographs and BET isotherm measurements showed that the particle and the pore size of the ternary nanocomposite are much smaller than those of the binary one. Electrochemical measurements showed that the ternary nanocomposite electrode exhibited a higher specific capacitance of ̃376Fg-1 at 3mAcm-2 and better cycling stability in 0.5MNa2SO4 solution than the binary one, which is attributed to that the dispersed MnO2 particles adhered to PPy chains increase the specific surface area of the ternary nanocomposite and retard the structural deterioration of PPy backbones during charge-discharge cycling process. Long cyclic measurements showed that the specific capacitance of ternary composite can retain 90% of its initial value over 500 charge-discharge cycles in the potential range of-0.1 to 0.9Vvs. SCE. Nevertheless, the dispersedMnO2 could reduce the rate capability and conductivity of the ternary composite © 2011 Elsevier B.V. All rights reserved.

File: 2_property_parser/abstract/2-s2.0-84865850563.txt
This study presents an active snubber recovery circuit for a dc-dc push-pull converter. Detailed waveform analysis and associated mathematical equations are presented, supported by PSpice simulations and experimentation. More importantly, unlike previous snubbers for the push-pull converter, the presented active recovery circuit remains fully functional over the complete duty cycle range. The proposed snubber technique is practically demonstrated on a 1 kW voltage-fed 48Vdc/560Vdc step-up push-pull converter. The experiments are conducted with a low-voltage and high-current source, typical of battery, supercapacitor, and photovoltaic source applications. © 2012 The Institution of Engineering and Technology.

File: 2_property_parser/abstract/2-s2.0-84866108133.txt
A facile approach to the surface reduced graphene oxide (rGO) modification of micro-nano structured vanadium oxides composites are developed as cathode materials of lithium ions batteries (LIBs) and supercapacitors (SCPs) for the first time. The as-prepared V2O5-rGO and VO 2-rGO composites exhibit remarkably enhanced cycling performance when being used as cathode materials in LIBs and SCPs, respectively. The uniform coating of graphene around the surface of vanadium oxides ensures good close electrical contact, therefore higher specific capacity and enhanced cycling performance than pure VO2 and V2O5 electrodes. Meanwhile, the cycling performance enhancement and capacity decay mechanism are presented, which is not only important to design electrode materials in LIBs and SCPs, but also extendable to the design and fabrication of other functional materials for energy storage and transfer systems. © 2012 Elsevier B.V. All rights reserved.

File: 2_property_parser/abstract/2-s2.0-84866526871.txt
Electrical consumption in a household is not stable but changeable in one day throughout a whole year. The consumption depends on weather, seasons and users. This characteristic of demand makes it difficult to design and build a distributed power generation system to meet the demand for a household. For this reason, a stand-alone distributed power generation system (DPGS) needs to be carefully designed not only to meet the dynamic household electricity demand, but also to be economical. Hence, for a DPGS, it is essential to utilise electrical energy storage (EES) unit to store the excessive energy while power generation is running at off-peak time; and then the EES may supply the stored energy during the peak demand period. This study investigates a distributed power generation system with an electric energy storage unit to meet the dynamic electricity demand in a household. The system composes of one diesel-engine-generator (DG) running with biofuel; a fuel cell; integrated with an energy storage unit including a supercapacitor and a group of batteries. Models have been set up in Dymola software and two different system configurations are proposed and simulated. The characteristics of the integrated DPGS-EES system are presented and discussed. The results show that both configurations are working properly to meet the demand. © 2012 Elsevier Ltd. All rights reserved.

File: 2_property_parser/abstract/2-s2.0-84866543825.txt
Molybdenum oxide/carbon nanotube (MoOx/CNT) composite fibers were fabricated via the electrochemical deposition of MoOx on macroscopic carbon nanotube fibers spun from a chemical vapor deposition process. The observation by scanning electron microscopy shows that the composite fiber consists of unique core-shell axial nanofibers. The thickness of MoOx layer is 100-175 nm and the CNT core is 20-60 nm. The electrochemical properties of the composite fibers were examined in the aqueous electrolyte, showing a distinct electrochemical response with a capacitance of 19 F/g. This functional oxide and CNT composite fiber have some potential applications as a multifunctional electric supercapacitor for the development of weaving fabrics.

File: 2_property_parser/abstract/2-s2.0-84866783161.txt
Cell equalizers are usually used for series-connected energy storage cells, such as lithium-ion cells and supercapacitors (SCs), to eliminate voltage imbalance that may cause premature deterioration and reduce the available energies of the cells. Because conventional cell equalizers are based on multiple individual bidirectional dc-dc converters, the number of switches, inductors, and transformers increases proportionally with the number of series-connected energy storage cells. As compared to conventional equalizers, a double-switch resonant cell equalizer using a voltage multiplier, which is proposed in this paper, can reduce the circuit complexity significantly because of its double-switch single-inductor configuration. Furthermore, operation at a fixed frequency is feasible, and hence, feedback control can be eliminated. The fundamental operation is described in this paper. An experimental equalization test was performed for six series-connected SCs to demonstrate the equalization performance. The standard deviation of cell voltages decreased to approximately 5 mV at the end of the equalization process, thus verifying the proposed equalizer's performance. © 2012 IEEE.

File: 2_property_parser/abstract/2-s2.0-84866793863.txt
Tubular nanofibers (TNFs) of vanadium pentoxide (V2O 5) were synthesized by electrospinning technique using a single spinneret for the first time by controlling the properties of the precursor solution. A partially miscible polymeric solution of vanadium oxytrihydroxide [VO(OH)3] was produced by hydrolysis of vanadyl acetylacetonate in Poly(vinylpyrrolidone) (PVP). The phase-separated polymer solution formed the core of the electrospun fibers whereas the VO(OH)3 formed the shell; the core PVP has been removed by controlled heat treatment. The TNFs had an inner diameter ̃60 nm and wall thickness ̃±100 nm. The capacitive behavior of the V2O5 TNFs was studied using cyclic voltammetry and galvanostatic cycling techniques. The studies showed ideal stable supercapacitive characteristics in the electrospun V 2O5 TNFs. © Springer Science+Business Media Dordrecht 2012.

File: 2_property_parser/abstract/2-s2.0-84866889133.txt
This paper presents a bi-directional quasi-Z-source inverter (qZSI) based DC/DC converter for supercapacitor (SC) interfacing in high power applications. In the SC charging mode the proposed converter acts as a conventional VSI based step-down converter, but in the energy recovery mode it acts as a qZSI-based step-up DC/DC converter. The paper analyzes and discusses the operation of the converter in the SC charging mode. The analysis of the static model of the converter as well as the Bode diagram are presented. Theoretical results are verified by experimental results on a 500 W prototype converter. © 2012 IEEE.

File: 2_property_parser/abstract/2-s2.0-84866948633.txt
Layers of cobalt and manganese oxides were co-deposited (CMO1) or deposited by on top of each other (CMO2, CMO3) or next to each other (CMO4) by potentiostatic method onto stainless steel substrate. Deposition potentials of 1 and 1 V for the anodic and cathodic depositions were employed. Specific capacitance values for (CMO1), (CMO2), (CMO3) and (CMO4) samples were found to be 48 Fg -1, 38.5 Fg 1, 78 Fg -1 and 40.6 Fg -1, respectively. The usefulness of the electrodes was characterized by cyclic voltammetry (CV), charge/discharge cycling, and electrochemical impedance spectroscopy (EIS) in 2M NaOH electrolyte for redox supercapacitor applications. (CMO3) presented the best charge/discharge behavior with no voltage drop due to ohmic resistance; although the most steady current observed in the course of voltammetry was due to (CMO2). The evaluated double layer and specific capacitances for (CMO1) according to the impedance studies were 1.75 and 47.5 Fg -1, respectively. © 2012 Iranian Association of Elect.

File: 2_property_parser/abstract/2-s2.0-84866950004.txt
In this article, we report a novel fullerene-polyaniline emeraldine base (C60-PANI-EB) hybrid synthesized through covalent bonding of polyaniline (PANI) onto para-phenylenediamine (PPD)-functionalized fullerene and its capacity properties. C60-PANI-EB exhibits a unique coral-like porous morphology with PANI particles interconnected by nanofibers. In comparison with polyaniline emeraldine base (PANI-EB), C60-PANI-EB shows significantly higher specific capacitance, specific power and specific energy, and better cycling stability. The specific capacitance of C 60-PANI-EB and PANI-EB are 776 F g-1 and 492 F g -1 at current density of 1 mA cm-2, respectively. The specific capacitance of C60-PANI-EB has 37% enhancement over that of PANI-EB even at high current density of 100 mA cm-2. The specific energy of C60-PANI-EB is 64 Wh kg-1 at 1 mA cm -2 and the specific power is 36,595 W kg-1 at current density of 100 mA cm-2. The greatly enhanced capacity performance can be attributed to the increased ionic conductivity induced by the loose molecular packing structure and porous morphology as well as the increased electrical conductivity caused by the coral-like interconnected morphology and the strong electron-withdrawing function of the fullerene through its covalent bonding to PANI. © 2012 Elsevier Ltd.

File: 2_property_parser/abstract/2-s2.0-84867062088.txt
Novel, 3D hierarchical Co3O4 twin-spheres with an urchin-like structure are produced successfully on the large scale for the first time by a solvothermal synthesis of cobalt carbonate hydroxide hydrate, Co(CO3)0.5(OH)Â·0.11H2O, and its subsequent calcination. The morphology of the precursor, which dominates the structure of the final product, evolves from nanorods to sheaf-like bundles, to flower-like structures, to dumbbell-like particles, and eventually to twin-spheres, accompanying a prolonged reaction time. A multistep-splitting growth mechanism is proposed to understand the formation of the 3D hierarchical twin-spheres of the precursor, based on the time effect on the morphologies of the precursor. The 3D hierarchical Co3O4 twin-spheres are further used as electrode materials to fabricate supercapacitors with high specific capacitances of 781, 754, 700, 670, and 611 F g-1 at current densities of 0.5, 1, 2, 4, and 8 A g-1, respectively. The devices also show high charge-discharge reversibility with an efficiency of 97.8% after cycling 1000 times at a current density of 4 A g-1. 3D hierarchical Co3O4 twin-spheres with an urchin-like structure are synthesized on a large scale for the first time. A multistep splitting growth is proposed to understand the formation of the hierarchical materials. Supercapacitors fabricated with the hierarchical materials exhibit excellent performance for energy storage. Copyright © 2012 WILEY-VCH Verlag GmbH & Co. KGaA, Weinheim.

File: 2_property_parser/abstract/2-s2.0-84867173347.txt
A new micro-supercapacitor, as a promising energy-storage device for MEMS, was developed. Si substrate 3D microelectrode arrays were fabricated by MEMS technologies including Lithography, Inductively Coupled Plasma Etching (ICP), and RF magnetron sputtering, and a RuO 2 functional film was prepared on the surface of the arrays by cathodic deposition. The electrochemical performance of the 3D microelectrodes were investigated by Cyclic Voltammetry (CV) and electrochemical impedance spectroscopy (EIS), and the results were compared with planar microelectrodes deeply. The experimental results show that the specific capacitance of 3D microelectrodes amounts to 1.57 F·cm -2. In addition, the micro-supercapacitor was also assembled with 3D microelectrodes. A maximum specific capacitance of 0.73 F·cm -2, a maximum power density of 0.50 mW·cm -2 and a maximum energy density of 0.36 J·cm -2 were obtained based on the results of galvanostatic charge/discharge measurement.

File: 2_property_parser/abstract/2-s2.0-84867220685.txt
In the present work, the atmospheric pressure plasma jet and magnetron sputtering deposition technology was used for the fabrication of supercapacitor electrodes. It was shown that the parameters of supercapacitors strongly depend on the secondary carbon layer thickness. The increase of the carbon layer thickness from 1 to 2 μm, the relative oxygen quantity decreases from 8 dawn to 1.5 at.%, meanwhile the supercapacitor capacity increases from 7 up to 16 mF.

File: 2_property_parser/abstract/2-s2.0-84867260253.txt
The filling of carbon nanotubes with Fe-Mn oxide via wet chemistry was presented. IR, XRD and TEM were used to characterize the structural features and the morphology. Cyclic voltammetry was used to investigate the electrochemical behavior of the samples. Results shows that the Fe 2O 3 and MnO 2 were filled the tube inner cavity successfully and the nanocomposites were valuable for supercapacitor materials. © (2012) Trans Tech Publications, Switzerland.

File: 2_property_parser/abstract/2-s2.0-84867362009.txt
Fast, high-yield, and controllable synthesis of functional hydroxide and oxide nanomaterials on conductive substrates is highly desirable for the energy generation and storage applications. For the same purpose, three-dimensional hierarchical porous nanostructures are being regarded advantageous. In this work, we report the fabrication of porous metal hydroxide nanosheets on a preformed nanowires scaffold using the fast and well-controllable electrodeposition method. Co(OH) 2 and Mn(OH) 2 nanosheets are electrochemically deposited on the Co 3O 4 core nanowires to form core/shell arrays. Such oxide/hydroxide core/shell nanoarrays can be realized on various conductive substrates. The Co 3O 4/Co(OH) 2 core/shell nanowire arrays are evaluated as a supercapacitor cathode material that exhibits high specific capacitances of 1095 F/g at 1 A/g and 812 F/g at 40 A/g, respectively. The mesoporous homogeneous Co 3O 4 core/shell nanowire arrays, obtained by annealing the Co 3O 4/Co(OH) 2 sample, are applied as the anode material for lithium ion batteries. A high capacity of 1323 mAh/g at 0.5 C and excellent cycling stability are demonstrated. Our results show that electrodeposition is a versatile technique for fabrication of nanometal oxides on 3-D templates for electrochemical energy applications. © 2012 American Chemical Society.

File: 2_property_parser/abstract/2-s2.0-84867378988.txt
A current compensator for hybrid power plant is proposed in this paper. The exceeding current in the battery are compensated by using bidirectional multiphase dc-dc converter as supercapacitor charge - discharge controller. When the battery charging current exceeds the limit, the supercapacitor absorbs the exceeded charging current. Likewise, when the battery discharging current exceeds the limit, the supercapacitor is discharged to help the battery. Multiphase topology is selected to reduce switching current ripple and switch current rating. To verify the proposed application, simulation results are included. © 2012 IEEE.

File: 2_property_parser/abstract/2-s2.0-84867471971.txt
Vanadium pentoxide (V 2O 5) has attracted attention for supercapcitor applications because of its extensive multifunctional properties. In the present study, V 2O 5 nanoporous network was synthesized via simple capping-agent-assisted precipitation technique and it is further annealed at different temperatures. The effect of annealing temperature on the morphology, electrochemical and structural properties, and stability upon oxidation-reduction cycling has been analyzed for supercapacitor application. We achieved highest specific capacitance of 316 F g -1 for interconnected V 2O 5 nanoporous network. This interconnected nanoporous network creates facile nanochannels for ion diffusion and facilitates the easy accessibility of ions. Moreover, after six hundred consecutive cycling processes the specific capacitance has changed only by 24%. A simple cost-effective preparation technique of V 2O 5 nanoporous network with excellent capacitive behavior, energy density, and stability encourages its possible commercial exploitation for the development of high-performance supercapacitors. © 2012 American Chemical Society.

File: 2_property_parser/abstract/2-s2.0-84867555586.txt
Polypyrrole (PPy) nanowires were prepared by in situ polymerization of pyrrole in the presence of cetyltrimethylammonium bromide stabilized graphene (GCR). PPy nanowire/GCR composites with different loading ratios were tested as supercapacitor electrode materials in both 1 M H<inf>2</inf>SO<inf>4</inf> (aq) and 1 M KCl (aq) electrolytes, and different electrochemical behaviors were observed. The incorporation of GCR nanosheets into the PPy nanowire matrix obviously improved the electrochemical performance of PPy and a high specific capacitance of 492 F g<sup>-1</sup> can be obtained for PPyGCR91 in 1 M H <inf>2</inf>SO<inf>4</inf> at a current density of 0.2 A g<sup>-1</sup> with good cycling stability. © 2012 The Royal Society of Chemistry.

File: 2_property_parser/abstract/2-s2.0-84867568130.txt
A novel mesoporous α-Co(OH)2/ITO NWs heterostructure has been successfully synthesized via a new method of combining chemical vapor deposition (CVD) on a titanium substrate and electrodeposition through a hexagonal lyotropic liquid crystalline (LLC) phase for electrochemical energy storage application. Electrochemical measurements demonstrate the improved ionic conductivity of an electrode and enhanced supercapacitive behavior, as compared to a mesoporous cobalt hydroxide film on a titanium current collector without indium tin oxide (ITO) NWs as "electron highways". Galvanostatic charge-discharge measurements in 1 M KOH solution prove that the electrode of the as-prepared heterostructure possesses excellent electrochemical capacitance, in the potential range from -0.1 V to 0.5 V with a maximum specific capacitance of 1128 F g-1 at a discharge current density of 1 A g-1. The unique mesoporous α-Co(OH)2/ITO NWs heterostructure provides a high capacitance retention ratio at high discharge current densities and long-term electrochemical stability in an alkaline solution. © 2012 The Royal Society of Chemistry.

File: 2_property_parser/abstract/2-s2.0-84867570101.txt
Electrochemical cells containing two electrodes dipped in an ionic solution are widely used as charge accumulators, either with polarizable (supercapacitor) or nonpolarizable (battery) electrodes. Recent applications include desalination ("capacitive deionization") and energy extraction from salinity differences ("capacitive mixing"). In this Letter, we analyze a general relation between the variation of the electric potential as a function of the concentration and the salt adsorption. This relation comes from the evaluation of the electrical and mechanical energy exchange along a reversible cycle, which involves salt adsorption and release by the electrodes. The obtained relation thus describes a connection between capacitive deionization and capacitive mixing. We check this relation with experimental data already reported in the literature, and moreover by some classical physical models for electrodes, including polarizable and nonpolarizable electrodes. The generality of the relation makes it very useful in the study of the properties of the electric double layer. © 2012 American Physical Society.

File: 2_property_parser/abstract/2-s2.0-84867594882.txt
Nanostructured hydrous ruthenium oxide (RuO 2·xH 2O) was directly deposited on tantalum (Ta) substrates by cyclic voltammetry (CV) technology in RuCl 3·xH 2O aqueous solutions. The growth mechanism, revealed by energy dispersive X-ray spectroscopy (EDS) and scanning electron microscopy (SEM) techniques, is that Ru 3+ ions are reduced to nanostructured ruthenium (Ru) particles during negative potential scanning, then are oxidized to RuO 2·xH 2O granules (also in nanometers) during the following positive scanning. The unique nanometer structure of RuO 2·xH 2O, rather than the conventional "mud-cracked" structure, enable itself a high specific capacitance of 730 F·g -1 at a scanning rate of 50 mV·s -1 and a very fast charging/discharging ability. The specific capacitance is still up to 700 F·g -1 when the oxide loading is up to 1.2 mg·cm -2. In addition, the capacitance retains about 100% after 100, 000 charging/discharging cycles. All of these indicate that the nanosized RuO 2·xH 2O is an excellent electrode material for energy storage and conversion devices, such as supercapacitors. Copyright © 2012, Northwest Institute for Nonferrous Metal Research. Published by Elsevier BV. All rights reserved.

File: 2_property_parser/abstract/2-s2.0-84867606019.txt
Vanadium oxides (VOx·nH2O) with long cycle-life for Li-ion supercapacitors have been successfully synthesized by means of the microwave-assisted hydrothermal synthesis (MAHS) method, a faster and more energy-saving method than the conventional hydrothermal synthesis. Such oxides show capacitor-like, lithium-ion intercalation/de-intercalation responses in aqueous media. Although electrochemical activation is required to reveal the capacitor-like behavior of VOx·nH2O, doping Li ions by adding LiCl into the precursor solution not only effectively shortens the activation time but also enhances the specific capacitance of VOx·nH2O. This kind of materials shows the promising application potential in the aqueous-based Li-ion supercapacitors. X-ray diffraction (XRD), Raman spectroscopic, and X-ray photoelectron spectroscopic (XPS) analyses are employed to identify the fine tune-up in microstructures of various VOx·nH2O. © 2012 Elsevier B.V. All rights reserved.

File: 2_property_parser/abstract/2-s2.0-84867949767.txt
In this paper, a combination of in-situ polymerization and ultrasonication dispersion method has been successfully utilized to prepare r-GO/carbon sphere/PANI trinary composite. The structural characterizations show that the carbon sphere/PANI composites are wrapped by r-GO sheets in the as-obtained composites. Due to the higher conductivity of r-GO and thus the reinforced charge and ions transport efficiency, the electrochemical performance of carbon sphere/PANI composite are significantly improved after combining with the r-GO. The trinary r-GO/carbon sphere/PANI composite exhibits the largest specific capacitance of 420 F g-1, which is about 75% higher than that of the binary carbon sphere/PANI composite (240 F g-1). Therefore, such r-GO/carbon sphere/PANI composite can be a potential candidate for high-performance capacitors. © (2012) Trans Tech Publications, Switzerland.

File: 2_property_parser/abstract/2-s2.0-84868095955.txt
Water-soluble poly(sodium 4-styrenesulfonate) modified graphene (PSSS-GR) was successfully synthesized via covalently grafting poly(sodium 4-styrenesulfonate) (PSSS) on the surfaces of graphene (GR) nanosheets. The structure of PSSS-GR was investigated with Fourier transform infrared, x-ray photoelectron and Raman spectroscopy, thermogravimetric analysis, transmission and scanning electron microscopy and atomic force microscopy. The PSSS chains made the GR nanosheets fully exfoliate into a single-layer structure, and the PSSS layer on GR reached 90wt%. PSSS chains displayed mutually repulsive effects on promoting GR sheets that were more stable in water. The performances of supercapacitors made of PSSS-GR and unmodified GR electrodes were compared using cyclic voltammetry and galvanostatic charge/discharge techniques. The results showed that PSSS is an effective binder for graphene sheets and can increase the specific capacitance of PSSS-GR based supercapacitors and improve their rate capability. The maximum specific capacitance of the PSSS-GR based supercapacitor was 210Fg 1 at 5Ag 1, which was 166% higher than for one made of unmodified graphene electrodes. Electrochemical impedance spectroscopy demonstrated fast ion diffusion in the PSSS-GR electrode structure. PSSS-GR based supercapacitors can fulfil one of the essential requirements for potential electric energy storage applications. © 2012 IOP Publishing Ltd.

File: 2_property_parser/abstract/2-s2.0-84868144337.txt
Manganese dioxide/polyaniline coaxial nanowire networks are prepared by using double surfactant approach. This approach improves the interaction between the two active materials which has been confirmed by FTIR and XPS measurements, and yields a controllable uniform thin coating of polyaniline on the well-dispersed manganese dioxide nanowires. This hybrid heteronanostructure enhances the conductivity and capacitive performance of the supercapacitor electrode. The electrochemical test delivers specific capacitance as high as 498 and 873 F g -1 at 2 and 0.25 A g -1, respectively. Good cycling stability of up to 5000 cycles (5% capacitive degradation) outperforms other currently available redox nanocomposite electrodes. This result shows that the interaction among the active materials and improved nanostructure design are the two important factors to boost up the electrochemical performance of the hybrid nanomaterials. This work illustrates a promising platform that can be adopted for a myriad of metal oxide-conducting polymer nanocomposites while reaping the benefit as low cost electrode material for supercapacitor application. © The Royal Society of Chemistry 2012.

File: 2_property_parser/abstract/2-s2.0-84868146523.txt
Microporous carbon nanofibers were prepared by electrospinning from resole-type phenolic resin, followed by one-step activation. KOH was utilized to tune the fiber diameter and improve porous texture. By adjusting KOH content in the spinning solution, the fiber diameter could be controlled in the range of 252-666 nm and the microporous volume and specific surface area could be greatly improved. The electrochemical measurements in 6 M KOH aqueous solution showed that the microporous carbon nanofibers possessed high specific capacitance, considerable rate performance, and superior specific surface capacitance to conventional microporous carbons. The maximal specific capacitance of 256 F g -1 and high specific surface capacitance of 0.51 F m -2 were achieved at 0.2 A g -1. Furthermore, the specific capacitance could still remain 170 F g -1 at 20 A g -1 with the retention of 67%. Analysis showed that the high specific surface capacitance of the resultant carbons was mainly attributed to optimized pore size (0.7-1.2 nm) and the excellent rate performance should be principally due to the reduced ion transportation distance derived from the nanometer-scaled fibers. © 2012 Published by Elsevier Ltd.

File: 2_property_parser/abstract/2-s2.0-84868154442.txt
A reliable route for preparing highly crumpled nitrogen-doped graphene nanosheets (C-NGNSs) with ultrahigh pore volume was developed. The unique electrochemical properties of C-NGNSs make them a promising electrode for supercapacitors with high capacity, excellent rate capability, and long-term stability. © 2012 WILEY-VCH Verlag GmbH & Co. KGaA, Weinheim.

File: 2_property_parser/abstract/2-s2.0-84868516871.txt
The proceedings contain 349 papers and 5 PowerPoint presentations. The topics discussed include: the cell versus the system: standardization challenges for electricity storage devices; supercapacitor enhanced electric power systems for personnel transport systems; the hybrid vehicle market 2008-2015 impact on the battery business; development of an electrically rechargeable zinc air battery for electric vehicles; key technologies used in Olympic electric bus; life cycle cost analysis of alternative vehicles and fuels in Belgium; evaluation of control system for mode change clutch of HEV by using embedded system; low-pass filtered power-flow control in series hybrid electric vehicle; an optimization approach to hybrid electric vehicle preliminary design; an optimization approach to hybrid electric vehicle preliminary design; and realization and implementation of adaptive control for permanent magnet synchronous motor on an electric vehicle.

File: 2_property_parser/abstract/2-s2.0-84868525783.txt
We report a facile strategy to prepare graphene oxide (GO)/polyaniline (PANI) nanocomposite by in situ polymerization with the assistance of supercritical carbon dioxide (SC CO 2). The morphology and chemical structure of the synthesized samples were characterized by scanning electron microscopy (SEM), transmission electron microscopy (TEM), X-ray diffraction (XRD), FT-IR, Raman, and UV-vis spectrophotometry. As a result, PANI nanoparticles uniformly cover the GO sheets with the help of SC CO 2, and the formation mechanism is suggested. The morphologies of GO/PANI nanocomposites can be controlled through adjusting the concentration of aniline. The GO/PANI nanocomposite exhibits better specific capacitance and cycle stability than pure PANI and GO owing to the synergistic effect of GO and PANI nanoparticles, making it promising application in electrochemical devices. © 2012 American Chemical Society.

File: 2_property_parser/abstract/2-s2.0-84868532125.txt
This paper describes the development of energy harvesting system that produce electricity from the thermal gradient across pavement structure. Monitoring the performance of infrastructure provides crucial information for their maintenance and retrofit activities. For distributed infrastructure, such as pavement, a localized strategy to produce electricity is desirable to power the monitoring sensors. Thermal gradients in pavement is a potential resource that can be used for infrastructure sensors. This paper describes the design of an energy harvest system that is installed on the surface of pavements. The system collects energy from the temperature difference between the pavement surface and the subgrade soil. Electronic circuit was designed to manage and store the energy. The concept was evaluated in simulated laboratory experiments. This energy harvesting strategy can potentially be used to power sensors to long term monitor infrastructure performance. © 2012 IEEE.

File: 2_property_parser/abstract/2-s2.0-84868552743.txt
To eliminate the instabilities in renewable energy generations such as wind and PV systems, which are mainly caused by weather factors, this paper presents a concept of complementary battery-supercapacitor energy storage system. The power deviations between the output of renewable system and a given power generation plan can be smoothed by this complementary system. To coordinate the different storage types effectively, a control strategy is given based on floating average method. Further, modeling methodologies and numerical simulations are correspondingly conducted to verify the effectiveness of the control strategy. Results show that, compared with single battery energy storage system, the complementary storage system can give full play to the high-power advantage of supercapacitor and the energy availability of battery respectively. This concept and its modeling can be used to relieve operating pressure of the single battery storage system when high power fluctuations come cross. © 2012 IEEE.

File: 2_property_parser/abstract/2-s2.0-84868601034.txt
As energy efficiency becomes one of the key points in the design of most of today's power hungry applications, new and energy efficient approaches and associated technologies find their way towards the customer. Electric double layer capacitors, also known as supercapacitors, are one of these new and interesting products creating new possibilities and solutions to some of today's questions concerning energy efficiency in certain applications. This paper will have a look at the implementation of supercapacitors as peak power unit and energy reservoir in personnel transport system applications, particularly elevator applications. Elevators were and still are built with an energy dissipating resistor to convert the electric braking energy into heat. In the present energy saving economy, this sounds as an inappropriate loss of energy requiring an alternative. Current research involves the use of supercapacitors in elevators to replace this energy dissipating resistor and store the energy in supercapacitors. The saved and stored energy can then be reused to power the elevator (e.g. smooth power peaks) or to send energy back to the main power net. This paper presents a basic simulation model along with comments on the supercapacitor pack dimensioning. A cost-benefit analysis, based on the rudimentary model and measurements, concludes the paper.

File: 2_property_parser/abstract/2-s2.0-84868615834.txt
Porous carbon materials with high surface area and different pore structure have been successfully prepared by phenolic resin combined with polyvinyl alcohol (PVA) and KOH as activation agents. The surface morphology, structure, and specific surface area of the carbon materials were studied by scanning electron microscopy, X-ray diffraction, and nitrogen sorption measurement, respectively. Furthermore, the effects of specific surface area, pore structure, and electrolyte on electrochemical properties were investigated by galvanostatic charge-discharge measurement. The results show that KOH-PVA-activated carbon materials display specific capacitance as high as 218 Fg -1 in 30 wt.% KOH aqueous electrolyte, 147 Fg -1 in 1MLiPF 6/(ethylene carbonate (EC) + dimethyl carbonate) (1:1ν/ν), and 115 Fg -1 in 1 M Et 3MeNBF 4/propylene carbonate organic electrolyte, respectively. In addition, the carbon materials demonstrate long-term cycle stability, especially the AK3P-0.30 in aqueous electrolyte and the AK2P-0.30 with excellent rate capability in organic electrolyte. These reveal that the existence of a micro-mesoporous structure of activated carbon is beneficial to store energy in an aqueous supercapacitor and broad pore size distribution of activated carbon is favorable to energy storage in an organic supercapacitor. The carbon materials with pore size distribution in different ranges improve the electrochemical performance of supercapacitor in different electrolytes. A new pore-expand agent (PVA combining with KOH) was used to obtain porous carbons with enhanced properties for supercapacitor. © Springer-Verlag 2012.

File: 2_property_parser/abstract/2-s2.0-84868617894.txt
Graphene with highly flaky state has been successfully prepared through chemical reduction process with the assistance of potassium chloride (KCl) to enhance the ionic strength in the aqueous solution. The microstructure of gra-phene sheets (GS) prepared in different solutions was compared and the effect of the KCl on the dispersion of GS was investigated. The buoyancy and repulsive force from the ions in the solution were effective to prevent the graphene sheets from agglomerating with each other. SEM and TEM images showed that the graphene reduced in KCl solution has kept the highly flaky state whereas the graphene reduced in pure water has curled and re-stacked together. As for supercapacitor electrode application, the highly flaky graphene showed much higher specific capacitance than the agglomerated one in 1 M Li 2SO 4 electrolyte. The more accessible surface of the gra-phene reduced with KCl assistance effectively enhanced the electric double layer capacitance. © 2012 Springer-Verlag Berlin Heidelberg.

File: 2_property_parser/abstract/2-s2.0-84868629074.txt
A series of Co 3O 4 nanoplates/graphene nano-sheets (GNS) composites are fabricated using a facile and green method by hydrothermal treatment and subsequent calcinations in air. The Co 3O 4 nanoplates with a length of 0.5-1 μm and width of 100-300 nm are homogeneously distributed on the surface of graphene nanosheets which are reduced under mild hydrothermal treatment as investigated by X-ray diffraction, scanning electron microscopy, and transmission electron microscopy. Electrochemical properties are tested by cyclic voltammetry, galvanostatic charge- discharge, and electrochemical impedance spectroscopy. The Co 3O 4 nanoplates/7.0 % GNS composite shows a maximum specific capacitance of 667.9 Fg -1 at 1.25 A g -1 and 412.5 Fg -1 at 5 A g -1 in 2 M KOH aqueous solution. The composite exhibits excellent cycling stability with 18.7 % of specific capacitance increased after 1,000 cycles. © 2012 Springer-Verlag Berlin Heidelberg.

File: 2_property_parser/abstract/2-s2.0-84868650459.txt
Polyaniline (PANI) has been deposited on a carbon template by chemical oxidation of aniline chloride in acidic aqueous medium using sodium persulfate as oxidant. Two kinds of templates were used: array of aligned multiwall carbon nanotubes (CNTs) grown on silicon substrate and ordered mesoporous carbon (OMC) material. Electronic structure of composites was examined using near-edge X-ray absorption spectroscopy and X-ray photoelectron spectroscopy. Analysis of the spectra showed that PANI developed on the CNT surface is mainly protonated while it contains a marked amount of imine (=N-) nitrogen when deposited into the porous of OMC. Testing of electrochemical cell indicated enhancement of performance of composite electrodes as compared with unsupported PANI. © 2011 WILEY-VCH Verlag GmbH & Co. KGaA, Weinheim.

File: 2_property_parser/abstract/2-s2.0-84868699218.txt
A composite system of poly (3,4-ethylenedioxythiophene)/multi-walled carbon nanotubes has been investigated and characterized as a potential charge storage material for coupled dye-sensitized solar cell/electrochemical capacitor systems. The selected material can easily operate in organic media (lithium triflate/propylene carbonate) giving a specific capacitance of 95 F g -1 and energy density of 3.1 Wh kg -1. The combination of the composite material with dye-sensitized solar cell allows to obtain a photo-rechargeable supercapacitor (photocapacitor), destined to work with dies required organic media (here with N 719 dye). The photocapacitor system was built from mesoporous TiO 2 electrode, typical charge relay consisting of iodine/iodide redox couple and two charge storage electrodes separated by a liquid electrolyte. The system was tested under light illumination of 100 mW cm -2 with xenon lamp equipped with cut-off filters eliminating the ultraviolet and infrared part of the spectra. ©The Electrochemical Society.

File: 2_property_parser/abstract/2-s2.0-84869006207.txt
A wireless sensor node (WSN) powered by the energy harvested from an ambient electric field was demonstrated. A WSN consists of an energy harvester, rechargeable battery (or supercapacitor) to store harvested energy, electronics to measure the parameters of interest, and a wireless transmitter and receiver. By the principle of induction, a current proportional to the electrical field, scaled by the transformer ratio, is induced in the secondary coil. The large voltage generated at the CT output corresponding to the secondary current is rectified and clamped using Schottky diodes and Zener diodes, respectively. The clamped voltage is filtered by the output capacitor to produce a dc-voltage. The rectified dc-voltage can be used to drive a load. To extract the maximum power from the harvester, the rectified voltage must be regulated to the MPP. Also, the voltage must be boosted up to charge a battery. To increase the power harvested, a full-wave rectifier or a transformer with a lower turns ratio can be use.
