Repository: tikam24/supercapacitor_database

# supercapacitor_database
 Supercapacitor database generated from scientific literature

File: 2_property_parser/abstract/2-s2.0-84869045603.txt
The principle of feasibility of a hybrid super-capacitor, based on graphene and the electrochemical deposition and dissolution of "MnO 2", is demonstrated. For this system, a composite graphene electrode is used as the capacitive electrode. Graphene is also used in the battery type electrode, where it serves as substrate for the in-situ electrochemical deposition and dissolution of "MnO 2". The electrochemical deposition and dissolution reaction provides the bulk of the charge storable in the battery type electrode. The characteristics of the two electrodes are discussed showing that their respective potential windows of stabilities are compatible with the aqueous the electrolyte. Subsequently, two hybrid systems are assembled and subjected to long charge/discharge cycles. One assembly displays an energy density of 34 and 25 Wh.kg -1 after the first and 5000 th cycle, respectively. ©The Electrochemical Society.

File: 2_property_parser/abstract/2-s2.0-84869475820.txt
To design a supervisory plan for a Hybrid Electric Vehicle (HEV), different methods are presented in the literature. In many of these controllers, there are a few parameters that must be tuned according to future driving conditions. To address this issue, a novel feedback controller is introduced in this paper that serves as the supervisory plan of a series HEV, and does not require the exact knowledge of the drive cycle. To find this controller, first a mathematical model of the hybrid drivetrain is developed, then Pontryagin's Minimum Principle is applied assuming that the drive cycle is known in advance. Based on the mechanism of the optimal control, a set of mathematical rules is extracted, and an optimal feedback controller is designed. It is also shown that a priori knowledge of the future drive cycle is not required; it is possible to tune the controller parameters, knowing only the cruise time and the available negative energy during braking. © 2012 AACC American Automatic Control Council).

File: 2_property_parser/abstract/2-s2.0-84869476817.txt
This paper deals with a Lyapunov based control principle in a hybrid energy storage system for electric vehicle. The storage system consists on fuel cell (FC) as a main power source and a supercapacitor (SC) as an auxiliary power source. The power stage of energy conversion consists on a boost converter connected with the main source and a buck-boost converter connected with the auxiliary source. The converters share the same dc bus which is connected to the traction motor through an inverter. The aim is controlling power converters in order to satisfy the following requirements: i) tight dc bus voltage regulations, ii) perfect tracking of SC current to its reference, and iii) asymptotic stability of the closed loop system. It is clearly shown, using formal analysis and simulations that the designed controller meets all the objectives. © 2012 AACC American Automatic Control Council).

File: 2_property_parser/abstract/2-s2.0-84869488253.txt
There are growing demands for the next generation lithium ion batteries with high energy density as well as high power performance for renewable energy storage and electric vehicles application. Recently, nanoscale materials with outstanding energy storage capability have received considerable attention due to their unique effect caused by the reduced dimensions. This review describes some recent developments of our group in research of transition metal nitride nanocomposites in application of energy storage, especially for lithium ion battery and supercapacitor. The strategies of mixed conduction (electron and ion) network with a favorable charge transportation interface in the design of the nanocomposites for such devices are highlighted. © 2012 The Author(s).

File: 2_property_parser/abstract/2-s2.0-84869508772.txt
Porous Co(OH)2 film directly grown on nickel foam is prepared by a facile hydrothermal method. The as-prepared Co(OH)2 film possesses a structure consisting of randomly porous nanoflakes with thicknesses of 20-30 nm. The capacitive behavior of the Co(OH)2 film is investigated by cyclic voltammograms and galvanostatic charge-discharge tests in 2 mol/L KOH. The porous Co(OH)2 film exhibits a high discharge capacitance of 935 F g-1 at a current density of 2 A g-1 and excellent rate capability. The specific capacitance keeps a capacitance of 589 F g-1 when the current density increases to 40 A g-1. The specific capacitance of 82. 6% is maintained after 1500 cycles at 2 A g-1. © 2012 The Author(s).

File: 2_property_parser/abstract/2-s2.0-84869980299.txt
A model for supercapacitor voltage equalization strategy is analyzed, and on this basis a supercapacitor voltage equalization method for Rubber Tyred Gantry Crane (RTG) energy saving system is proposed, namely active voltage equalization method based on Buck-Boost converter. The equalizing speed of the proposed method is fast. Firstly, the working principle and process of the voltage equalization circuit is analyzed in detail. In addition, design of active voltage equalization circuit parameters and control strategy are given. Finally, simulation analysis of the series connection of supercapacitors module is performed. Results show that this method for equalizing voltage can avoid over-voltage of each cell and possess practicable and high value for supercapacitor RTG energy saving system. © 2009 IEEE.

File: 2_property_parser/abstract/2-s2.0-84870178693.txt
Electrochemical supercapacitors have drawn much attention because of their high power and reasonably high energy densities. However, their performances still do not reach the demand of energy storage. In this paper β-cobalt sulfide nanoparticles were homogeneously distributed on a highly conductive graphene (CS-G) nanocomposite, which was confirmed by transmission electron microscopy analysis, and exhibit excellent electrochemical performances including extremely high values of specific capacitance (∼1535 F g <sup>-1</sup>) at a current density of 2 A g<sup>-1</sup>, high-power density (11.98 kW kg<sup>-1</sup>) at a discharge current density of 40 A g<sup>-1</sup> and excellent cyclic stability. The excellent electrochemical performances could be attributed to the graphene nanosheets (GNSs) which could maintain the mechanical integrity. Also the CS-G nanocomposite electrodes have high electrical conductivity. These results indicate that high electronic conductivity of graphene nanocomposite materials is crucial to achieving high power and energy density for supercapacitors. © 2012 The Royal Society of Chemistry.

File: 2_property_parser/abstract/2-s2.0-84870195448.txt
The homogenously grafted composite of poly (3,4-ethylenedioxythiophene)/ multiwalled carbon nanotubes (PEDOT/MWCNTs) is synthesized by in situ chemical polymerization in a ternary phase system. When carbon nanotubes are dispersed in this system containing sodium bis(2-ethylhexyl) sulfosuccinate (AOT), the surfactant AOT can efficiently hinter the aggregation of MWCNTs by absorbing and arranging regularly on the MWCNT surface. It is greatly advantageous to the stabilization of MWCNTs, which leads to the equally grafted composite. Its morphology was observed by scanning and transmission electron microscopes. Especially, the core-shell nanotubes contain many whorl fingerprint-like open ends that are efficiently favorable for the transportation of the electrons and ions. Such grafted PEDOT/MWCNTs composite nanotubes manifest enhanced electrochemical performances. We investigate the application of PEDOT/MWCNTs as a high-property supercapacitor and test its capacitive performance by cyclic voltammetry, galvanostatic charge/discharge and electrochemical impedance spectroscopy. The energy density of grafted composite, 11.3 Wh kg-1, has been enhanced by a factor of four comparing to that of native MWCNTs. Besides, the composite also presents better cycle durability after 1000 cycles. This composite will be a good candidate for the applications on supercapacitors. © 2012 Elsevier Ltd.

File: 2_property_parser/abstract/2-s2.0-84870218939.txt
In this work, the asymmetric supercapacitor in which spherical porous VN is used as a negative electrode and NiOx as a positive electrode was assembled in 1 M KOH aqueous electrolyte. The spherical porous VN negative material has a specific capacitance of 580 F/g and the NiOx positive electrode a specific capacitance of 680 F/g. The VN/NiOx symmetric supercapacitor shows a sloping voltage profile from 0.5 to 1.45 V with excellent reversibility and delivers a specific capacitance of 139 F/g and an energy density of 63 Wh/kg based on the total weight of the active electrode materials. The VN/NiOx asymmetric supercapacitor shows a good cycling behavior, about 15% specific capacitance decay after 1000 cycles. It also exhibits an excellent rate capability, even at a power density of 2400 W/kg, it has a specific energy 26 Wh/kg compared with 50 Wh/kg at the power density about 365 W/kg. © 2012 Elsevier Ltd.

File: 2_property_parser/abstract/2-s2.0-84870292333.txt
Zinc oxide (ZnO) has recently been reported to exhibit electrochemical supercapacitive properties. We demonstrate, for the first time, a nanocrystalline (<10 nm) composite powder electrochemical supercapacitor in which ZnO-added manganese oxide is used as the active electrode material. The ZnO-added (≤10 at%) manganese oxide powders were prepared from their acetate-based salts by spray pyrolysis (SP) at 500 °C and subsequently coated onto graphite substrates by electrophoretic deposition (EPD) to produce supercapacitor electrodes. XRD data and TEM observation identified the ZnO-added manganese oxide as tetragonal Mn3O4 phase with a nanocrystalline structure. ZnO may dissolve in manganese oxide and inhibit the grain growth of the manganese oxide. Cyclic voltammetry showed that the specific capacitance (SC) of the manganese oxide coating in 1 M Na2SO 4 electrolyte increased from 196 F/g to 230 F/g at 25 mV/s for 5 at% ZnO-added manganese oxide. After activation, the cycling efficiency of the composite electrode exhibited a high value of >90% for up to 1200 cycles for all the compositions. © 2012 Elsevier Ltd and Techna Group S.r.l.

File: 2_property_parser/abstract/2-s2.0-84870320872.txt
This study presents a materials development of composite electrode materials of graphene oxide (GO) and transition metal oxide nanostructures. Reduced graphene oxide (rGO) films were obtained by electrophoretic deposition (EPD) onto a conductive substrate. Co3O4 and MnO 2 nanostructures were synthesized to form composites with rGO. Graphene materials, with high electrical conductivity, high specific surface area and excellent mechanical properties are ideal for a host of electrical applications. The properties of metal oxides like Co3O4 and MnO2 has allowed for increased energy density, while rGO increases charge storage and transport in the electrical double layer at the electrode/electrolyte interface. Graphene and metal oxide composites offer increased energy density and capacitance compared with traditional double layer supercapacitors. © 2012 Materials Research Society.

File: 2_property_parser/abstract/2-s2.0-84870372421.txt
This study was interested in a renewable distributed generator (RDG) made up of a wind turbine used as a principal source and a supercapacitor (SC) considered as a storage system. The studied RDG is associated with loads to constitute a micro-grid (MG) which can operate in grid connected mode, stand alone mode or synchronization mode. The objective of this work is to investigate a novel control scheme for MG integrated into power electrical system in order to maintain the voltage and the frequency of the grid in an allowable range and to ensure the continuity of power supply in case of grid failure. This control strategy made up of two parts: the first one is the power management algorithm used to detect islanding in case of defect and to monitor the RDG into seven operating modes. The second one is the droop control used to control the exported or imported active and reactive powers transferred with the grid ensuring its stability by adjusting the frequency and amplitude of its output voltage. The system is simulated using MATLAB software and results are provided in order to show the feasibility of this control strategy. © 2012 Elsevier Ltd. All rights reserved.

File: 2_property_parser/abstract/2-s2.0-84870495822.txt
An advanced integrated electrode for high-performance supercapacitors has been designed by growing hierarchical NiCo2O4@MnO2 core-shell heterostructured nanowire arrays on nickel foam. Such unique array nanoarchitectures exhibit remarkable electrochemical performance with high capacitance and desirable cycle life at high rates. © 2012 The Royal Society of Chemistry.

File: 2_property_parser/abstract/2-s2.0-84870568834.txt
Business costs and energy/environmental concerns have increased interested in biomass materials for production of activated carbons, especially as electrode materials for supercapacitors or as solid-state adsorbents in CO 2 adsorption area. In this paper, waste celtuce leaves were used to prepare porous carbon by air-drying, pyrolysis at 600 °C in argon, followed by KOH activation. The as-prepared porous carbon have a very high specific surface area of 3404 m2/g and a large pore volume of 1.88 cm 3/g. As an electroactive material, the porous carbon exhibits good capacitive performance in KOH aqueous electrolyte, with the specific capacitances of 421 and 273 F/g in three and two-electrode systems, respectively. As a solid-state adsorbent, the porous carbon has an excellent CO2 adsorption capacity at ambient pressures of up to 6.04 and 4.36 mmol/g at 0 and 25 °C, respectively. With simple production process, excellent recyclability and regeneration stability, the porous carbon that was derived from celtuce leaves is among the most promising materials for high-performance supercapacitors and CO2 capture. © 2012 American Chemical Society.

File: 2_property_parser/abstract/2-s2.0-84870653484.txt
A well-dispersed and orange-like Bi2O2.33 microspheres with a narrow size distribution in the range of 3-5 mm used as electrode material of supercapacitor have been prepared for the first time via a facile low-cost strategy. The interior structure of the orange-like Bi 2O2.33 microspheres possesses many channels of about 1.01 nm, which contribute to promote ion penetration and electron transport in the redox reactions. The Bi2O2.33 electrode reveals high specific capacitance (893 Fg-1 at 0.1 Ag-1) with long cycle life, suggesting potential application in energy storage. © 2012 Elsevier B.V.

File: 2_property_parser/abstract/2-s2.0-84870673764.txt
Synthesis of ordered mesoporous RuOx electrodes was conducted by electro-deposition using a lyotropic liquid crystal template method with Ti substrates and subsequent electro-oxidation. The obtained ordered mesoporous Ru metal was characterized by XRD, TEM and electrochemical measurements in 0.5 M H2SO4. After electro-oxidation by potential cycling, the ordered mesoporous RuOx afforded specific capacitance of ∼400 F (g-Ru)-1. A micro-supercapacitor with ordered mesoporous RuO x was fabricated by controlled electro-deposition of ordered mesoporous RuOx on an inter-digitated array electrode (IDA; 10 μm electrode width, 5 μm gap and 65 × 2 electrodes). This micro-supercapacitor exhibited good capacitive property with maximum specific capacitance of 12.6 mF cm-2 and specific energy of 12.5 Wh (kg-Ru)-1 based on the mass of the deposited material. © 2012 Elsevier B.V. All rights reserved.

File: 2_property_parser/abstract/2-s2.0-84870688246.txt
Salinity gradients could be a great source of energy in the future. Capacitive energy extraction based on Donnan Potential (CDP) is a new technique to directly convert this energy into electricity. CDP uses a supercapacitor-like device combining ion exchange membranes and capacitive materials to adsorb and desorb ions with the Donnan Potential of the membranes as only driving force. The resulting current can be extracted through an external load. In this study, traditional electrochemical techniques: galvanostatic charge-discharge and cyclic voltammetry were used to investigate intrinsic properties of this open system. This study demonstrates the feasibility to characterize the capacitive behavior of the cell in low concentration (0.5 M). Presence of membranes, as well as the possibility of having the electrolyte flowing through the cell was investigated. In the studied cell, the presence of membranes showed a limitation by the anion exchange membrane at low current densities but no effect at high current densities. The flow rate did not influence the capacitance of the system either. © 2012 Elsevier Ltd. All rights reserved.

File: 2_property_parser/abstract/2-s2.0-84870698894.txt
One-dimensional (1D) cobalt acetate hydroxide (Co5(OH) 2(CH3COO)8·2H2O) prisms has been obtained through a low temperature re-crystallization process in the dissolvant of ethanol and then transferred to cobalt oxide by calcining in the air. Cobalt oxide keeps the outside configuration of the 1D cobalt acetate hydroxide but turns to be boxes with hollow structure inside through the Kirkendall effect. The precursor prisms and polycrystalline boxes both have length of about 3 μm, width of 300 nm and height of 300 nm characterized by X-ray powder diffraction (XRD), scanning electron microscopy (SEM) and transmission electron microscopy (TEM). The electrochemical measurement results show that the hollow Co3O4 structures exhibit wonderful capacitive properties with high capacitance and good cyclicity. © 2012 Elsevier B.V. All rights reserved.

File: 2_property_parser/abstract/2-s2.0-84870715998.txt
In response to the increasing water demand, electro-sorption method has shown promise in context of high removal efficiency of metals with less energy consumption. Here, we report for the first time ultrahigh sorption capacity of iron oxide-graphene (Fe3O4-HEG) nanocomposite supercapacitor assembly for both inorganic arsenic species (arsenate and arsenite). Graphene has been synthesized by hydrogen induced exfoliation of graphitic oxide and decorated with iron oxide (Fe3O4) nanocrystals by chemical route. Electrochemical sorption behavior of nanocomposite electrodes for arsenic has been examined by cyclic voltammetry and kinetic studies. Adsorption isotherm models have been tested to calculate the maximum adsorption capacities (using Langmuir isotherm) for arsenate and arsenite and found to be nearly 172.1 and 180.3 mg/g, respectively, using supercapacitor assembly. These values are higher than other adsorbents for arsenic. © 2012 American Institute of Physics.

File: 2_property_parser/abstract/2-s2.0-84870716606.txt
A scalable process at atmospheric pressure for direct growth of vertical aligned carbon nanotube (VA-CNT) on aluminum substrates has been developed including dip-coating steps for the wet-chemical buffer and catalyst layer deposition and a subsequent chemical vapor deposition step. Up to 80 μm high vertical aligned carbon nanotube forests were obtained on catalyst-coated aluminum foil in a thermal plasma-free CVD process at atmospheric pressure and 645 °C using ethene as carbon source. The influence of two catalyst compositions (Fe:Co 2:3 and Fe:Mo 47:3) and the effect of the catalyst concentration on growth rate, morphology and density of resulting CNT films were investigated. Additionally, the binder-free VA-CNT/aluminum system was electrochemically tested as supercap electrode and the feasibility of tailoring the specific capacity varying the catalyst layer thicknesses was shown. The specific capacitance of electrodes deduced from impedance spectra varied between 25.6 and 61.2 F g-1 depending on the catalyst complex mixture composition and concentration. The VA-CNT/Al electrodes have a very low value of effective serial resistance (0.42-0.15 mΩ g) indicating a potential candidate as electrode material for high power supercapacitor application. Excellent cycle stability of supercapacitors has been demonstrated up to 300,000 cycles. © 2012 Elsevier B.V. All rights reserved.

File: 2_property_parser/abstract/2-s2.0-84870722374.txt
We herein report the synthesis of ternary nanocomposites consisting of polyaniline (PANI), activated carbon, and TiO2(B) components, which involves the preparation of activated carbon/TiO2(B) nanowires (ACTB) using sonochemical-hydrothermal method, and their subsequent composites with PANI via in situ polymerization. The morphology and structure of ACTB/PANI ternary nanocomposites are characterized by transmission electron microscopy (TEM), scanning electron microscopy (SEM), Fourier transform infrared spectra (FTIR) and X-ray diffraction (XRD). Morphology analysis shows that the porous network layer of PANI homogeneously coated on the outer surface of ACTB support. The electrochemical properties of the ternary nanocomposite as the electrode material for electrochemical capacitors are examined by cyclic voltammetry and galvanostatic charge/discharge test in an organic electrolyte (1.0 M LiClO 4 in propylene carbonate). The results show that the ternary nanocomposites have a specific capacitance as large as 286 F g-1 in the potential range from -3 to 3 V (vs. SCE) at a charge-discharge current density of 1.0 A g-1, which is a significant improvement compared to those of the three separate components, demonstrating that the ACTB/PANI nanocomposites are promising materials for supercapacitor electrode. © 2012 Elsevier Ltd. All rights reserved.

File: 2_property_parser/abstract/2-s2.0-84870938133.txt
In this paper, we propose the control method of a peak shaving system for an electric injection molding machine (EIMM). The peak power shaver consists of a multiphase bidirectional dc-dc converter and supercapacitors (SCs), and is connected to a dc link of the inverter fed injection motor drive system of the EIMM. In the proposed control method, electric power is stored in the SCs through the multiphase bidirectional dc-dc converter with a PWM rectifier while the injection motor is at rest. When the injection motor is accelerating, the stored power in the SCs together with the power from the distribution feeders is supplied to the injection motor. Thus, the peak power can be shaved. The basic principle of the proposed control method is discussed in detail, then confirmed by digital computer simulation and experimental setup. The simulation and experimental results demonstrate that the peak power is shaved by 70% using the peak power shaving system. © 2012 IEEE.

File: 2_property_parser/abstract/2-s2.0-84870947581.txt
This paper presents a review of the research progress in the carbon-metal oxide composites for supercapacitor electrodes. In the past decade, various carbon-metal oxide composite electrodes have been developed by integrating metal oxides into different carbon nanostructures including zero-dimensional carbon nanoparticles, one-dimensional nanostructures (carbon nanotubes and carbon nanofibers), two-dimensional nanosheets (graphene and reduced graphene oxides) as well as three-dimensional porous carbon nano-architectures. This paper has described the constituent, the structure and the properties of the carbon-metal oxide composites. An emphasis is placed on the synergistic effects of the composite on the performance of supercapacitors in terms of specific capacitance, energy density, power density, rate capability and cyclic stability. This paper has also discussed the physico-chemical processes such as charge transport, ion diffusion and redox reactions involved in supercapacitors. © 2013 The Royal Society of Chemistry.

File: 2_property_parser/abstract/2-s2.0-84870981580.txt
Micro power sources are required to be used in autonomous microelectromechanical system (MEMS). In this paper, we designed and fabricated a three dimensional (3D) MEMS supercapacitor, which is consisting of conformal silicon dioxide/titanium/polypyrrole (PPy) layers on silicon substrate. At first, "through-structure" was fabricated on the silicon substrate by high-aspect-ratio deep reactive ion etching (DRIE) method, which enlarges the available surface area significantly. Then the SiO2?/Ti/PPy layers grew sequentially on the "through-structure". Finally, the supercapacitor was investigated by electrochemical methods.

File: 2_property_parser/abstract/2-s2.0-84871164767.txt
The use of fuel cell as future energy for vehicle application is very promising due to its environmentally friendly, efficient, and flexible properties. When applied to the vehicle, one drawback of fuel cells is that it is unable to supply sudden load changes since the dynamics of fuel cells is slow. However, this could be compensated by adding energy storage systems (batteries and/or supercapacitor). To supply the load, fuel cell and energy storage system will be controlled by a DC-DC converter. The constancy of DC output voltage (DC bus) in hybrid vehicle is very important even with large and rapid load changes. In addition, the increase in electrical current in fuel cells and batteries must be limited to extend their lifetime. In this study a control system was designed and implemented to regulate fuel cell as a primary energy source as well as batteries and supercapacitor as energy storage systems in order to obtain a constant DC output voltage and to limit current slope of fuel cell and batteries. There were three DC-DC converters deployed to regulate the output voltage of the three energy sources namely the boost converter, used to adjust the voltage/current output of the fuel cell, and two bidirectional converters, used to adjust the voltage/current output of energy storage systems (batteries and supercapacitor). To determine the reference current of each converter Model Predictive Control (MPC) was employed, and hysteresis control was functioned to track the reference current. MPC and hysteresis control were implemented on a dSPACE DS1104 Controller Board. For the experiment, small energy sources were operated, which were 50 W 10 A fuel cell, 6 V 4.5 Ah battery, and 7.5 V 120 F supercapacitor. Simulation and experiment results showed that the MPC can be designed to limit the current slope in fuel cells and batteries and to keep the bus voltage within the reference value. © 2012 IEEE.

File: 2_property_parser/abstract/2-s2.0-84871259969.txt
Supercapacitors have attracted intense attention due to their great potential to meet the demand of both high energy density and power density in many advanced technologies. Various carbon-based nanocomposites are currently pursued as supercapacitor electrodes because of the synergistic effect between carbon (high power density) and pseudo-capacitive nanomaterials (high energy density). This feature article aims to review most recent progress on 3D (3D) carbon based nanostructures for advanced supercapacitor applications in view of their structural intertwinement which not only create the desired hierarchical porous channels, but also possess higher electrical conductivity and better structural mechanical stability. The carbon nanostructures comprise of CNTs-based networks, graphene-based architectures, hierarchical porous carbon-based nanostructures and other even more complex carbon-based 3D configurations. Their advantages and disadvantages are compared and summarized based on the results published in the literature. In addition, we also discuss and view the ongoing trends in materials development for advanced supercapacitors. © The Royal Society of Chemistry 2013.

File: 2_property_parser/abstract/2-s2.0-84871270221.txt
Large surface area nanostructural IrOx films were deposited on stainless steel substrates by reactive radio frequency magnetron sputtering using Ir metal target. The structural and spectroscopic properties of the nanostructural IrOx were characterized. The micrographs of field emission scanning electron microscopy showed the formation of folded leaves with chiffon-like structure for the as-deposited samples. X-ray photoelectron spectroscopy analysis provided the information of the oxidation states and the stoichiometry of IrOxNL. Raman spectra revealed the amorphous-like phase of the as-deposited nanostructural IrOx. The chiffon-like structure provides ultra-high surface area for electrical charge storage which makes the IrOxNL as an attractive candidate for the supercapacitor application. © (2013) Trans Tech Publications, Switzerland.

File: 2_property_parser/abstract/2-s2.0-84871293257.txt
Layered H2Ti6O13-nanowires are prepared using a facile hydrothermal method and their Lia storage behavior is investigated in nona aqueous electrolyte. The achieved results demonstrate the pseudocapacitive characteristic of Lia storage in the layered H 2Ti6O13-nanowires, which is because of the typical nanosize and expanded interlayer space. The asa prepared H 2Ti6O13-nanowires have a high capacitance of 828 F g-1 within the potential window from 2.0 to 1.0 V (vs. Li/Li+). An asymmetric supercapacitor with high energy density is developed successfully using H2Ti6O13-nanowires as a negative electrode and ordered mesoporous carbon (CMKa 3) as a positive electrode in organic electrolyte. The asymmetric supercapacitor can be cycled reversibly in the voltage range of 1 to 3.5 V and exhibits maximum energy density of 90 Wh kg-1, which is calculated based on the mass of electrode active materials. This achieved energy density is much higher than previous reports. Additionally, H2Ti6O13//CMK-3 asymmetric supercapacitor displays the highest average power density of 11 000 W kg-1. These results indicate that the H2Ti 6O13//CMKa 3 asymmetric supercapacitor should be a promising device for fast energy storage. Copyright © 2012 WILEY-VCH Verlag GmbH & Co. KGaA, Weinheim.

File: 2_property_parser/abstract/2-s2.0-84871334990.txt
We demonstrate that single graphene sheets can be easily synthesized in large amounts by using zeolite Ni-MCM-22 as a catalyst and template. The graphene has a large surface area, high conductivity, and controllable two-dimensional sizes. Its use in supercapacitor electrode materials reveals excellent electrochemical double layer capacitance and galvanostatic charge/discharge properties with specific capacitances of 233 F/g in aqueous KOH. © 2012 Elsevier Ltd. All rights reserved.

File: 2_property_parser/abstract/2-s2.0-84871610475.txt
Ultrathin mesoporous nanoflakes of α-MnO2 films were easily prepared by mixing potassium permanganate (KMnO4) with hydrochloric acid in an aqueous solution. The obtained α-MnO2 has a tunnel structure composed of an edge-shared network of [MnO6] octahedra. Scanning electron micrograph observations revealed that the obtained MnO2 materials have 2D frameworks which consisted of highly porous interconnected nanoflakes. TEM image shows that the ultrathin nanoflakes almost have the thickness about 3-5 nm. Nitrogen desorption analyses showed that these ultrathin MnO2 nanoflakes exhibited large surface area up to 102 m2 g-1. The electrochemical performances of the synthesized α-MnO2 ultrathin nanoflakes as supercapacitor electrode materials were studied by cyclic voltammetry cycling in 1 M Na 2SO4 solution. The result showed that mesoporous MnO 2 with 2D frameworks exhibit a high capacitance of 328 Fg -1 with 84 % stability for 1000 cycles. Thus, the obtained ultrathin α-MnO2 nanoflakes are suitable for its use as supercapacitor electrode materials. © 2012 Springer Science+Business Media, LLC.

File: 2_property_parser/abstract/2-s2.0-84871751005.txt
Poly(vinylidene fluoride)-derived ultramicroporous carbon with a specific surface area of 1012 m2 g-1 and a very narrow pore-size distribution peaked at 0.55 nm is investigated as electrode material for supercapacitors. The unique microstructure features enable the carbon to present not only a high gravimetric capacitance (264 F g-1) but also a high electrode density (0.826 g cm-3), resulting in an outstanding high volumetric capacitance of 218 F cm-3 in 6 mol L-1 KOH aqueous electrolytes. However, the carbon shows a very small capacitance of less than 7 F g-1 in 1 mol L-1 Et4NBF 4/PC, which implies the pores are too small to be accessible even for the desolvated ions in the non-aqueous electrolyte. © 2012 Published by Elsevier B.V. All rights reserved.

File: 2_property_parser/abstract/2-s2.0-84871770808.txt
Ni(OH)2 xerogels were formed by sol-gel method at 80 °C followed drying at 110 °C and ambient pressure. The structure of Ni(OH)2 xerogels was characterized using X-ray diffraction, transmission electron microscope (TEM) and N2 (77K) adsorption. X-Ray Diffraction (XRD) results showed that the material obtained has a crystalline ß-Ni(OH)2. TEM images showed that average size of the crystalline phase is about 10 nm. Results of N2 (77K) adsorption isotherm showed that the (BET) specific surface area is 232 m2/g and the Pore size distribution is in the regime 1-4 nm (Barrett-Joyner-Halenda, BJH). The Ni(OH)2 xerogels electrodes were activated using cyclic voltammetry, and their capacitive performance was evaluated using cyclic voltammetry (CV) and constant current discharge. The Ni(OH)2 xerogels electrodes exhibited excellent capacitive behavior with a specific capacitance of 635 F/g (calculated by CV). High performance obtained indicates that the Ni(OH)2 xerogels are promising electrode materials for supercapacitors, and the electrochemical activation of these electrodes is doable.

File: 2_property_parser/abstract/2-s2.0-84871790188.txt
Graphene-metal oxide composites as supercapacitor electrodes combine the large pseudocapacitance of metal oxides with the fascinating electrical and mechanical properties and large surface area of graphene. The synthetic methods for composites are reviewed, including in-siu synthesis, solution mixing, hydrothermal method, microware irradiation and electrochemical deposition. Among these techniques, the hydrothermal method offers an effective and simple way to anchor metal oxides on the 2D graphene sheet uniformly. Consequently, the composites exhibit high capacity, high rate capability and well reversibility, presenting promising prospects as supercapacitor electrode material. © (2013) Trans Tech Publications, Switzerland.

File: 2_property_parser/abstract/2-s2.0-84871799560.txt
Various NH4CoPO4·H2O nano/microstructures (oblong plate, microplate, microflower, hierarchical architectures) have been synthesized through a facile chemical precipitation method without surfactants and templates. More importantly, the supercapacitive performances of NH4CoPO4·H2O nano/microstructures were firstly studied using cyclic voltammetry, galvanostatic charge/discharge measurements, and electrochemical impedance spectroscopy methods in 3.0 M KOH solution. These results indicated that NH 4CoPO4·H2O hierarchical architectures electrodes exhibit effective supercapacitive characteristics in aqueous KOH electrolyte. The specific capacitance of NH4CoPO4· H2O electrode is up to 369.4 F g-1 at a current density of 0.625 A g-1 and the material has a long cycle life which can maintain 99.7% of initial specific capacitance after 400 cycles. © 2012 The Royal Society of Chemistry.

File: 2_property_parser/abstract/2-s2.0-84871910883.txt
Conventional alkaline solutions used for capacitive performance of electrodeposited cobalt hydroxides have a number of disadvantages as they are corrosive, environmentally unfriendly and provide a small working potential range. In this study, the capacitive properties of electrodeposited cobalt hydroxide/oxide were investigated in 1 M Na2SO4 solution with pH 5.5 by means of cyclic voltammetry, galvanostatic charging/discharging experiments and electrochemical impedance spectroscopy. The capacitance of the cobalt hydroxide/oxide was demonstrated to have high values of 141 F g -1 at scan rate 8 mV s-1 in this 1 M Na2SO 4 solution. The anodic potential range is extended by 0.8-1.3 V vs. Ag/AgCl. A good cyclic stability and reversibility were observed. © 2012 Elsevier Ltd.

File: 2_property_parser/abstract/2-s2.0-84871985725.txt
This paper proposes near optimal (to a desired degree) deterministic charge/discharge policies for the maximization of profit in a grid-connected storage system. The changing price of electricity is assumed to be known. We give algorithms for the approximate solution using dynamic programming. We prove that a bang off bang (BOB) type policy is optimal if the storage device is a supercapacitor. The advantages of using a battery model that takes into account the diffusion of charges are discussed and both simulation and experimental results are shown. © 2012 IEEE.

File: 2_property_parser/abstract/2-s2.0-84872013910.txt
This review paper gives an overview of state-of-the-art technology regarding supercapacitors, briefly discusses the aspect of supercapacitor balancing and compares and assesses two system designs incorporating supercapacitors, batteries and in one case with an interconnected converter. Supercapacitors offer a high power density and long life cycle and could improve a battery-only setup subjected to peak loads. An electric kart test setup will be used to evaluate a simple direct parallel connection between the batteries and the supercapacitor bank. Measurements on a more advanced setup, incorporating an interconnected converter between the batteries and supercapacitors, will illustrate the effect of such an implementation compared to a plain parallel connected setup. Copyright © (2007) by the Electric Drive Transportation Association.

File: 2_property_parser/abstract/2-s2.0-84872083485.txt
This paper proposes a hierarchical active power management strategy for a medium voltage (MV) islanded microgrid including a multihybrid power conversion system (MHPCS). To guarantee excellent power management, a modular power conversion system is realized by parallel connection of small MHPCS units. The hybrid system includes fuel cells (FC) as main and supercapacitors (SC) as complementary power sources. The SC energy storage compensates the slow transient response of the FC stack and supports the FC to meet the grid power demand. The proposed control strategy of the MHPCS comprises three control loops; dc-link voltage controller, power management controller, and load current sharing controller. Each distributed generation (DG) unit uses an adaptive proportional resonance (PR) controller for regulating the load voltage, and a droop control strategy for average power sharing among the DG units. The performance of the proposed control strategy is verified by using digital time-domain simulation studies in the PSCAD/EMTDC software environment. © 2010-2012 IEEE.

File: 2_property_parser/abstract/2-s2.0-84872107393.txt
A flexible solid-state asymmetric supercapacitor device with H-TiO 2@MnO2 core-shell NWs as the positive electrode and H-TiO2@C core-shell NWs as the negative electrode is developed. This device operates in a 1.8 V voltage window and is able to deliver a high specific capacitance of 139.6 F g-1 and maximum volumetric energy density of 0.30 mWh cm-3 with excellent cycling performance and good flexibility. © 2013 WILEY-VCH Verlag GmbH & Co. KGaA, Weinheim.
