Repository: tikam24/supercapacitor_database

# supercapacitor_database
 Supercapacitor database generated from scientific literature

File: 2_property_parser/abstract/2-s2.0-84872148063.txt
In order to enhance power performance of mobile robots and to extend service life of the energy storage without increasing in weight, the battery/supercapacitor composite energy storage was used instead of single battery. The performance of the composite energy storage is determined by the energy management strategy in large extent. The driving current of mobile robots often fluctuates in both low and high frequency range. So an energy management strategy based on both fuzzy control and filtering algorithm was studied. The fuzzy control algorithm determined how the low frequency profile of the driving current was shared between battery and supercapacitor in big time scale. And the filter algorithm decoupled the high frequency component, which was supplied by supercapacitor, from the driving current in small time scale. In the energy management system, the supercapacitor current was controlled via a Bi-DC/DC converter, so that the battery current was regulated indirectly. The effectiveness of the energy management strategy is proved by both the model simulation and the prototype experiment.

File: 2_property_parser/abstract/2-s2.0-84872168829.txt
A hybrid supercapacitor, which was assembled with an H-insertion negative carbon electrode and an electrochemical double-layer positive electrode, was studied and its structure was optimized. The electrochemical performance of the individual electrode with different negative to positive electrode mass ratios was investigated. It has been demonstrated that the performance of the hybrid supercapacitor is closely related to the electrode balance. The results indicated that for carbon electrodes used in the study, the capacity of the H-insertion electrode could be fully utilized when the mass ratio of the negative to positive electrode is about 1:6. © 2012 Elsevier B.V. All rights reserved.

File: 2_property_parser/abstract/2-s2.0-84872265558.txt
With the dramatic development of portable electronics, power sources with ultrathin geometries and ultraflexibility have become an important prerequisite. In this rising field, all-solid-state thin-film supercapacitors (ASSTFSs) have received tremendous attentions due to their ultraflexibility and high safety, which are considered as competitive candidates for energy supplies in flexible electronics. However, state of the art for ASSTFSs based on carbonaceous materials and conducting polymers exhibits relatively low capacitance, which restricts their practical applications. In this study, we demonstrate the first successful application of pseudocapacitive transition metal hydroxides in all-solid-state thin-film supercapacitor (ASSTFS), exhibiting high capacitance, remarkable high-rate capability and long-term cycling stability. The free-standing thin-film electrode was fabricated by Β-Ni(OH)2/graphene nanohybrids with unique layer-by-layer characteristics. The nanohybrids can be easily exfoliated into ultrathin hybrid nanoflakes with thickness of ~10nm and reassembled into free-standing thin-film electrode with ultraflexibility. The novel layer-by-layer structure could efficiently integrate both merits of pseudocapacitive Β-Ni(OH)2 and conducting graphene, resulting in extraordinary electrochemical performance in ASSTFSs. The highest specific capacitance of 660.8Fcm-3 for ASSTFSs was achieved with negligible degradation even after 2000 charge-discharge cycles, demonstrating the high-performance electrochemical property and superior cycling stability. And the all-solid-state nature combined with superior electrochemical performance and ultraflexibility makes our device an outstanding candidate for power sources in portable electronics. © 2012 Elsevier Ltd.

File: 2_property_parser/abstract/2-s2.0-84872310797.txt
Mesoporous carbons (MCs) with high surface area of 1409-1552 m2 g-1 for supercapacitors were prepared from peanut shell by one-step microwave-assisted ZnCl2 activation. The MC made at the ZnCl 2/peanut shell mass ratio of 4 in 20 min at 600 W microwave power (nominated as MC4-M) retains a high specific capacitance of 184 F g-1 at 0.05 A g-1 current density after 1000 cycles, showing perfect cycle stability. At 1.6 A g-1 current density, the energy density of the supercapacitor made from MC4-M reaches 4.94 Wh kg-1 at 740 W kg-1, exhibiting excellent rate performance. The findings clearly indicate that the one-step microwave-assisted ZnCl 2 activation technique is a facile approach to the preparation of high performance MCs for supercapacitors. © 2012 Elsevier B.V. All rights reserved.

File: 2_property_parser/abstract/2-s2.0-84872348498.txt
Micro- and mesoporous carbide-derived carbons (CDCs) were synthesised from TiC powder via a gas-phase reaction using HCl and Cl2 within the temperature range of 700-1,100 C. Analysis of X-ray diffraction results show that TiC-CDCs consist mainly of graphitic crystallites. The first-order Raman spectra showed the graphite-like absorption peaks at ∼1,577 cm-1 and the disorder-induced peaks at ∼1,338 cm-1. The low-temperature N2 sorption experiments were performed, and specific surface areas up to 1,214 and 1,544 m2 g-1 were obtained for TiC-CDC (HCl) synthesised at T = 800 C and TiC-CDC (Cl2) synthesised at T = 900 C, respectively. For the TiC-CDC powders synthesised, a bimodal pore size distribution has been established with the first maximum in the region up to 1.5 nm and the second maximum from 2 to 4 nm. The energy-related properties of supercapacitors based on 1 M (C2H 5)3CH3NBF4 in acetonitrile and TiC-CDC (Cl2) and TiC-CDC (HCl) as electrode materials were also investigated by cyclic voltammetry, impedance spectroscopy, galvanostatic charge/discharge and constant power methods. The specific energy, calculated at U = 3.0 V, are maximal for TiC-CDC (Cl2 800 C) and TiC-CDC (HCl 900 C), which are 43.1 and 31.1 W h kg-1, respectively. The specific power, calculated at cell potential U = 3.0 V, are maximal for TiC-CDC (Cl 2 1,000 C) and TiC-CDC (HCl 1,000 C), which are 805.2 and 847.5 kW kg-1, respectively. The Ragone plots for CDCs prepared by using Cl2 or HCl are quite similar, and at high power loads, the TiC-CDC material synthesised using Cl2 at 900 C, i.e. the material with optimal pore structure, delivers the highest power at constant energy. © 2012 Springer-Verlag.

File: 2_property_parser/abstract/2-s2.0-84872387103.txt
The surface structure of the commercial carbon paper (CP) has been modified through thermal treatment, and then MnO2 was electrodeposited on the thermally-treated carbon paper (TTCP) by cyclic voltammetry (CV) method in the phosphate buffer solution (PBS, pH 9.18) containing KMnO4. The obtained samples were characterized by X-ray diffraction (XRD), X-ray photoelectron energy spectroscopy (XPS) and scanning electron microscopy (SEM). The results showed that the phase of the obtained MnO2 was amorphous, and that the morphology of the MnO2 deposited on the substrates was influenced strongly by the substrates. The capacitive properties of MnO 2 deposited on the carbon substrates were investigated by CV, galvanostatic charge/discharge, electrochemical impedance spectroscopy technique. It was found that the specific capacitance of MnO2 deposited on the optimum TTCP can reach to 749 F g-1 based on the charge/discharge measurement, which was far larger than that on the CP (345 F g-1). © 2013 Elsevier Ltd. All rights reserved.

File: 2_property_parser/abstract/2-s2.0-84872401038.txt
Vertically aligned carbon nanotubes (VACNTs) present a uniform pore size as compared to activated carbon or nonaligned carbon nanotubes, increasing the available surface area for electric double layer formation. In this study, we fabricate VACNTs grown directly on thin aluminum foils using only conductive support layers in a scalable, low-pressure chemical vapor deposition (LPCVD) process. These highly flexible and conductive electrodes were optimized by utilizing combinations of diffusion barrier layers and catalyst support layers to alter the electrode porosity and available surface area. Specific capacitances for five growth times (5, 10, 15, 20 and 25 min) were measured to be 30-79 F g-1 and compare favorably to similar studies. Power densities for all supercapacitor sheets exceeded 3 MW kg-1 and consistently exceeded other VACNT supercapacitor studies. Our study demonstrates the benefits and applicability of fabricating VACNTs on metal substrates using scalable techniques for flexible and conductive supercapacitors. © 2012 Elsevier Ltd. All rights reserved.

File: 2_property_parser/abstract/2-s2.0-84872715783.txt
We developed a mild and scalable, new approach in order to deposit Mn 3O4 nanospots on the porous walls of carbon nanotubes (CNTs). Here, a CNTs network provides fast electronic conducting channels and the coating of Mn3O4 provides high capacitance, which shows that these systems can create high-performance supercapacitor electrodes. Mn3O4-CNTs show a specific capacitance of 498 F g -1 at 0.005 V s-1 and with 90% of capacity retention after 2000 cycles. The Ragone plot shows that Mn3O4-CNT electrodes demonstrate relatively higher energy density than conventional capacitors and normal ultracapacitors, maintaining their power density considerably higher than the conventional batteries and fuel cells. In addition to this, the method used in the present work is promising for producing high performance area-limited electrochemical supercapacitors and provides a new route for uniformly decorating CNTs with active materials such as metal oxides, conducting polymers, etc. © 2012 The Royal Society of Chemistry and the Centre National de la Recherche Scientifique.

File: 2_property_parser/abstract/2-s2.0-84872743051.txt
Hummer's method is one of most frequently used methods to prepare graphite oxide (GO), an intermediate of graphene nanosheets. The treatment of wastewater containing a large amount of Mn ion and acid produced in this method is very important to protect the environment and use resources efficiently. In this report, facile treatment of wastewater produced in Hummer's method was proposed to remove strong acid and transform Mn ion into Mn3O4 nanoparticles. The as-prepared Mn3O4 nanoparticles have been characterized with X-ray powder diffraction (XRD), scanning electron microscopy (SEM) and Fourier transform infrared spectrum (FTIR). Their electrochemical performance as cathode material in an asymmetric supercapacitor was also investigated. The primary electrochemical experiment has shown that as-prepared Mn3O4 exhibited good electrochemical performance. © 2013 The Royal Society of Chemistry.

File: 2_property_parser/abstract/2-s2.0-84872794961.txt
Carbon microtubes (CMTs) with large inner spacing were prepared by a simple in situ template approach under moderate conditions, in which metallic Zn powder and ethanol were used as raw material. The morphology and microstructure of the CMTs were characterized by SEM, TEM, HRTEM, XRD, and Raman spectrum. The as-obtained CMTs have a homogenous morphology with an internal diameter of about 1 μm, a wall thickness of 30 nm and several microns in length. The electrochemical performance of CMTs was investigated by cyclic voltammetry and galvanostatic charge/discharge measurements. Experimental results show that the CMT material presented a high specific capacitance of 185 F g-1 at current density of 200 mA g-1. The better capacitive behavior of the CMTs demonstrates a promising electrode material for electrochemical supercapacitors. © 2012 Elsevier B.V.

File: 2_property_parser/abstract/2-s2.0-84872859404.txt
Porous MoO3 films with an ultra-short relaxation time used for supercapacitors have been prepared in acid peroxo-polymolybdate solution by electrodepositing on Ni foam directly in this study. Electrochemical measurements indicate that, the films behave an ideal supercapacitor characteristic in Na2SO4 electrolyte. The electrochemical impedance spectroscopy results demonstrate that, the films have a very low relaxation time constant (1 ms), which reveals a potential application prospect in filtering voltage ripple. © 2012 Elsevier Ltd. All rights reserved.

File: 2_property_parser/abstract/2-s2.0-84872897966.txt
High and constant current charging and discharging is necessary to improve the precision of supercapacitor parameters measurment. In this paper, three topics are discussed for high-precision measurment of supercapacitor parameters. Firstly, the analysis of the principle of capacitance measurement was described. Secondly, a model of high and constant current control was presented. The model used in the system of supercapacitor parameters measurement was in order to ensure the constant-current accuracy. Finally, several software compensation methods were used to improve accuracy. And then, the experiment results between our system and the American Arbin Instrument Company's Super Capacitor Test System were compared. The system designed by us shows good performance of high precision measurement. © (2013) Trans Tech Publications, Switzerland.

File: 2_property_parser/abstract/2-s2.0-84872945869.txt
In the present study, ZnO-doped manganese (Mn) oxide coatings were prepared as a function of ZnO content (≤ 40 at.%) by sol-gel process. After post heat treatment at 300 °C, the influences of ZnO on the microstructural characteristics and pseudocapacitive performance of the Mn-oxide films were investigated. The structural analyses identified the sol-gel ZnO-doped Mn-oxide powder as a tetragonal Mn3O4 phase with a nanocrystalline structure. The formation of ZnxMn3 - xO4 spinel occurred when ZnO content was ≥ 20 at.%. The crystallite size of Mn-oxide powder increased when a small amount of ZnO was added, and then decreased when larger amounts were added. The cyclic voltammetry (CV) data showed that the specific capacitance (SC) of the Mn-oxide film in 1 M Na2SO 4 electrolyte can be increased from 236 F/g to 301 F/g at 25 mV/s by doping with 10 at.% ZnO. The formation of spinel tended to inhibit the SC value of the films. After activation of the Mn-oxide film, however, a relatively high cycling efficiency of > 85% was obtained for all compositions after 1200 CV cycles. © 2012 Elsevier B.V. All rights reserved.

File: 2_property_parser/abstract/2-s2.0-84873025825.txt
Free-standing polypyrrole film was electrosynthesized at the interface between an HClO4 aqueous solution and a pyrrole chloroform solution through a dynamic three-phase interline electropolymerization (D3PIE) process. The cyclic voltammetary measurements showed that the onset potential for the oxidation of pyrrole monomers was ∼0.2 V vs. Hg/Hg2SO 4, and the radial expansion of conductive polymer film gradually increased the reaction currents. Under potentiostatic conditions, higher potentials, higher counterion (perchlorate) concentrations and higher monomer concentrations all caused a faster growth of polymer, and the aqueous perchlorate ions appeared the most sensitive factor for the reaction currents. In the initial stage of electropolymerization, the reaction currents and the diameters of polymer films increased linearly with the operating times, and a simple model can be used to describe the growth behavior of the circular polymer film. However, several factors can cause the deviation from an ideal linear relation in the later stage of electropolymerization. Higher aqueous perchlorate concentration increased the penetration amount of perchlorate ions to organic solvent phase, resulting in the longitudinal growth of PPy polymers. In addition, the prepared PPy films exhibited significantly different microstructures between the side toward water and the side toward organic solvent, and the aqueous perchlorate concentration and monomer concentration both affect the morphologies of films greatly. In order to observe a well-defined expansion of three-phase interline, lower concentrations of aqueous perchlorate ions and monomers are preferable. © 2013 Elsevier Ltd.

File: 2_property_parser/abstract/2-s2.0-84873041181.txt
In this paper, we successfully demonstrated the fabrication of highly ordered and large-scale P3HT:PCBM nanowires via a slow-drying method, which allows for the convenient and cost-effective preparation of well-defined P3HT:PCBM nanostructures with large domains. The formation of the organic nanowires can be explained by the self-organization of polymer chains under favorable thermodynamic conditions in the slow-drying process. Furthermore, the C-V measurements revealed that the P3HT:PCBM nanowires possess high capacitance. This supercapacitive behavior of the nanowires is related to their large surface area and open structure, which can facilitate ion transport and accumulation. Owing to their extremely easy preparation and excellent capacitance performance, the P3HT:PCBM nanowires offer a promising electrode material for supercapacitor devices. © 2013 The Royal Society of Chemistry.

File: 2_property_parser/abstract/2-s2.0-84873104566.txt
Hierarchically porous carbons with variable pore sizes at multi-length-scale, a nitrogen and boron co-doped and local graphitized framework, and high mechanical strength were synthesized through the self-assembly of poly(benzoxazine-co-resol) with ionic liquid C 16mimBF4 and a carbonization process. In this synthesis, the ionic liquid acts both as a structure directing agent and a heteroatom precursor. The obtained porous carbons have a specific surface area lower than 376 m2 g-1 and thus a high skeleton density. With such heteroatom doped skeleton structures and fully interconnected macropores, mesopores and micropores, the hierarchically porous carbon shows outstanding electrochemical performance, e.g. a superior high gravimetric capacitance (Cg) of 247 F g-1, an interfacial capacitance (C S) of 66 μF cm-2 (calculated based on the discharge curve with a constant current density of 0.5 A g-1), whilst a high volumetric capacitance (Cv) of 101 F cm-3 compared to those reported in the literature. Cycling stability tests indicate that the carbon exhibits a capacitance retention of ∼96.2% after 4000 charge-discharge cycles, strongly reflecting an excellent long-term cyclability of the electrode. Due to its unique skeleton structure and high conductivity, such hierarchically porous carbon shows promise as an electrode material for supercapacitors. © The Royal Society of Chemistry 2013.

File: 2_property_parser/abstract/2-s2.0-84873358070.txt
Electrochemical energy storage: The performance of MnO2 as a pseudo-capacitive material was enhanced by doping electrodeposited MnO 2 with physically deposited gold atoms (see picture). The resulting MnO2 electrodes showed an enhanced electronic conductivity and a remarkable stability under voltammetric cycling. Copyright © 2013 WILEY-VCH Verlag GmbH & Co. KGaA, Weinheim.

File: 2_property_parser/abstract/2-s2.0-84873427674.txt
In this paper, a train model and algorithm of energy minimization control using Particle Swarm Optimization (PSO) are introduced for a catenary-free mass transit system. The train model is created in MATLAB/Simulink. Since the performance of the train heavily depends on the supercapacitor (SC) voltage. Tractive effort reduction is considered under low SC voltage in the simulations. Impact of coasting point on the running time is investigated and simulation results are used to find optimum coasting point under several constraints, such as running time, charging time, maximum charging current, SC voltage and distance between stations © 2012 IEEE.

File: 2_property_parser/abstract/2-s2.0-84873458909.txt
The aluminum doped cobalt oxide thin film was prepared through crossed-beam pulsed laser deposition (PLD) of aluminum and cobalt metals in the low-pressure O2/H2 atmosphere. The thin film was etched by NaOH to remove aluminum oxide and then cobalt oxide/hydroxide nanowall array film was obtained. The pseudocapacitive performances of the nanowall array film are tested by cyclic voltammetry (CV) and galvanostatic charge-discharge measurements in 1 M KOH aqueous solution. When deposited in the atmosphere of O2:H2 = 2:1, the thin film displays a high specific capacitance (690 F g-1) and a superb rate capability (75% capacitance retention from 1 A g-1 to 120 A g-1). In addition, excellent cycling stability is achieved for the film electrode and the specific capacitance degradation is only 0.3% after 1000 cycles. © 2013 Elsevier Ltd.

File: 2_property_parser/abstract/2-s2.0-84873721214.txt
The performances obtained with methoxypropionitrile/ethylene carbonate mixture based electrolytes were investigated in supercapacitor application. The incorporation of methoxypropionitrile allows a good compromise between electrochemical performances and safety issue to be exhibited in a wide temperature range. This improvement is associated with the decrease of electrolyte viscosity without compromising the salt solubility and dissociation. The highest conductivity values, 20 mS cm-1 at 30°C compared to 14 mS cm-1 in PC (propylene carbonate), were obtained with both 1 M tetraethylammonium tetrafluoroborate (TEABF4) and spiro-(1,1′)-bipyrrolidium tetrafluoroborate (SBPBF4) salts. Bulk liquid state was conserved for these electrolytes in a wide temperature range. Then, interesting electrolyte conductivities were obtained at low temperature (5.2 mS cm-1 at -25°C) which is twice that of PC + TEABF4 1 M electrolyte at the same conditions. Moreover, the capacitor performance of EC/MP based electrolyte is better than PC one at room temperature. © 2013 Elsevier Ltd. © 2013 Elsevier Ltd. All rights reserved.

File: 2_property_parser/abstract/2-s2.0-84873842130.txt
Purpose - The purpose of this paper is to optimize the design and power management control fuel cell/supercapacitor and fuel cell/battery hybrid electric vehicles and to provide a comparative study between the two configurations. Design/methodology/approach - In hybrid electric vehicles (HEVs), the power flow control and the powertrain component sizing are strongly related and their design will significantly influence the vehicle performance, cost, efficiency and fuel economy. Hence, it is necessary to assess the power flow management strategy at the powertrain design stage in order to minimize component sizing, cost, and the vehicle fuel consumption for a given driving cycle. In this paper, the PSO algorithm is implemented to optimize the design and the power management control of fuel cell/supercapacitor (FC/SC) and fuel cell/battery (FC/B) HEVs for a given driving cycle. The powertrain and the proposed control strategy are designed and simulated by using MATLAB/Simulink. In addition, a comparative study of fuel cell/supercapacitor and fuel cell/battery HEVs is analyzed and investigated for adequately selecting of the appropriate HEV, which could be used in industrial applications. Findings - The results have demonstrated that it is possible to significantly improve the hydrogen consumption in fuel cell hybrid electric vehicles (FCHEVs) by applying the PSO approach. Furthermore, by analyzing and comparing the results, the FC/SC HEV has slightly higher fuel economy than the FC/B HEV. Originality/value - The addition of electrical energy storage such as supercapacitor or battery in fuel cell-based vehicles has a great potential and a promising approach for future hybrid electric vehicles (HEV). This paper is mainly focused on the optimal design and power management control, which has significant influences on the vehicle performance. Therefore, this study presents a modified control strategy based on PSO algorithm (CSPSO) for optimizing the power sharing between sources and reducing the components sizing. Furthermore, an interleaved multiple-input power converter (IMIPC) is proposed for fuel cell hybrid electric vehicle to reduce the input current/output voltage ripples and to reduce the size of the passive components with high efficiency compared to conventional boost converter. Meanwhile, the fuel economy is improved. Moreover, a comparative study of FC/SC and FC/B HEVs will be provided to investigate the benefits of hybridization with energy storage system (ESS). © Emerald Group Publishing Limited.

File: 2_property_parser/abstract/2-s2.0-84874098793.txt
Electrophorus Electricus (EE) is known to discharge electric voltage through multiple organs based on Reversible Membrane Potential (RMP). We report a new type of supercapacitor for mimicking the EE's RMP based on an Electron-Relay Nano-Biomimetic Membrane Electrode Assembling (ERNBMEA) and an asymmetric membrane design with features free from ion channeling effect and a negligible double layer potential effect. The results shown the newly developed device can fire high rate electric spikes at both ends of the anode and cathode with a firing rate of 2-fold higher compared with the EE's 3.75 V/s. The capacitance of the 0.2 cm3 biomimetic EE increased linearly from 0.25 to 13,240 μF/cm2 over 0.015 to 1000 Hz range. At 120 Hz, the high storage capacitance is 5,140 μF/cm2 that is an order of magnitude higher over the reported double-layer capacitor. © 2012 IFSA.

File: 2_property_parser/abstract/2-s2.0-84874252023.txt
The first part of the paper offers an overview of the state-of-art of microgrids, their architectures and the control of AC microgrid. Its second part focuses on the dynamics of the DC microgrid control taking into account an ideal and a nonlinear model of supercapacitors. It compares the transient processes obtained by simulation by using the two different supercapacitor models. © 2012 IEEE.

File: 2_property_parser/abstract/2-s2.0-84874322209.txt
DNA nanostructures have been attractive due to their structural properties resulting in many important breakthroughs especially in controlled assemblies and many biological applications. Here, we report a unique energy storage device which is a supercapacitor that uses nanostructured DNA hydrogel (Dgel) as a template and layer-by-layer (LBL)-deposited polyelectrolyte multilayers (PEMs) as conductors. Our device, named as PEM-Dgel supercapacitor, showed excellent performance in direct contact with physiological fluids such as artificial urine and phosphate buffered saline without any need of additional electrolytes, and exhibited almost no cytotoxicity during cycling tests in cell culture medium. Moreover, we demonstrated that the PEM-Dgel supercapacitor has greater charge-discharge cycling stability in physiological fluids than highly concentrated acid electrolyte solution which is normally used for supercapacitor operation. These conceptually new supercapacitors have the potential to be a platform technology for the creation of implantable energy storage devices for packageless applications directly utilizing biofluids.

File: 2_property_parser/abstract/2-s2.0-84874397042.txt
Manganese dioxide nanorods were synthesized by a facile method through simply refluxing the reaction mixture of KMnO4 and MnCl2 solution in the presence of K2Cr2O7. The products were characterized by X-ray powder diffraction and scanning electron microscopy. α-MnO2 nanorods with diameters of 50-100 nm and lengths of 0.5-2 μm were formed depending on the amount of K 2Cr2O7 together with the reflux time. The formation mechanism of the α-MnO2 nanorods was discussed in detail. The electrode performance of manganese dioxide for use as capacitor was studied by cyclic voltammetry (CV) and galvanostatic charge-discharge. The α-MnO2 nanorods which were prepared with a mass ratio of K 2Cr2O7 to KMnO4 of 1:10 exhibited good electrochemical performance, and a specific capacitance as high as 245 F g-1 was measured at a current density of 1 A g-1. © 2013 Elsevier B.V. All rights reserved.

File: 2_property_parser/abstract/2-s2.0-84874440948.txt
Hierarchical nanostructures have generated great interest in the energy, materials, and chemical sciences due to the synergic properties of their composite architectures. Herein, a hierarchical MnO2 nanofibril/nanowire array is successfully synthesized. The structure consists of a conformal layer of MnO2 nanofibrils evenly distributed on the surface of the individual MnO2 nanowires. The synthetic mechanism of this hierarchical structure is characterized by electrochemical measurements, Raman spectroscopy, EELS, and electron microscopy. This material was then investigated at slow scan rates for its charge storage mechanisms in different solvents. In aqueous electrolyte, the nanofibrils show a capacitance almost purely dedicated to double-layer and surface adsorption processes, while in an acetonitrile electrolyte, the nanofibrils' capacitance comes mainly from a cation insertion process. This material was also tested at high scan rates in aqueous solution for its practical supercapacitor capabilities. The material shows a large capacitance of 298 F/g at 50 mV/s and 174 F/g at 250 mV/s. It also maintains 85.2% of its capacitance after 1000 cycles. The material also displays easily controllable parameters such as nanowire length, nanowire diameter, and amount of nanofibril material which is shown here to affect the capacitance dramatically. © 2013 American Chemical Society.

File: 2_property_parser/abstract/2-s2.0-84874504128.txt
A control strategy based on the principle of low-pass filtering for the hybrid energy storage system (HESS) composed of battery and supercapacitor is proposed. The reference output power of the battery is determined according to the principle of moving average. The main part of wind power fluctuation is smoothed by the battery, while the remaining component with high frequency is smoothed by the supercapacitor. By assessing the charging and discharging status of the battery, a performance evaluation method with intrinsic operation life measurement and calculation for the HESS control strategy is developed. Based on the actual operation data of a wind farm, the effect of the cut-off frequency of the low-pass filter and the time scale of moving average on the operation life of the battery in HESS is analyzed by simulation. Besides, reference values of relevant control parameters are given to prolong the operation life of the battery. Research results provide a theoretical reference to the application of HESS. © 2013 State Grid Electric Power Research Institute Press.

File: 2_property_parser/abstract/2-s2.0-84874543710.txt
We used electrochemical exfoliation to construct graphite nanosheet (GNS) arrays, in which the varying number of nanosheet layers were parallel to each other and perpendicular to the carbon substrate. Hydrous ruthenium oxide (RuO2·xH2O) was then loaded directly on the surface of nanosheets using cathodic reduction electrodeposition, resulting in the formation of RuO2·xH2O/GNS composite array electrodes. Electrochemical measurements showed that the composite array electrodes exhibited excellent capacitive behaviors, and achieved specific capacitance values as high as 4226 F·m-2 in the potential window up to 0.9 V, with a scan rate of 5 mV·s-1 in 0.5 mol·L-1 H2SO4 solution. The RuO2·xH2O/GNS composite array electrodes showed good cycling abilities, and maintained 94.18% of their maximum performance after 20000 cycles. © Editorial office of Acta Physico-Chimica Sinica.

File: 2_property_parser/abstract/2-s2.0-84874631232.txt
Multilayer composites of electrode/electrolyte septum materials can be used as ideal electrode materials for supercapacitors. In this work, bacterial cellulose (BC) was used as a septum to separate the toluene/aniline solution with an aqueous oxidant acidic solution, and the aniline was polymerized in situ on the surface of the BC. Because toluene disperses aniline and controls the migration rate of aniline toward the aqueous oxidant acidic solution through BC, it can limit the oxidative polymerization to a single side of interface between the aqueous oxidant acidic solution and BC. A bacterial cellulose/polyaniline (PANI) composite with a single conductive surface and a surface resistivity of 40.1 Ω cm was successfully produced. The BC component in the new BC/PANI composite can absorb the electrolyte solution and change to a multilayer composite of electrode/electrolyte septum material that could be used in supercapacitors. © 2013 American Chemical Society.

File: 2_property_parser/abstract/2-s2.0-84874651622.txt
Hierarchical porous carbon anode and metal oxide cathode are promising for supercapacitor with both high energy density and high power density. This Letter uses NiO and commercial carbon nanotubes (CNTs) as electrode materials for electrochemical capacitors with high energy storage capacities. Experimental results show that the specific capacitance of the electrode materials for 10%, 30% and 50% CNTs are 279, 242 and 112 F/g, respectively in an aqueous 1 M KOH electrolyte at a charge rate of 0.56 A/g. The maximum specific capacitance is 328 F/g at a charge rate of 0.33 A/g. © 2013 Elsevier B.V. All rights reserved.

File: 2_property_parser/abstract/2-s2.0-84874676169.txt
Various ionic liquids based on 1-ethyl-3-methylimidazolium cation and tetrafluoroborate, tetracyanoborate, tris(pentafluoroethyl) trisfluorophosphate, bis(trifluoromethylsulfonyl)imide, bis(fluorosulfonyl)imide, and thiocyanate anions have been studied as electrolytes in two electrode supercapacitor test cells based on carbon cloth electrodes. Three electrode test cells were also completed and studied to analyze the processes taking place on electrode|electrolyte interface at different electrode potentials. Electrical double layer formation and adsorption kinetics of ions onto electrode surface and mass-transfer processes in porous electrode and separator matrix, dependent on the conductivity, viscosity and melting temperature of ionic liquids, have been analyzed using impedance and cyclic voltammetry data. Electrical charge delocalization has been calculated and discussed to point out and explain differences in the behavior of ionic liquids as supercapacitor electrolyte at different electrode potentials. Suitability of 1-ethyl-3-methylimidazolium tetrafluoroborate and 1-ethyl-3-methylimidazolium tetracyanoborate ionic liquids as electrolytes for supercapacitors has been demonstrated. © 2012 The Electrochemical Society.

File: 2_property_parser/abstract/2-s2.0-84874806716.txt
Supercapacitor is a latest technology in the field ofelectrical energy storage devices. Electrical energy storage will be a critical issue in all renewable energy storage systems. Supercapacitor technology along with conventional battery/ fuel cell can address many issues involved in it. Capacitance and internal resistance are considered as output parameters in any supercapacitor modeling methods. However pulse current is also very important and providing high pulse current is the primary goal of supercapacitor connection in energy storage system. Hence, pulse current is considered as an output parameter in the presented work. This paper presents the use of response surface methodology for optimization of pulse current of an aqueous metal oxide based supercapacitor. © 2012 IEEE.

File: 2_property_parser/abstract/2-s2.0-84874848716.txt
In this paper we have shown enhanced supercapacitive property of electrochemically reduced graphene oxide (ERGO) and manganese dioxide (MnO 2) based heterostructure over single MnO2 thin film grown by electrochemical deposition on indium tin oxide (ITO). ERGO improves the electrical conduction leading to decrease of the internal resistance of the heterostructure. © 2013 American Institute of Physics.

File: 2_property_parser/abstract/2-s2.0-84874925815.txt
We demonstrate the sonochemical synthesis of multiwalled carbon nanotubes (MWCNTs) and MoO3 hybrids for an application in supercapacitor (SC) electrodes. The MoO3 nanodots with the diameter of <10 nm are uniformly deposited on the surfaces of MWCNTs as characterized by TEM and STEM images. The specific capacitance of 103 F g-1 in MoO 3/MWCNT hybrids is two times higher than 42 F g-1 of the pristine MWCNTs and four times higher than 22 F g-1 of MoO 3. Moreover, hybrid electrodes show a good rate capability of >90% retention up to 2.12 A g-1 and cyclic stability of 80% retention during 1000 cycles of charge/discharge because of the mechanical stability of the MWCNTs and the good contact between the MoO3 and MWCNTs. The energy density of MoO3/MWCNT hybrids is evaluated to be 38.7 Wh kg-1 by using an organic electrolyte. Therefore, the hybridization of MWCNTs and redox-active MoO3 nanodots provides a rational design strategy to overcome the critical challenges of pseudocapacitors such as poor rate and cycle stability, while improving the low specific capacitance of electric double layer capacitors (EDLCs). Copyright © 2013 Published by Elsevier B.V. All rights reserved.

File: 2_property_parser/abstract/2-s2.0-84875063111.txt
In this manuscript, the effect of potassium hydroxide (KOH) electrolyte concentrations (0.1 M, 1.0 M, and 6.0 M) to the specific gravimetric capacitance of vertically aligned single-walled carbon nanotube (VA-SWCNT) based supercapacitor will be reported. VA-SWCNT electrode was prepared using direct growth technique of alcohol catalytic chemical vapor deposition. It was found that specific gravimetric capacitance of the VA-SWCNT supercapacitors increased with increasing KOH electrolyte concentration. Besides, lower concentration (or viscosity) of the KOH electrolyte may give better stability in charge storage performance; suggesting difference of ion movement inside the VA-SWCNT double-layer system. The capacitance slope (as a function of cyclic voltammetry scan rate) can be improved by lower concentration of the electrolyte. © 2013 by ESG.

File: 2_property_parser/abstract/2-s2.0-84875077478.txt
Supercapacitors are promising alternative energy storage systems due to their relatively fast rate of energy storage and delivery. We describe a simple and scalable method to fabricate three-dimensional (3D) few-layer graphene/multi-walled carbon nanotube (MWNT) hybrid nanostructures on industrial grade metal foam foils (nickel foam) via a one-step ambient pressure chemical vapor deposition (APCVD) process. The as-grown few-layer graphene/MWNT nanocarbon foams are in the form of a homogeneous and densely packed hierarchical nanostructures and possess a very large surface area of 743m2g-1. Symmetrical electrochemical double-layer capacitors (EDLCs) of 3D hybrid hierarchical few-layer graphene/MWNT nanostructures show a high specific capacitance of 286Fg-1 which leads to an energy density of 39.72Whkg-1 and a superior power density of up to 154.67kWkg-1. Moreover, the capacitance retention of 99.34% after 85000 charge-discharge cycles demonstrates the very high stability of the electrode architectures for supercapacitors. These merits enable the innovative 3D hierarchical few-layer graphene/MWNT foam to serve as high performance EDLC electrodes, resulting in energy storage devices with very high stability and power density. © 2012 Elsevier Ltd.

File: 2_property_parser/abstract/2-s2.0-84875222548.txt
Current paper comprises the electrodeposition of nanostructured porous Co1-xNix layered double hydroxide (Co1-xNi x LDHs) thin films on to stainless steel substrate by a potentiodynamic mode. The compositional impacts on the various properties of Co1-xNix LDHs are examined via structural, morphological, surface wettability and electrochemical studies. The nanocrystalline Co 1-xNix LDHs thin films possess varying porous, nanoflake like morphology and superhydrophilic behavior by the composition influence. Electrochemical studies demonstrate the supercapacitive performance of Co 1-xNix LDHs thin film electrodes. The maximal specific capacitance for Co1-xNix LDHs electrode is found to be ∼1213 F g-1 for composition Co0.66Ni0.34 LDH in 2 M KOH electrolyte at 5 mV s-1 scan rate owing specific energy of 104 Whkg-1, specific power of 1.44 kW kg-1 with ∼94% of coulomb efficiency and stability of electrode retained to 77% after 10,000th cycle. The high capacitance retention proposes the deposited Co 1-xNix LDHs thin film as promising contender for supercapacitor applications. © 2013, Hydrogen Energy Publications, LLC. Published by Elsevier Ltd. All rights reserved.
