Repository: tikam24/supercapacitor_database

# supercapacitor_database
 Supercapacitor database generated from scientific literature

File: 2_property_parser/abstract/2-s2.0-84875350807.txt
Customer acceptance of Battery Electric Vehicles (BEVs) depends strongly on the performance of the Energy Storage System (ESS). Energy density, power density and lifetime of ESSs are three key parameters to be optimized in a BEV. For this purpose the use of a hybrid energy source on board of electric vehicles has been proposed and analyzed in literature. However, most of the previous studies have been limited to simulation or to test bench experiments of the ESS. This paper focuses on the implementation and use of the association of high energy NiCd battery and high power supercapacitors on board of a 3.5. t urban bus. An uncomplicated and efficient energy management strategy has been implemented and tested. The behavior of the vehicle has been investigated by experiment on a roller test bench for two different driving cycles, highlighting the effects of the hybridization: reduction of losses within the battery with consequent expected lifetime extension, improved dynamic of the vehicle and a possible driving range extension. © 2013 Elsevier Ltd.

File: 2_property_parser/abstract/2-s2.0-84875401673.txt
In the present investigation, we have successfully assembled symmetric supercapacitor device based on cobalt hydroxide [Co(OH)2] thin film electrodes using 1 M KOH as an electrolyte. Initially, potentiodynamic electrodeposition method is employed for the preparation of Co(OH)2 thin films onto stainless steel substrate. These films are characterized for structural and morphological elucidations using X-ray diffraction (XRD) and scanning electron microscopy (SEM), respectively. The XRD reveals formation of β-Co(OH)2 material with hexagonal crystal structure. The SEM images show formation of nanoflakes like microstructure with average flake width 100 nm. Electrochemical characterizations of Co(OH)2 based symmetric supercapacitor cell are carried out using cyclic voltammetry, charge-discharge and electrochemical impedance spectroscopy (EIS) techniques. In the performance evaluation the maximum values of specific capacitance, specific energy and specific power are encountered as 44 F g-1, 3.96 Wh kg-1 and 42 kW kg-1. The value of equivalent series resistance (ESR) is estimated as 2.3 Ω using EIS. © 2013 Elsevier Ltd. All rights reserved.

File: 2_property_parser/abstract/2-s2.0-84875478725.txt
Copper nanocrystals homogeneously dispersed in activated carbon (AC) were synthesized by an in situ solution-based absorption-reduction method, and the resulting composites were characterized and studied for supercapacitor application. The effects of copper nanocrystals and their content on the electrochemical properties of the obtained AC composites were investigated using multiple techniques, including X-ray photoelectron spectroscopy, nitrogen sorption analysis, cyclic voltammetry, galvanic cycling, and electrochemical impedance spectroscopy. Results showed that the addition of copper nanocrystals in the AC composites has little effect on the surface area and porosity of AC, and is helpful to reduce its equivalent series resistance, which is favorable to achieve higher charge/discharge rate and improve its power density when used as electrodes for supercapacitors. Copper nanocrystals and the partially oxidized phase CuO act as pseudo-active materials and improve the capacity of the AC composite electrode. The volumetric capacity, energy density, and power density of copper nanocrystal modified activated carbon are much higher than those of AC and AC mechanically mixed with copper particles. Copper nanocrystal modified AC presents a high volumetric capacitance of 62 F cm-3, more than twice of that of unmodified AC. © 2013 Elsevier B.V. All rights reserved.

File: 2_property_parser/abstract/2-s2.0-84875677895.txt
Functional microporous conducting carbon with a high surface area of about 1230 m<sup>2</sup> g<sup>-1</sup> is synthesized by single-step pyrolysis of dead plant leaves (dry waste, ground powder) without any activation and studied for supercapacitor application. We suggest that the activation is provided by the natural constituents in the leaves composed of soft organics and metals. Although the detailed study performed and reported here is on dead Neem leaves (Azadirachta indica), the process is clearly generic and applicable to most forms of dead leaves. Indeed we have examined the case of dead Ashoka leaves as well. The comparison between the Neem and Ashoka leaves brings out the importance of the constitution and composition of the bio-source in the nature of carbon formed and its properties. We also discuss and compare the cases of pyrolysis of green leaves as well as un-ground dead leaves with that of ground dead leaf powder studied in full detail. The concurrent high conductivity and microporosity realized in our carbonaceous materials are key to the high energy supercapacitor application. Indeed, our synthesized functional carbon exhibits a very high specific capacitance of 400 F g<sup>-1</sup> and an energy density of 55 W h kg<sup>-1</sup> at a current density of 0.5 A g<sup>-1</sup> in aqueous 1 M H<inf>2</inf>SO<inf>4</inf>. The areal capacitance value of the carbon derived from dead (Neem) plant leaves (CDDPL) is also significantly high (32 μF cm<sup>-2</sup>). In an organic electrolyte the material shows a specific capacitance of 88 F g<sup>-1</sup> at a current density of 2 A g<sup>-1</sup>. © The Royal Society of Chemistry 2013.

File: 2_property_parser/abstract/2-s2.0-84875704353.txt
In this current work, a flaky nickel sulfide (Ni3S2) nanostructure was deposited on a Ni foam substrate using a facile potentiodynamic deposition approach and investigated as an electroactive material for high-performance supercapacitor for the first time. X-ray diffraction, scanning electron microscopy and transmission electron microscopy confirmed that the as-prepared Ni3S2 nanostructure was assembled from intercrossing nanoflakes, thus facilitating the electrolyte penetration. The flaky Ni3S2 nanostructure showed a high specific capacitance as well as 717 F g-1 at 2 A g-1, and a remarkable rate capability, in which a promising specific capacitance of 411 F g-1 can still be delivered at 32 A g-1. Moreover, the flaky Ni3S2 nanostructure demonstrated an impressive excellent cycling performance that ~91% of retention in the specific capacitance can still be made after cycling of 500-1000 consecutive charge/discharge tests at a relatively high current density of 4 A g-1. As a result, the flaky Ni3S2 nanostructure can be considered as a promising electroactive material for high-performance SCs. © 2013 The Electrochemical Society.

File: 2_property_parser/abstract/2-s2.0-84875722072.txt
We describe the synthesis and fabrication of a graphene oxide (GO) and single-walled carbon nanotube (SWCNT) composite ink (GO-SWCNT ink) for electrochemically stable supercapacitors. Atomic force microscopy and scanning electron microscopy studies demonstrate that the obtained GO flakes are single layer with size distribution from 100 nm to 20 μm. SWCNTs are dispersed using a GO aqueous solution (2 mg/mL) with sonication support to achieve a SWCNT concentration of 12 mg/mL, the highest reported value so far without surfactant assistance. Raman spectroscopy studies indicate that the full-width at half-maximum of the G band increases with the mixing of SWCNT and GO indicating that electronic structure changes via π-π interactions of GO sheets and SWCNTs. Paper-based electrodes of supercapacitor were conveniently fabricated with GO-SWCNT composite ink via a dip casting method. By using different concentrations of SWCNT in the ink, the paper electrodes provide different capacitance values. The highest value of specific capacitance reaches 295 F/g at a current density of 0.5 A/g with a GO/SWCNT weight ratio of 1:5. The cycling stability for the GO-SWCNT paper electrode supercapacitors indicates capacitance retention of 85% over 60,000 cycles. Copyright © Materials Research Society 2013.

File: 2_property_parser/abstract/2-s2.0-84875724539.txt
We reported the development of a new type of multifunctional titanium dioxide (TiO2)-graphene nanocomposite hydrogel (TGH) by a facile one-pot hydrothermal approach and explored its environmental and energy applications as photocatalyst, reusable adsorbents, and supercapacitor. During the hydrothermal reaction, the graphene nanosheets and TiO2 nanoparticles self-assembled into three-dimensional (3D) interconnected networks, in which the spherical nanostructured TiO2 nanoparticles with uniform size were densely anchored onto the graphene nanosheets. We have shown that the resultant TGH displayed the synergistic effects of the assembled graphene nanosheets and TiO2 nanoparticles and therefore exhibited a unique collection of physical and chemical properties such as increased adsorption capacities, enhanced photocatalytic activities, and improved electrochemical capacitive performance in comparison with pristine graphene hydrogel and TiO2 nanoparticles. These features collectively demonstrated the potential of 3D TGH as an attractive macroscopic device for versatile applications in environmental and energy storage issues. © 2013 American Chemical Society.

File: 2_property_parser/abstract/2-s2.0-84875750883.txt
Nowadays the battery of choice for an electric vehicle (EV) is the Li-Ion. To match the range of an internal combustion powered vehicle, the EV needs a battery capable of delivering 30-50kWh (commonly the standard capacity is 15 to 20 kWh). The present paper represents a study on a proposed hybrid supercapacitor-battery electric system to control a reversible electric motor used in demanding application or in automotive applications. When an AC electric motor is used the deceleration energy (power generation control) is recovered and stored in a battery of supercapacitors. The designed method uses an electronic control module that has minimal electromagnetic interference due to switching of the power semiconductor device as it passes through zero voltage and filtering of conducted emissions. The supercapacitor battery allows rapid storage and release of energy of 300 - 400A if needed without using the energy stored in the battery system increasing its life cycle. © 2012 SPIE.

File: 2_property_parser/abstract/2-s2.0-84875757248.txt
Synthesis of nitrogen-doped carbons with large surface area, high conductivity, and suitable pore size distribution is highly desirable for high-performance supercapacitor applications. Here, we report a novel protocol for template synthesis of ultrathin nitrogen-doped graphitic carbon nanocages (CNCs) derived from polyaniline (PANI) and their excellent capacitive properties. The synthesis of CNCs involves one-pot hydrothermal synthesis of Mn3O4@PANI core-shell nanoparticles, carbonization to produce carbon coated MnO nanoparticles, and then removal of the MnO cores by acidic treatment. The CNCs prepared at an optimum carbonization temperature of 800 C (CNCs-800) have regular frameworks, moderate graphitization, high specific surface area, good mesoporosity, and appropriate N doping. The CNCs-800 show high specific capacitance (248 F g-1 at 1.0 A g-1), excellent rate capability (88% and 76% capacitance retention at 10 and 100 A g-1, respectively), and outstanding cycling stability (∼95% capacitance retention after 5000 cycles) in 6 M KOH aqueous solution. The CNCs-800 can also exhibit great pseudocapacitance in 0.5 M H2SO 4 aqueous solution besides the large electrochemical double-layer capacitance. The excellent capacitance performance coupled with the facile synthesis of ultrathin nitrogen-doped graphitic CNCs indicates their great application potential in supercapacitors. © 2013 American Chemical Society.

File: 2_property_parser/abstract/2-s2.0-84875827130.txt
In order to enhance the application of carbon nanotubes (CNTs) in electrochemical energy storage, we reviewed the production and purification technology of CNTs, as well as the application in Li-ion battery, supercapacitors (SC), and asymmetric SC. In detail, the formation mechanism, the effects influencing the diameter, diameter distribution, yield and growth rate of CNTs, and the reactor technology for scale up were thoroughly discussed. And the purity, the type of impurities and factors influencing the formation of impurities, and the purification method of CNTs were summarized on the basis of the requirements in the electrochemical use. Finally, the performance of CNTs used in energy storage systems and the challenge for the commercialization were analyzed. The review provides abundant information for better understanding of the relationship between the structure, property of CNTs and its performance. © 2012 Curtin University of Technology and John Wiley & Sons, Ltd.

File: 2_property_parser/abstract/2-s2.0-84875865206.txt
Cellulose nanofibers are selected as nano-spacers, electrolyte nano-reservoirs and hierarchical nanostructure makers of CNF-RGO hybrid aerogel. The CNF-RGO hybrid aerogel based flexible supercapacitor exhibits high capacitance (207 F g-1). Taking its higher capacitance, low cost and environmentally friendly nature, they have great potential for use in flexible supercapacitors. © 2013 The Royal Society of Chemistry.

File: 2_property_parser/abstract/2-s2.0-84876141502.txt
This study uses a "bottom-up" approach chemical method to coat nanocrystalline Ni(OH)2 onto multiwalled carbon nanotubes (MWCNTs) for flexible supercapacitor electrodes, where the higher electronic conductivity of MWCNTs permits their use as the supporting backbone onto which Ni(OH) 2 can be deposited. The paper portrays the advantages of the facile successive ionic layer adsorption and reaction (SILAR) method for depositing Ni(OH)2/MWCNT thin films onto large area flexible substrates. We demonstrate that these Ni(OH)2/MWCNT films consist of a uniform coating of sponge-like Ni(OH)2 on the MWCNT network structure using scanning electron micrographs and transmission electron micrographs; this structure is promising for supercapacitor applications. Ni(OH)2/MWCNT films exhibit a specific capacitance of 1487 F g-1 at a scan rate of 5 mV s-1 in a 2 M KOH aqueous solution. The electrodes are generated using a simple three-beaker SILAR system at ambient conditions, thus providing an easy approach to fabricate high-power and high-energy flexible supercapacitors. Ni(OH)2/MWCNTs demonstrate a good rate capability and excellent long-term cyclic stability (96% capacity retention after 1000 cycles). Such high-performance capacitive behavior indicates that Ni(OH) 2/MWCNT composites are promising electrode materials for the fabrication of supercapacitors. Thus, the method described in this paper provides a generalized route for the production of a wide range of Ni(OH) 2/MWCNT-based materials for applications beyond electrochemical energy storage. These encouraging results promote interest in developing such devices, including nontoxic and greener components, compared with current organic-based devices. © 2013 American Chemical Society.

File: 2_property_parser/abstract/2-s2.0-84876181034.txt
This article presents a study of a proton exchange membrane fuel cell system taking into account the fuel starvation phenomenon; this phenomenon causes serious problems when the load changes rapidly. Therefore, oxygen and hydrogen excess ratios are two important issues that should be controlled in the proton exchange membrane fuel cell. To verify the influences of this phenomenon on the fuel cell performances, a proton exchange membrane fuel cell emulator system is realized with dSpace (Cedex, France). In addition, a supercapacitor as an energy storage system is proposed as another solution to prevent this phenomenon, improve performance, and increase lifetime. Experimental results illustrate that the proposed emulator is an excellent tool for testing and experimenting energy storage systems and electronic devices for proton exchange membrane fuel cell applications and determine their impact on the fuel cell characteristics. © 2013 Copyright Taylor and Francis Group, LLC.

File: 2_property_parser/abstract/2-s2.0-84876242984.txt
Supercapacitors based on activated carbon prepared from various pollens show good specific capacitance (207 F g-1) and large gravimetric and volumetric energy density (∼88 Wh kg-1 and ∼44 Wh L -1, respectively) in ionic liquid electrolytes, which are much better than those of RP20 (commercial activated carbon) or graphene-based supercapacitors. Copyright © 2013 WILEY-VCH Verlag GmbH & Co. KGaA, Weinheim.

File: 2_property_parser/abstract/2-s2.0-84876394190.txt
This paper discusses capacitance performance of flip chip double stacked micro supercapacitor structure with interwoven electrodes. The supercapacitor has stacked structure with alternating electrodes arranged vertically and laterally to one another to optimize its charging capacity. Capacitance improvements of the double stacked design are evaluated as opposed to the planar design and size reduction between the two designs are compared. The supercapacitor was fabricated by initially electroplating nickel interdigital structures onto SiO2 pre-deposited silicon substrate. The interdigital structures were then coated with polypyrrole (Ppy) before gaps between the fingers were filled with polyvinyl alcohol (PVA) as electrolyte, and a matching mirror-imaged supercapacitor structure were flipped on top of the initial structure, creating a fully encapsulated flip-chip supercapacitor. The double stacked supercapacitor design was simulated and analyzed for capacitance performance using CoventorWare ver.2008. A 20 finger pair double stacked supercapacitor cell has charging capacity of 15.5 pC, compared to 6.77 pC capacity of a planar supercapacitor of the same size. The improved capacitance performance is due to additional charging between top and bottom sets of electrodes. Thickness only slightly increases for the double stacked structure, with double stacked and planar structures are approximately 2 mm and 1 mm thick respectively. The improved capacitance performance and compact packaging of the double stacked design enables it to be utilized in more energy demanding biomedical applications. © 2013 American Scientific Publishers All rights reserved.

File: 2_property_parser/abstract/2-s2.0-84876458473.txt
The wireless sensor nodes are most energy-efficient when they operate at the minimal operating voltage. The nominal voltage of the batteries used is often significantly higher. This paper analyzes DC-DC power conversion from the point of view of ultra low-power wireless sensor nodes. Using a modified circuit of a suitable commercial DC-DC converter and a supercapacitor, this paper shows that it is possible to extend battery lifetime of a wireless sensor node for certain spectrum of applications. The efficiency of the DC-DC conversion as well as supercapacitor charge-discharge efficiency have been analyzed and measured. The influence of battery discharge currents and leakage currents is also presented. Furthermore, in this paper, we outline the specifications of a module needed between the battery and the sensor node that will be controlled by the node's MCU and will keep the node operating at minimal operational voltage while at the same time maximizing the energy delivered from the battery to the node. Thus, this paper also aims at setting foundations for future development of an energy-optimization module for ultra low power wireless sensor nodes. © 2013 IEEE.

File: 2_property_parser/abstract/2-s2.0-84876462206.txt
Hierarchical mesoporous carbon materials with large microporosity were prepared by direct tri-constituent co-assembly with the use of resols as the carbon precursor, tetraethyl orthosilicate as the inorganic precursor, and triblock copolymer F127 as the soft template. Bimodal pore size distributions in the range of 1.5-4 and 7.5-12 nm were obtained in the synthesized hierarchical mesoporous carbon materials after etching of silica by HF acid, showing a high surface area of 1,675 m2 g-1 with a large pore volume of 2.06 cm3 g-1. The electrochemical performance of the hierarchical mesoporous carbons was evaluated as an electrode material for electrochemical supercapacitor, showing a specific capacitance as high as 152 F g-1 at a scan rate of 5 mV s-1 in 6 M KOH aqueous solution and a good cycling stability with capacitance retention of 99 % over 500 cycles. © 2012 Springer-Verlag Berlin Heidelberg.

File: 2_property_parser/abstract/2-s2.0-84876576959.txt
1D CuO nanorods have been successfully prepared in the presence of a metal ion containing ionic liquid, namely bis(1-hexadecyl-3-methylimidazolium) tetrachlorocuprate ([C16mim]2CuCl4) under solvothermal conditions. The prepared samples were characterized by X-ray diffraction (XRD), transmission electron microscopy (TEM), FTIR spectroscopy and the Brunauer-Emmet-Teller (BET) surface area method. The nanorods synthesized from metal ion containing ionic liquids showed good crystallinity, well-defined morphologies, small sizes and large BET surface areas. The effect of changing the alkyl chain length of the ionic liquid's cation on the morphology of CuO has been investigated. It was found that the ionic liquid acted not only as a Cu source but also as a solvent and template for the fabrication of 1D CuO nanorods. In addition, the capacitance of CuO as an electrode material was tested by cyclic voltammetry and chronopotentiometric measurements. With the morphologies changing from nanoparticles to nanorods, the BET surface area of CuO was significantly increased from 38.79 m2 g-1 to 88.46 m2 g-1 and the specific capacitance of CuO also increased from 58.25 F g-1 to 498.75 F g-1. Thus, the CuO nanorods are promising for the future development of supercapacitors. A new and simple solvothermal route involving an ionic liquid system containing cupric metal ions for producing 1D CuO nanorods at low temperature is reported. The 1D CuO nanorods exhibited the largest specific capacitance and highest Coulombic efficiencies compared with three other samples. Thus, the 1D CuO nanorods are promising for the future development of supercapacitors. Copyright © 2013 WILEY-VCH Verlag GmbH & Co. KGaA, Weinheim.

File: 2_property_parser/abstract/2-s2.0-84876577876.txt
TiO2 nanotube arrays are modified by a facile cathodic reduction process treatment and the results are discussed in terms of their electrochemical activity and conductivity. The instrumental characterizations such as X-ray photoelectron spectroscopy and Raman spectroscopy indicate that the formation of oxygen vacancies in the lattice and introduction of hydroxyl groups on the surface of TiO2 take place. The capacitance of the modified sample is found to be 13 times larger than the pristine TiO2 nanotube arrays. This work reveals a feasible and simple method to improve electrochemical activity and conductivity of TiO2 for supercapacitors application. © 2013 Elsevier B.V. All rights reserved.

File: 2_property_parser/abstract/2-s2.0-84876900701.txt
Poly(3,4-ethylenedioxythiophene) (PEDOT)/sulfonic acid-functionalized graphene composite hydrogel was prepared by introducing microcontent of sulfonic acid-functionalized graphene (SFG) using in situ polymerization. The specific capacitance of the composite hydrogel was significantly improved by the introduction of SFG when the feeding ratio of SFG to 3,4-ethylenedioxythiophene (EDOT) was as low as 1:1000, the specific capacitance of the composite hydrogel can reach 93 F/g, which was more than two times than that of the pure PEDOT hydrogel (39 F/g). The composite hydrogel showed a high specific capacitance of 135 and 220 F/g at high current density (5 A/g) when KI and K 3Fe(CN)6-H2SO4 solution were employed as redox-active electrolytes, respectively. The composite hydrogel in K3Fe(CN)6-H2SO4 can be used as potential electrode material for supercapacitor applications.© 2013 Elsevier B.V. All rights reserved.

File: 2_property_parser/abstract/2-s2.0-84876902280.txt
In this work we demonstrate the feasibility of electrodeposition of adherent polypyrrole (PPy) films on Ni substrates using Tiron as an anionic dopant. Compared to other aromatic sulfonate dopants, Tiron offers the advantages of higher charge to mass ratio and chelating properties, which are beneficial for the efficient charge transfer during electropolymerization and fabrication of adherent films. The use of Ni plaque current collectors allows higher capacitance and higher PPy loading compared to Ni foil current collectors. Moreover, the use of Ni plaques allows significant improvement in capacitance retention at high scan rates. The problem of poor cycling stability of PPy films on Ni foil current collectors is successfully addressed by the use of Ni plaques. The electron microscopy studies and impedance spectroscopy measurements during cycling provide an insight into the factors, controlling capacitance retention. The results indicate that for pure PPy electrodes the mass normalized specific capacitance of 339-451 F g-1 and area normalized specific capacitance of 0.4-0.95 F cm-2 can be achieved for material loadings of 0.84-2.80 mg cm-2. The PPy electrodes formed on Ni plaque current collectors are promising for applications in electrochemical supercapacitors. © 2013 Elsevier B.V. All rights reserved.

File: 2_property_parser/abstract/2-s2.0-84876920353.txt
A facile method has been developed to synthesize a high-quality platinum nanoparticle (PtNP) decorated graphene via one-step γ-ray induced reduction of graphite oxide (GO) and chloroplatinic acid at room temperature. GO and Pt(iv) precursor salt could be co-reduced by the electrons generated from the radiolysis of ethylene glycol under γ-ray irradiation. The synchronous reduction of the metal precursor and regulation of pH greatly increased the ratio of C/O in the reduced GO (RGO). PtNPs with an average diameter of 1.8 nm were uniformly dispersed on the surface of RGO sheets. The as-prepared PtNP-RGO composites as supercapacitor electrodes displayed a specific capacitance of 154 F g-1 at a current density of 0.1 A g-1 and the value retained as high as 72.3% at 20 A g-1 which was significantly enhanced compared to 16.2% capacity retention of RGO prepared by the same method. The investigation of electrochemical performances suggests that PtNPs play an important role in enhancing supercapacitor performance with high rate capability by accelerating the electron transfer and increasing the electrochemical active surface area of RGO. © 2013 The Royal Society of Chemistry.

File: 2_property_parser/abstract/2-s2.0-84876923707.txt
Series of activated carbons (ACs) have been prepared from Lapsi (Choerospondias axillaris) seed powder (LSP) by chemical activation with zinc chloride (ZnCl2) and the effects of ZnCl2 impregnation ratio, carbonization time, and precursor sources on the structure and properties of ACs have been systematically investigated. Carbonization was carried out at 400 °C and the ratio of LSP and ZnCl2 was varied from LSP:ZnCl2 = 1:0.25 (AC-0.25), 1:0.50 (AC-0.50) 1:1 (AC-1), 1:2 (AC-2), and 1:4 (AC-4). The ACs were characterized by Fourier transform-infrared (FTIR) spectroscopy, Raman scattering, X-ray diffraction (XRD), scanning electron microscopy (SEM), and transmission electron microscopy (TEM). Surface properties (effective surface areas, pore volumes, and pore size distributions) were studied by nitrogen adsorption-desorption measurements. The electrochemical and vapor sensing properties were investigated by cyclic voltammetry, and quartz crystal microbalance (QCM) method, respectively. All the ACs are amorphous materials containing oxygenated surface functional groups and having nanoporous (microporous and mesoporous) structures. We found that surface properties depend on the LSP:ZnCl2 ratio, carbonization time, and also on the precursor type. The effective surface area increased significantly with increasing LSP:ZnCl2 ratio from 1:0.25 to 1:0.5 and then remain apparently constant. However, total pore volume increased continuously with ZnCl2 ratio. Increase in the carbonization time above 4 h decreased both the surface area and pore volume. ACs prepared from bamboo and coconut shell showed better surface properties compared to AC prepared from sugarcane; surface area and pore volume of the former systems are nearly double of the later system. AC derived from LSP (AC-4) showed excellent electrochemical performance giving specific capacitance value of 328 F/g in 1 M H 2SO4 solution demonstrating the potential use of this material for supercapacitor electrodes. Our ACs showed good capability of molecule sensing of toxic solvent vapors such as carbon tetrachloride and pyridine. Copyright © 2013 American Scientific Publishers.

File: 2_property_parser/abstract/2-s2.0-84876935035.txt
A flexible and solid-state supercapacitor device based on TiO2@C core-shell nanowires has been developed and exhibited excellent flexibility - it can even be folded and twisted without sacrificing electrochemical properties - and good electrochemical performance with a maximum energy density of 0.011 mW h cm-3. © 2013 The Royal Society of Chemistry.

File: 2_property_parser/abstract/2-s2.0-84877041497.txt
NiO-ZnO/TiO2NTs electrodes were synthesized by the electrodeposition of Zn-Ni onto TiO2 nanotubes, dealloying in a concentrated alkaline solution and finally calcination of the resulting Zn(OH)2-Ni(OH)2/TiO2NTs at 300 C. Morphology of the electrodeposited nanostructures was studied using scanning electron microscopy (SEM) while their electrochemical characterizations were carried out using cyclic voltammetry (CV), electrochemical impedance spectroscopy (EIS) and galvanostatic charge/discharge procedures. The SEM analysis revealed the nanoporous/cracked structures of the NiO-ZnO/TiO2NTs obtained at the electroplating time of 20 min. The EIS studies showed that nanoporous/cracked structures of prepared electrodes can significantly improve the parameters effectively influencing the capacitive behavior such as ohmic resistance (R s), charge transfer resistance (Rct) and constant phase element (CPE). The electrochemical investigations showed that the specific capacitance of these electrodes were around 130 mF cm-2 (325 F g -1) in 1.0 M NaOH electrolyte as measured at a current density of 0.45 mA cm-2 (1.1 A g-1). The modified electrodes also showed high stability and maintained 92% of initial capacity in 1.0 M NaOH electrolyte after ten days of being used in electrochemical experiments. © 2013 Elsevier Ltd.

File: 2_property_parser/abstract/2-s2.0-84877258051.txt
Recently, photovoltaic-supercapacitor-based energy systems have become more and more popular in the design of energy harvesting wireless sensor networks (EH-WSNs) as an alternative to battery power. Existing research on this area mainly focuses on hardware design and the improvement of the charging efficiency. However, energy is wasted not only by the inefficient charging process, but also the inefficient discharging process and energy leakage. Therefore, to maximize node lifetime and energy utilization, all the previous energy loss should be considered. In this paper, we develop realistic hardware models of the complete photovoltaic-supercapacitor energy systems and propose the efficiency-aware, a systematic duty cycling framework to maximize energy utilization. We formalize the maximization problem as a nonlinear optimization problem and develop two efficient algorithms for its optimal solutions. The performance of our approaches is evaluated via extensive numeric simulations, and the results show that our efficiency-aware framework can, respectively, achieve 60% and 56% more active time (i.e. energy utilization) than the fixed duty cycle scheme and leakage-aware, a state-of-the-art scheme for photovoltaic-supercapacitor energy systems. © 2013 Zheng Liu et al.

File: 2_property_parser/abstract/2-s2.0-84877358733.txt
We report the studies on all-solid-state flexible pseudocapacitors based on poly (3,4-ethylenedioxythiophene)-poly (styrene sulfonate) (PEDOT-PSS) and PEDOT-PSS/hydrous ruthenium oxide composite electrodes separated by nonaqueous proton conducting polymer electrolyte. Structural, thermal and electrochemical properties including high ionic conductivity (6.2 × 10-2 S cm-1 at 20 C) of the polymer electrolyte, comprising ionic liquid 1-ethyl 3-methyl imidazolium hydrogen sulfate (EMIHSO4) immobilized in the blend of poly (vinyl alcohol) (PVA) and poly (vinyl pyrrolidone) (PVP), demonstrate its excellent suitability in supercapacitor fabrication. A substantial improvement in the specific capacitance (hence the specific energy) has been obtained when the PEDOT-PSS electrodes in the symmetrical pseudocapacitor are replaced by the composite electrodes PEDOT-PSS/RuO 2·xH2O. High rate capability of the capacitor cell (with PEDOT-PSS electrodes) has been observed, as evidenced from the high knee frequency (∼966 Hz), low response time (∼70 ms) and high pulse power (∼10.2 kW kg-1), observed by impedance analysis. Almost rectangular (capacitive) cyclic voltammetric patterns for high scan rates (up to 15 V s-1) confirm the high rate performance of the pseudocapacitor. The PEDOT-PSS/RuO2·xH2O composite electrodes show the lower rate capability (knee frequency ∼312 Hz, response time ∼1 s, pulse power ∼3.2 kW kg-1 and capacitive CV response up to 500 mV s-1) because of slow exchange of charges at the interfaces via RuO2·xH2O. However, the pseudocapacitor with composite electrodes shows higher rate performance relative to many reported RuO2·xH2O systems. About 15% improvement is noticed in the capacitance value when the capacitor with composite electrodes is initially charged and discharged up to ∼200 cycles. Thereafter, the cell shows almost constant value of specific capacitance (∼70 F g-1) for 1000 cycles. © 2013 American Chemical Society.

File: 2_property_parser/abstract/2-s2.0-84877577486.txt
This work reports the concentration-dependent electrochemical supercapacitor performance change of electrodeposited Fe2O 3 thin films. Structural elucidation and morphological evolution studies are operated in the first stage and in second, electrochemical supercapacitive performances are investigated. The maximum specific capacitance of 540 F/g at 2.5 A/g in 1 M KOH is obtained. The electric parameters including specific energy, specific power and coulomb efficiency are measured using charge/discharge technique and finally, electrochemical impedance measurement is examined for knowing the internal charge transfer resistance. An equivalent circuit associated with the cell, with required parameters, is also designed. © 2013 Elsevier B.V. All rights reserved.

File: 2_property_parser/abstract/2-s2.0-84877603492.txt
This paper focuses on the use of model and simulation one of renewable energy. In this paper the results of simulation models by Matlab-Simulink for an urban-metro railcar and some newer methods for reducing the need value of capacitance for energy storage in cooperation by a Li-ion battery are presented. In this research was been investigated the Li-ion battery and the supercapacitor as hybrid energy storing device for the same task and its effectivness under operation of a suitable energy control system. The available decreasing ratio of the needed energy storage at case SCAP is 25 % to 40 % with this improved energy control method, which are significant values as decreasing in volume, mass and price. Mass reduction of our hybrid storage system is significant, about 60%.

File: 2_property_parser/abstract/2-s2.0-84877694870.txt
We report a novel and easy route to synthesize a mechanically strong hydrogel composed of graphene and poly (3,4-ethylenedioxythiophene) (PEDOT). 3,4-Ethylenedioxythiophene played the role of reducing agent to convert a highly oxidative graphite oxide (h-GO) to graphene and in situ polymerized itself synchronously on the active sites of the graphene to construct the hydrogel. The content of the carbonyl groups in h-GO was found to have a major impact on the generation of the hydrogel. Also the morphology and the quantity of PEDOT formed in the hydrogel were considered to be the key factors for improving the mechanical performance of the hydrogel. As-prepared enhanced graphene/PEDOT hydrogel displayed a compressive fracture stress as high as 29.6 MPa, a storage modulus about 2.1 MPa at 10 rad/s, a good electrical conductivity of 0.73 S/cm and a high specific capacitance of 174.4 F/g, which make it a potential candidate for a number of technologies such as electrochemical sensor and supercapacitor. © 2013 Elsevier Ltd.

File: 2_property_parser/abstract/2-s2.0-84877742948.txt
Solvothermal method is used to obtain N-doped graphene hydrogels (NGHs) using hydroxylamine hydrochloride or hydroxylamine (HA) as the chemical reductant and dopant. During the process, N-doping and reduction of graphene oxide have been achieved simultaneously. The products have been characterized by X-ray diffraction, X-ray photoelectron, Raman spectroscopy and electrochemistry. The results show that the electrical conductivity, microstructure and doping level of NGHs are influenced by the type and quantity of reductants, temperature and time of the reaction. Their capacitive behavior has been investigated by cyclic voltammetry, galvanostatic charge/discharge and electrochemical impedance spectroscopy in an alkaline electrolyte using the two-electrode symmetric capacitor test. The NGHs prepared at 150 C for 12 h using HA as reductant (NGH-HA12) has N-doping level of 4.32% in atom and exhibits a specific capacitance of 205 F g-1 and good cycling stability. The energy density and power density can reach to 3.65 W h kg -1 and 20.5 kW kg-1 at a discharge of 100 A g-1 for the symmetric capacitor assembled using NGH-HA12. © 2013 Elsevier B.V. All rights reserved.

File: 2_property_parser/abstract/2-s2.0-84877796337.txt
Highly conductive polypyrrole/graphene nanosheets/NiO (PPy/GNS/NiO) composites are fabricated via ultrasound technique using p-toluenesulfonic acid as a dopant and FeCl3 as an oxidant. The effects of the GNS and NiO loading on the electrical conductivity are investigated. The maximum conductivity of PPy/GNS/NiO composites about 24.39 S/cm found with 3 wt% GNS and 48.7 wt% NiO at room temperature. The results showed that the high-aspect-ratio structure of GNS played an important role in forming a conducting network in PPy matrix. The microstructures of PPy/GNS/NiO are evidenced by the scanning electron microscope and transmission electron microscope examinations. The cyclic voltammetry curves can be seen that the PPy/GNS/NiO composites also have good electrochemical performance, and it can be used as a supercapacitor electrode material. © 2013 Society of Plastics Engineers.

File: 2_property_parser/abstract/2-s2.0-84877868456.txt
This paper analyzes supercapacitor energy loss and investigates its impact on power management in environmentally powered wireless sensor nodes that use supercapacitor-based energy storage systems. While supercapacitor self-discharge is usually taken into account for system design and power management in wireless sensor nodes, supercapacitor charge redistribution and the associated energy loss have not been considered. In an environmentally powered wireless sensor node, supercapacitor charge redistribution may have more significant impact on power management than self-discharge. This paper analyzes supercapacitor energy loss during charge redistribution based on the variable leakage resistance (VLR) model. It is concluded that supercapacitor energy loss is dependent on charge redistribution time and supercapacitor initial state, which is defined as the initial voltages across the capacitors in the VLR model. The impact of supercapacitor energy loss on power management is studied by considering the task scheduling problem. A set of simulation cases that covers various supercapacitor initial state and energy harvesting capability is designed to investigate the impact of supercapacitor energy loss on task scheduling policy. It is demonstrated that greedy or lazy scheduling policy is preferred depending on supercapacitor initial state and energy harvesting capability in terms of two performance evaluation metrics. © 1986-2012 IEEE.
