Repository: tikam24/supercapacitor_database

# supercapacitor_database
 Supercapacitor database generated from scientific literature

File: 2_property_parser/abstract/2-s2.0-84877981970.txt
A novel phenol-formaldehyde carbon with ordered/disordered bimodal mesoporous structure is synthesized by the facile evaporation induced self-assembly strategy under a basic aqueous condition with SiO2 particles as template. The prepared bimodal mesoporous carbons (BMCs) are composed of ordered mesoporous and disordered mesoporous with diameter of about 3.5 nm and 7.0 nm, respectively. They can be employed as supercapacitor electrodes in H2SO4 aqueous electrolyte after the simple acid-treatment. BMC exhibits an exceptional specific capacitance of 344 F g -1 at the current density of 0.1 A g-1, although it has a relatively low surface area of 722 m2 g-1. And the BMC electrode displays an excellent cycling stability over 10,000 cycles. © 2013 Elsevier Inc. All rights reserved.

File: 2_property_parser/abstract/2-s2.0-84877982621.txt
Well-separated RGO sheets decorated with MnO2 nanoparticles facilitate easy access of the electrolyte ions to the high surface area of the paper electrode, enabling the fabrication of a thicker electrode with heavier areal mass and higher areal capacitance (up to 897 mF cm-2). The electrochemical performance of the bent asymmetric device with a total active mass of 15 mg remains similar to the one in the flat configuration, demonstrating good mechanical robustness of the device. Copyright © 2013 WILEY-VCH Verlag GmbH & Co. KGaA, Weinheim.

File: 2_property_parser/abstract/2-s2.0-84878091803.txt
A pulsed laser deposition process using ozone as an oxidant is developed to synthesize manganese oxide nanosheet arrays, which display excellent rate capability (52% capacity retention at 100 A g-1), comparable capacitance (337 F g-1 at 1 A g-1) and long cycle life (without degradation after 6000 cycles). © 2013 The Royal Society of Chemistry and the Centre National de la Recherche Scientifique.

File: 2_property_parser/abstract/2-s2.0-84878145047.txt
Oxygen electroreduction (ORR) on Pt-nanoclusters activated electrodes, based on different microporous-mesoporous carbon supports, were studied in 0.5 M H2SO4 solution using cyclic voltammetry, rotating disc electrode (RDE), and impedance methods. The C(Mo2C) carbon supports with variable specific surface area, microporosity-mesoporosity, good electrical conductivity and corrosion stability at positive potentials were prepared from Mo2C at 600 °C and 800 °C using chlorination synthesis method. Pt-nanoclusters were deposited onto/into carbons using sodium borohydride reduction method. XRD, XRF, XPS, SEM-EDX, and HRTEM data confirm that catalysts under study are free from chlorine, chloride ions, and other residuals of raw materials, and have highly porous hierarchical structure with homogenously dispersed Pt-nanoclusters. RDE data show that the kinetic current densities are higher and half-wave potentials are more positive for Pt-C(Mo 2C)800 °C than for Pt-C(Mo2C)600 °C in 0.5 M H2SO4 solution. The limiting diffusion currents are independent of the catalyst composition used due to the proceeding of ORR process in the outer-diffusion mode. Analysis of impedance data demonstrated nearly capacitive behaviour in low ac frequency region, explained by quick cathodic electroreduction of oxygen followed by slow electrical double-layer formation step limited by adsorption of ions and intermediates at/inside microporous-mesoporous C(Mo2C) and Pt-nanocluster modified electrodes. High series and parallel capacitance values (100-250 F g -1) have been established, attractive also for hybrid supercapacitor applications. High frequency series resistance values are higher for more amorphous C(Mo2C)600 °C than for C(Mo2C)800 °C supported electrode. © 2013 Elsevier Ltd. All rights reserved.

File: 2_property_parser/abstract/2-s2.0-84878218073.txt
Graphene and single-walled carbon nanotube (CNT) composites are explored as the electrodes for supercapacitors by coating polyaniline (PANI) nano-cones onto the graphene/CNT composite to obtain graphene/CNT-PANI composite electrode. The graphene/CNT-PANI electrode is assembled with a graphene/CNT electrode into an asymmetric pseudocapacitor and a highest energy density of 188 Wh kg -1 and maximum power density of 200 kW kg-1 are achieved. The structure and morphology of the graphene/CNT composite and the PANI nano-cone coatings are characterized by both scanning electron microscopy and transmission electron microscopy. The excellent performance of the assembled supercapacitors is also discussed and it is attributed to (i) effective utilization of the large surface area of the three-dimensional network structure of graphene-based composite, (ii) the presence of CNT in the composite preventing graphene from re-stacking, and (ii) uniform and vertically aligned PANI coating on graphene offering increased electrical conductivity. © 2013 Elsevier B.V. All rights reserved.

File: 2_property_parser/abstract/2-s2.0-84878236029.txt
The development of novel nanostructured electrode materials with high performance and based on abundant elements is a key element in the societal pursuit of sustainable energy. Graphene-based structures with rich macroporosity and high conductive networks are promising components to develop novel electrode materials. Herein, we described a facile procedure to confine Ni(OH)2 particles in a graphene film, leading to a new sandwich-like hybrid structure. The hybrid film offers simultaneously ordered ion diffusion channels and high electrical conductivity, which facilitate the improvement of both electrode kinetics and electrochemical stability, thus leading to high capacitance, fast rate capability, and stable cycle life as supercapacitor materials. This work provides a facile pathway for optimized structures for electrode materials, and represents a benefit for the global issues of energy shortage and environmental pollution. Sandwich-like structures: Confinement of Ni(OH)2 particles in a graphene film has resulted in a new sandwich-like structure with excellent electrode kinetics and electrochemical stability. This system is a promising candidate for supercapacitor materials (see figure). Copyright © 2013 WILEY-VCH Verlag GmbH & Co. KGaA, Weinheim.

File: 2_property_parser/abstract/2-s2.0-84878264448.txt
To meet growing demands for electric automotive and regenerative energy storage applications, researchers all over the world have sought to increase the energy density of electrochemical capacitors. Hybridizing battery-capacitor electrodes can overcome the energy density limitation of the conventional electrochemical capacitors because they employ both the system of a battery-like (redox) and a capacitor-like (double-layer) electrode, producing a larger working voltage and capacitance. However, to balance such asymmetric systems, the rates for the redox portion must be substantially increased to the levels of double-layer process, which presents a significant challenge. An in situ material processing technology called "ultracentrifuging (UC) treatment" has been used to prepare a novel ultrafast Li4Ti 5O12 (LTO) nanocrystal electrode for capacitive energy storage.This Account describes an extremely high-performance supercapacitor that utilizes highly optimized "nano-nano-LTO/carbon composites" prepared via the UC treatment. The UC-treated LTO nanocrystals are grown as either nanosheets or nanoparticles, and both have hyperlinks to two types of nanocarbons: carbon nanofibers and supergrowth (single-walled) carbon nanotubes. The spinel structured LTO has been prepared with two types of hyperdispersed carbons. The UC treatment at 75 000G stoichiometrically accelerates the in situ sol-gel reaction (hydrolysis followed by polycondensation) and further forms, anchors, and grafts the nanoscale LTO precursors onto the carbon matrices. The mechanochemical sol-gel reaction is followed by a short heat-treatment process in vacuo. This immediate treatment with heat is very important for achieving optimal crystallization, inhibiting oxidative decomposition of carbon matrices, and suppressing agglomeration. Such nanocrystal composites can store and deliver energy at the highest rate attained to this date. The charge-discharge profiles indicate a very high sustained capacity of 80 mAh g-1 at an extremely high rate of 1200 C.Using this ultrafast material, we assembled a hybrid device called a "nanohybrid capacitor" that consists of a Faradaic Li-intercalating LTO electrode and a non-Faradaic AC electrode employing an anion (typically BF4-) adsorption-desorption process. The "nanohybrid capacitor" cell has demonstrated remarkable energy, power, and cycleability performance as an electrochemical capacitor electrode. It also exhibits the same ion adsorption-desorption process rates as those of standard activated carbon electrodes in electrochemical capacitors. The new-generation "nanohybrid capacitor" technology produced more than triple the energy density of a conventional electrochemical capacitor. Moreover, the synthetic simplicity of the high-performance nanostructures makes it possible to scale them up for large-volume material production and further applications in many other electrochemical energy storage devices. © 2012 American Chemical Society.

File: 2_property_parser/abstract/2-s2.0-84878278777.txt
An Remote Corrosion Monitoring (RCM) system consists of an anode with low potential, the metallic structures against corrosion, an electrode to provide reference potential, and a data-acquisition system to ensure the potential difference for anticorrosion. In more detail, the data-acquisition (DAQ) system monitors the potential difference between the metallic structures and a reference electrode to identify the correct potential level against the corrosion of the infrastructures. Then, the measured data are transmitted to a central office to remotely keep track of the status of the corrosion monitoring (CM) system. To date, the RCM system is designed to achieve low power consumption, so that it can be simply powered by batteries. However, due to memory effect and the limited number of recharge cycles, it can entail the maintenance fee or sometimes cause failure to protect the metallic structures. To address this issue, the low-overhead energy harvesting circuitry for the RCM systems has designed to replenish energy storage elements (ESEs) along with redeeming the leakage of supercapacitors. Our developed energy harvester can scavenge the ambient energy from the corrosion monitoring environments and store it as useful electrical energy for powering local data-acquisition systems. In particular, this paper considers the energy harvesting from potential difference due to galvanic corrosion between a metallic infrastructure and a permanent copper/copper sulfate reference electrode. In addition, supercapacitors are adopted as an ESE to compensate for or overcome the limitations of batteries. Experimental results show that our proposed harvesting schemes significantly reduce the overhead of the charging circuitry, which enable fully charging up to a 350-F supercapacitor under the low corrosion power of 3 mW (i.e., 1 V/3 mA). Copyright © 2013 Techno-Press, Ltd.

File: 2_property_parser/abstract/2-s2.0-84878316066.txt
Polydioxythiophenes such as 3,4-ethylenedioxythiophene (PEDOT), 3,4-propylenedioxythiophene (ProDOT) and dimethyl-3,4- propylenedioxythiophene (dimethyl-ProDOT) had been electrodeposited by potentiostatic method over indium tin oxide (ITO) surface for comparative electrochemical capacitance measurement. Weight of the polymer deposited by potentiostatic method is estimated by determining the charge consumed during the process. A symmetrical parallel plate electrochemical cell was used for capacitance measurement. The solvent and electrolytes used were propylene carbonate (PC) and tetrabutylammonium perchlorate (TBAP), respectively. Value of capacitance is highest in case of PEDOT followed by ProDOT and dimethyProDOT, however, power density follows the reverse trend. High capacitance of PEDOT with slow charge/discharge is because of compact coiled nature of the polymer film. This facilitates the movement of the ion in and out of the polymer film. In contrast to that ProDOT and dimethyl ProDOT has porous nature which allows the fast movement of ion through the polymer film. Fast movement of the ion reduce the stability of polymer in case of ProDOT and dimethyl-ProDOT, however, in case of PEDOT capacitance remain stable after several redox cycle. A comparative analysis of all the three polymers reveals that PEDOT is better in terms of energy density, when compared to ProDOT and dimethyl-ProDOT that exceed in term of power density, for future capacitor fabrication. © Asian Journal of Chemistry 2013.

File: 2_property_parser/abstract/2-s2.0-84878620487.txt
This paper presents the behaviour of ordered micromesoporous tungsten carbide derived carbon supported catalysts as possible cathodes for polymer electrolyte membrane fuel cell (PEMFC). Tungsten carbide derived carbon (C(WC), specific surface area 2116 m2 g-1) has been prepared at 1100 °C using chlorination method. Pt and Pt-Ru alloy catalysts were deposited onto C(WC) with high dispersion, and particle size being approximately 2.1 nm for Pt-Ru and 7.4 nm for Pt. The loading of Pt nanoparticles and Pt-Ru alloy was 20 wt% (wt% is weight percent). Analysis of X-ray diffraction, X-ray fluorescence, transmission and high-resolution transmission electron microscopy, X-ray photoelectron and energy-dispersive X-ray spectroscopy data confirms that Pt-Ru alloy has been formed and the atomic fraction of Ru in the alloy is ∼0.43. Cyclic voltammetry and rotating disc electrode data show that high cathodic oxygen reduction current densities (-150 A m-2 at 3000 rpm, calculated per flat cross-section surface area) have been achieved in 0.5 M H2SO4 solution. The behaviour of the Pt-C(WC) and Pt-Ru-C(WC) catalysts has been determined by mixed kinetic processes within the electrode potential range from 0.1 V to 0.3 V vs. MSE and the diffusion within the range from 0.1 V to -0.35 V vs. MSE. The number of electrons transferred per electroreduction of one O2 molecule (∼4) at Pt-C(WC), calculated from Levich plots, are in a good agreement with literature data. Analysis of impedance spectra for Pt-C(WC) and Pt-Ru-C(WC), similarly to Ru/RuO2 system in H2SO4 aqueous solution, the pseudocapacitive processes have been observed at very low ac frequencies, explained by cathodic hydrogen adsorption/desorption and very slow electrical double layer formation processes caused by adsorption of reaction intermediates at/inside micromesoporous Pt-C(WC) and Pt-Ru-C(WC) catalysts. Very high series and parallel capacitance values ∼200 F g-1 have been established at -0.51 V vs. MSE, attractive for hybrid aqueous supercapacitor applications. © 2013 Elsevier Ltd.

File: 2_property_parser/abstract/2-s2.0-84878627229.txt
In this study mesophase pitch carbon microbeads (MCMB) were activated by KOH with various mass ratios (4:1, 6:1, and 8:1) and activation temperatures (600, 700, and 800°C). The activated MCMB was used as the electrode materials for supercapacitors. The effects of the KOH/MCMB ratios and the activation temperatures on the surface characterization and electrochemical properties were investigated. A carbon dioxide adsorption instrument (Autosorb-1) was used to measure the specific surface area and micropore volume of the activated MCMB. The surface structure of carbon materials was observed by scanning electron microscopy (SEM). The chemical composition of the activated MCMB was determined by X-ray photoelectron spectroscopy (XPS). The electrochemical properties of the electric double layer capacitor were determined by cyclic voltammetry (CV) and galvanostatic charge/discharge cycling methods using 6M KOH aqueous solution as the electrolyte. The activated MCMB K4-800 has the largest specific surface area (3115m2/g) and micropore volume (1.063cm3/g). The results indicate that the K4-800 shows the largest specific capacitance (279F/g) at 2mV/s. © 2012 Taiwan Institute of Chemical Engineers.

File: 2_property_parser/abstract/2-s2.0-84878685029.txt
Carboxylate-rich porous carbon microspheres with high specific surface area were synthesized via a simple hydrothermal carbonization method by using starch and acrylic acid as starting materials, followed by stream activation at 800 °C in nitrogen atmosphere for 1 h. The resulting materials were characterized using various methods including, X-ray diffraction (XRD), Raman spectrum, infrared spectrum (FTIR), X-ray photoelectron spectroscopy (XPS), scanning electron microscope (SEM), and BET measurements. Cyclic voltammetry and galvanostatic charge/discharge experiments were adopted to investigate their electrochemical behaviors. The cyclic voltammetry (CV) measurement shows that the synthesized porous microspheres exhibited a super capacitance of 190 F g-1 at the scanning rate of 2 mv s-1. The galvanostatic charge/discharge shows it exhibited a large specific capacitance up to 212 F g-1 with the current density of 0.5 A g-1. The experimental results indicate that carboxyl groups and high surface area could enhance both specific capacitance and electrochemical stability of the resultant microspheres. © 2013 by ESG.

File: 2_property_parser/abstract/2-s2.0-84878696397.txt
The work unit for 100 V voltage of the hybrid supercapacitor is synthesized by using Ta/Ta2O5 as the anode, activated carbon as the cathode. Compared with the usual electrochemical capacitor working voltage, the capacitance had improved. The electrochemical performance shows that it has high energy storage density and rapid charging and discharging ability, electrochemical spectrum impedance (EIS) analysis shows that it has good impedance characteristics and the frequency characteristics. © 2013 by ESG.

File: 2_property_parser/abstract/2-s2.0-84878712768.txt
CoMoO4 nanoplate arrays (NPAs) were grown directly on Ni foam via a template-free hydrothermal route. The morphology of CoMoO4 NPAs was examined by scanning and transmission electron microscopy and the phase structure of nanoplates (NPs) was analyzed using X-ray diffraction spectroscopy. Based on a series of time-dependent experiments, a possible growth mechanism for this structure was proposed. The CoMoO4 NPAs supported on Ni foam could be directly used as integrated electrodes for electrochemical capacitors. Such unique array architectures exhibited remarkable electrochemical performance with a high specific capacitance of 1.26 F cm-2 at a charge and discharge current density of 4 mA cm-2 and 0.78 F cm -2 at 32 mA cm-2 with an excellent cycling ability (79.5% of the initial specific capacitance remained after 4000 cycles). The superior electrochemical performances could be attributed to the open network structure constituted of interconnected CoMoO4 NPAs directly grown on current collectors that could improve electron transport and enhance electrolyte diffusion efficiency. © The Royal Society of Chemistry 2013.

File: 2_property_parser/abstract/2-s2.0-84878726076.txt
A superior electrode for high-performance supercapacitors has been designed by growing homogeneous NiO nanoparticles on conductive Ni foam substrate through a facile two-step method. The preparation strategy involves the electrodeposition of nickel hydroxide precursor on Ni foam and subsequent lowtemperature annealing process. These NiO nanoparticles are interconnected with each other, forming a loose network with a highly open and porous structure. This unique 3D NiO-Ni foam electrode manifests the electrolyte penetration and ion migration as well as large electroactive surface area. As a result, outstanding pseudocapacitive performance is achieved with a high specific capacitance (2558 F g-1 at 2 A g-1 in a potential window of 0.5 V) and excellent rate capability (70% capacity retention at 40 A g-1), which shows great potential in the development of high-performance energy-storage systems. © 2013 Elsevier Ltd. All rights reserved.

File: 2_property_parser/abstract/2-s2.0-84878735100.txt
Ordered WO3 nanowire arrays on carbon cloth (WNCC) conductive substrates are successfully prepared by a facile hydrothermal method. The as-prepared samples were characterized by XRD, SEM and TEM and directly functionalized as supercapacitor (SC) and lithium-ion battery (LIB) electrodes without using any ancillary materials such as carbon black or binder. The unique structural features endow them with excellent electrochemical performance. The SCs demonstrate high specific capacitance of 521 F g-1 at 1 A g -1 and 5.21 F cm-2 at 10 A cm-2 and excellent cyclic performance with nearly 100% capacity retention after 2000 cycles at a current density of 3 A g-1. All-solid-state SCs based on the integrated electrodes are also presented, exhibiting high flexibility without obvious performance declination at different bending states. A high capacity of 662 mA h g-1 after 140 cycles at a 0.28 C rate and excellent rate capabilities are also obtained for LIBs due to the unique structures of the integrated electrodes. © The Royal Society of Chemistry 2013.

File: 2_property_parser/abstract/2-s2.0-84878739229.txt
Among numerous active electrode materials, nickel hydroxide is a promising electrode in electrochemical capacitors. Nickel hydroxide research has thus far focused on the crystalline rather than the amorphous phase, despite the impressive electrochemical properties of the latter, which includes an improved electrochemical efficiency due to disorder. Here we demonstrate high-performance electrochemical supercapacitors prepared from amorphous nickel hydroxide nanospheres synthesized via simple, green electrochemistry. The amorphous nickel hydroxide electrode exhibits high capacitance (2,188 F g -1), and the asymmetric pseudocapacitors of the amorphous nickel hydroxide exhibit high capacitance (153 F g -1), high energy density (35.7 W h kg -1 at a power density of 490 W kg -1) and super-long cycle life (97% and 81% charge retentions after 5,000 and 10,000 cycles, respectively). The integrated electrochemical performance of the amorphous nickel hydroxide is commensurate with crystalline materials in supercapacitors. These findings promote the application of amorphous nanostructures as advanced electrochemical pseudocapacitor materials. © 2013 Macmillan Publishers Limited. All rights reserved.

File: 2_property_parser/abstract/2-s2.0-84878745894.txt
Ordered porous carbon with pore size of 80 nm (C80) was treated in concentrated nitric acid to investigate the effect of the functional groups on the electrochemical properties in supercapacitors. The optimum oxidation time for C80 with good supercapacitive performance in acidic and basic electrolytes was determined. The increase of nitrogen and oxygen groups in the surface results in the improvement of wettability. Though the decreased specific surface area, a remarkable increase in the specific capacitance was observed in the as-modified C80 due to the introduction of the nitrogen and oxygen functional groups. The modification of C80 via oxidation approach demonstrates an effective way to improve the wettability and electrochemical properties. © 2013 Elsevier Ltd. All rights reserved.

File: 2_property_parser/abstract/2-s2.0-84878867899.txt
Reduced graphene oxide (RGO) was compounded with polyaniline (PANI) to prepare supercapacitor electrode materials. For the preparation, graphene oxide (GO) was reduced with glucose and ammonia, and then PANI was in situ deposited onto the RGO nano-sheets by polymerizing aniline with ammonium persulfate (APS) as oxidizing agent. The obtained composites were characterized with scanning electron microscope, Fourier transform infrared spectroscopy, Raman spectroscopy, UV-vis absorption spectroscopy, X-ray photoelectron spectroscopy, and electrochemical impedance spectroscopy (EIS). It was found that with increasing reduction time, the oxygen content on the surface of GO was decreased, leading to increased ID/IG ratio in the Raman spectra of GO and increased conductivity of GO. Consequently, the capacitance properties of RGO/PANI composites could be significantly improved by the reduction of GO. It was also observed that the initial concentrations of aniline being used for the polymerization could influence the rate performance of the composite. Under the optimal preparation conditions (the reduction time of graphene 60 min, the initial concentration of aniline 0.025 mol L-1, and the molar ratio of aniline to APS 1:1), the obtained composites exhibited a specific capacitance as high as 1045 F g-1, along with a retention of 97% after 1000 cycles. © 2013 Elsevier B.V. All rights reserved.

File: 2_property_parser/abstract/2-s2.0-84879070372.txt
MnO2 electrode materials is prepared by co-precipitation at different preparation temperatures in the presence of surfactant cetyl trimethyl ammonium bromide (CTAB). The as-prepared MnO2 are characterized systematically by a variety of means such as X-ray diffraction (XRD), scanning electron microscopy (SEM), transmission electron microscope (TEM) and nitrogen adsorption. Results show that, with the rise of preparation temperature, the crystalline phase of MnO2 changes from a single α-MnO 2 into a mixture of α-MnO2 and γ-MnO 2, the crystal size becomes larger, the mesopore volume and specific surface area decrease. As evidenced by cyclic voltammetry and galvanostatic charge/discharge measurements, the capacitive performance of the samples prepared at low temperatures is better than those prepared at high temperatures. The specific surface area and specific capacitance of sample prepared at 5 C are 223 m2 g-1 and 170.8 F g-1, respectively. It is indicated that, at the temperature lower than Krafft point, CTAB monomer has better dispersion effect on manganese dioxide particles compared with its micelle. The presence of CTAB monomer can suppress the reunion of particles and improve the capacitive performance of MnO2. © 2013 Elsevier Ltd. All rights reserved.

File: 2_property_parser/abstract/2-s2.0-84879074640.txt
Hierarchical carbon fibers (CFs) sheathed with radial arrays of carbon nanotubes (CNTs) are promising candidates for improving the intra- and interlaminar properties of advanced fiber-reinforced composites (e.g., graphite/epoxy) and for high-surface-area electrodes for battery and supercapacitor architectures. While CVD growth of CNTs on CFs has been previously shown to improve the apparent shear strength between fibers and polymer matrices (up to 60%), this has to date been achieved only at the expense of significant reductions in tensile strength (∼30-50%) and stiffness (∼10-20%) of the underlying fiber. Here we demonstrate two approaches for growing aligned and unaligned CNTs on CFs that enable preservation of fiber strength and stiffness. We observe that CVD-induced reduction of fiber strength and stiffness is primarily attributable to mechanochemical reorganization of the underlying fiber when heated untensioned above ∼550 C in both hydrocarbon-containing and inert atmospheres. We show that tensioning fibers to ≥12% of tensile strength during CVD enables aligned CNT growth while simultaneously preserving fiber strength and stiffness even at growth temperatures >700 C. We also show that CNT growth employing CO 2/acetylene at 480 C without tensioning - below the identified critical strength-loss temperature - preserves fiber strength. These results highlight previously unidentified mechanisms underlying synthesis of hierarchical CFs and demonstrate scalable, facile methods for doing so. © 2013 American Chemical Society.

File: 2_property_parser/abstract/2-s2.0-84879198959.txt
Hierarchical flower-like NiO microsphere was successfully synthesized by a simple one-step template-free hydrothermal process, using l-lysine as precipitator and nickel sulfate as nickel source. The as-synthesized materials were characterized by X-ray diffraction, field emission scanning electron microscope, high-resolution transmission electron microscope, and the electrochemical workstation. The electrochemical results show that the flower-like NiO microspheres exhibit specific capacitance as large as 324 F g-1 at the current density of 2 A g-1 and the specific capacitance retention can maintain 83 % after 1,000 cycles at the current density of 20 A g-1 in 6 M KOH. © 2013 Springer-Verlag Berlin Heidelberg.

File: 2_property_parser/abstract/2-s2.0-84879199078.txt
High-performance activated carbon for electrochemical double-layer capacitors (EDLC) has been prepared from cation exchange resin by carbonization and subsequent activation with KOH. The activation temperature has a key role in the determination of porous carbon possessing high surface areas, and large pore structures. The porous carbon activated at 700 C (carbon-700-1:4) has high surface area (2236 m2 g-1) and large total pore volume (1.15 cm3 g-1), which also displays best capacitive performances due to its well-balanced micro- or mesoporosity distribution. In details, specific capacitances of the carbon-700-1:4 sample are 336.5 F g -1 at a current density of 1 A g-1 and 331.8 F g -1 at 2 A g-1. At high current density as 20 A g -1, the retention of its specific capacitance is 68.4 %. The carbon-700-1:4 sample also exhibits high performance of energy density (46.7 Wh kg-1) and long cycle stability (∼8.9 % loss after 3,000 cycles). More importantly, due to the amount of waste ion-exchange resins increasing all over the world, the present synthetic method might be adopted to dispose them, producing high-performance porous carbons for EDLC electrode materials. © 2013 Springer-Verlag Berlin Heidelberg.

File: 2_property_parser/abstract/2-s2.0-84879237702.txt
Mesoporous carbon nanosheets (MCNs) were synthesized using porous magnesium oxide (MgO) layer as the template precursor and resol as the carbon source. The morphology of the mesoporous carbon particles can be easily controlled by altering the mass ratio of MgO to resol. The structural characterization demonstrates that the interlaced MCNs can be formed when MgO/resol is 1:1 and they possess the carbon nanolayer with a thickness of about 5 nm and a width of about 200 nm. The quantities of mesopores and micropores endow the MCNs with a large surface area of 1,180 m2 g-1 and a high pore volume of 1.56 cm3 g-1. The supercapacitive performance of carbon products synthesized with various MgO/resol ratios was evaluated using cyclic voltammetry and galvanostatic charge-discharge techniques. The results show that the interlaced MCNs exhibit the highest specific capacitance of 241 F g -1, the best rate capability and cycling stability, which are attributed to the fast electrolyte ion transport or diffusion throughout the electrode matrix and effective utilization of the electrical double-layer capacitance of carbon layer. © 2013 Springer-Verlag Berlin Heidelberg.

File: 2_property_parser/abstract/2-s2.0-84879259057.txt
The proceedings contain 13 papers. The topics discussed include: a phase field model of solid electrolyte interface formation in lithium- ion batteries; graphene-based all-solid-state supercapacitor with ionic liquid gel polymer electrolyte; nuclear magnetic resonance (NMR) characterization of a polymerized ionic liquid electrolyte material; nano-sized lithium manganese phosphate/carbon nanotube composites with enhanced electrochemical activity for lithium-ion batteries; block copolymer assisted fabrication of graphene/carbon nanotube hybrid architectures and their application in supercapacitors; monitoring phase behavior of hydrogen confined in carbon nanopores by in-situ small angle neutron scattering technique; and design considerations to improve transport in porous electrodes for lithium-ion batteries.

File: 2_property_parser/abstract/2-s2.0-84879261732.txt
The electrode is the key part of the electrochemical supercapacitor (ES) and its materials for determining the properties of ES are very important. Metal oxide electrodes not only have double-layer capacitance but also possess pseudocapacitance. Together with the much larger specific capacitance, long service life, and facile maintenance, they have recently attracted extensive attention of researchers for their potential applications in novel, efficient, and practical energy storage devices. In this paper, the storage mechanism, preparation, and electrochemical performance of ES based on metal oxide are summarized. And their future research directions and development perspective are outlooked.

File: 2_property_parser/abstract/2-s2.0-84879398899.txt
Supercapacitor assisted low dropout regulators (SCALDO) were proposed as an alternative design approach to DC-DC converters, where the supercapacitor circulation frequency (switching frequency) is in the order of few Hz to few 10s of Hz, with an output stage based on a low dropout regulator stage. For converters such as 12-5V, 5-3.3V and 5-1.5V, the technique provides efficiency improvement factors of 2, 1.33 and 3 respectively, in compared to linear converters with same input-output combinations. In a 5-1.5V SCALDO regulator, using thin profile supercapacitors in the range of fractional farads to few farads, this translates to an approximate end to end efficiency of near 90%. However, there were concerns that this patented technique is merely a variation of well-known switched capacitor (charge pump) converters. This paper is aimed at providing a broad overview of the capability of SCALDO technique with generalized theory, indicating its capabilities and limitations, and comparing the practical performance with a typical switched capacitor converter of similar current capability. © 2013 IEEE.

File: 2_property_parser/abstract/2-s2.0-84879466784.txt
Reduction of VO2 resistance by nearly 3 orders of magnitude through H2 treatment was reported for supercapacitor application. A specific discharge capacitance of 300 F g−1 and a specific energy density of 17 W h kg−1 at a rate of 1 A g−1 are demonstrated with long-term cycling stability, which is 4 times higher than untreated samples.

File: 2_property_parser/abstract/2-s2.0-84879480453.txt
α-Mn2O3 microstructures, including spheres and polyhedrons, were fabricated through a two-step process: MnF2 precursor was first hydrothermally synthesized using manganese acetate and hydrofluoric acid in ethanol, and then pyrolyzed to α-Mn2O 3 at 350°C. α-Mn2O3 morphologies were controlled through MnF2 precursors by adjusting HF/Mn(CH 3COO)2 molar ratio and solvents. Spherical α-Mn 2O3 particles were formed when HF/Mn(CH 3COO)2 molar ratio was 2:1, and polyhedral α-Mn 2O3 particles were prepared and particle size increased when the molar ratio increased to 12:1. Solvent viscosity affected Mn 2O3 morphologies and particle size. Irregular particles of α-Mn2O3 with larger size were formed as aqueous solvent was substituted for ethanol. Smaller particles of α-Mn 2O3 were formed when glycerol was used instead. The discharge mechanism and cycling stability of α-Mn2O3 electrode materials were studied. Spherical α-Mn2O3 exhibited excellent lithium storage capacity of 2899 mAh g-1 at first cycle and 265 mAh g-1 after 15 cycles. The formation of LiAl alloy did much contribution to the discharge capacity of first cycle. As for supercapacitor electrode materials, α-Mn2O3 was transformed into burserite during charge/discharge process, and capacitance increased with the increase of surface area. The highest specific capacitance was 202 F g-1 and kept steady after 400 cycles. The as-prepared α-Mn2O3 with various microstructures might be applied as rechargeable electrode materials for lithium-ion battery and supercapacitor. Crown Copyright © 2013 Published by Elsevier Ltd. All rights reserved.

File: 2_property_parser/abstract/2-s2.0-84879659620.txt
We have successfully fabricated flexible asymmetric supercapacitors (ASCs) based on acicular Co9S8 nanorod arrays as positive materials and Co3O4@RuO2 nanosheet arrays as negative materials on woven carbon fabrics. Co9S8 nanorod arrays were synthesized by a hydrothermal sulfuration treatment of acicular Co3O4 nanorod arrays, while the RuO2 was directly deposited on the Co3O4 nanorod arrays. Carbon cloth was selected as both the substrate and the current collector for its good conductivity, high flexibility, good physical strength, and lightweight architecture. Both aqueous KOH solutions and polyvinyl alcohol (PVA)/KOH were employed as electrolyte for electrochemical measurements. The as-fabricated ASCs can be cycled reversibly in the range of 0-1.6 V and exhibit superior electrochemical performance with an energy density of 1.21 mWh/cm3 at a power density of 13.29 W/cm3 in aqueous electrolyte and an energy density of 1.44 mWh/cm3 at the power density of 0.89 W/cm3 in solid-state electrolyte, which are almost 10-fold higher than those reported in early ASC work. Moreover, they present excellent cycling performance at multirate currents and large currents after thousands of cycles. The high-performance nanostructured ASCs have significant potential applications in portable electronics and electrical vehicles. © 2013 American Chemical Society.

File: 2_property_parser/abstract/2-s2.0-84879665919.txt
We created unique interconnected partially graphitic carbon nanosheets (10-30 nm in thickness) with high specific surface area (up to 2287 m 2 g-1), significant volume fraction of mesoporosity (up to 58%), and good electrical conductivity (211-226 S m-1) from hemp bast fiber. The nanosheets are ideally suited for low (down to 0 C) through high (100 C) temperature ionic-liquid-based supercapacitor applications: At 0 C and a current density of 10 A g-1, the electrode maintains a remarkable capacitance of 106 F g-1. At 20, 60, and 100 C and an extreme current density of 100 A g-1, there is excellent capacitance retention (72-92%) with the specific capacitances being 113, 144, and 142 F g -1, respectively. These characteristics favorably place the materials on a Ragone chart providing among the best power-energy characteristics (on an active mass normalized basis) ever reported for an electrochemical capacitor: At a very high power density of 20 kW kg-1 and 20, 60, and 100 C, the energy densities are 19, 34, and 40 Wh kg-1, respectively. Moreover the assembled supercapacitor device yields a maximum energy density of 12 Wh kg-1, which is higher than that of commercially available supercapacitors. By taking advantage of the complex multilayered structure of a hemp bast fiber precursor, such exquisite carbons were able to be achieved by simple hydrothermal carbonization combined with activation. This novel precursor-synthesis route presents a great potential for facile large-scale production of high-performance carbons for a variety of diverse applications including energy storage. © 2013 American Chemical Society.
