Repository: tikam24/supercapacitor_database

# supercapacitor_database
 Supercapacitor database generated from scientific literature

File: 2_property_parser/abstract/2-s2.0-34548262302.txt
The electrochemical capacitance properties of composite films prepared from electrically conducting polypyrrole (PPy) and single wall carbon nanotubes (SWNTs) have been investigated for supercapacitor application. The composite films were electropolymerized from homogenous mixture of pyrrole (Py) and raw SWNTs, or suspension of Py and functionalized SWNTs. The SWNTs were functionalized and cut by suspending in concentrated H2SO4/HNO3 solution and sonicating in a water bath. The morphology of composite films was observed by field emission scanning electron microscope (SEM). The electrochemical capacitance properties of the composite films were measured by cyclic voltammetry (CV) and electrochemical impedance spectroscopy (EIS) techniques in 1 M KCl aqueous solutions. Due to the mesoporous structure of carbon nanotubes (CNTs), the easily accessible electrode/electrolyte interface allowed very fast charging/discharging process. Moreover, owing to the high electrical conductivity of CNTs and the mesoporous structure, the composite films had very low resistance and almost ideal capacitance behavior even on deeply discharged states. On the contrary, the pure PPy films had much larger resistance and worse capacitance properties due to the low conductance and contracted volume on discharging (reduced) states. On the other hand, in PPy/functionalized CNTs composite films, the PPy was doped by immobile functionalized CNTs. On reduced state, the PPy chains become neutral and the negative charge on functionalized CNTs must be balanced by cations with smaller size. The balancing behavior of cations could diminish ion-transfer polarization further. Therefore, the specific capacitance of PPy/SWNTs and PPy/functionalized SWNTs composite films would reach 144 F g-1 and 200 F g-1 at scanning rate of 200 mV s-1, respectively. All of the above implies that the PPy/SWNTs composite, especially PPy/functionalized SWNTs composite, was a kind of promising electrode material of supercapacitor. © 2007.

File: 2_property_parser/abstract/2-s2.0-84959555794.txt
Estimating the parameters of capacitance function is important for supercapacitor manufacture and integration. The estimated parameters are useful for fault monitoring and health state identification. Because the capacitance can't be measured directly, indirect measurement model is needed. The capacitance of supercapacitor has relation with voltage or current. The existing methods of supercapacitor parameters estimation have poor performance on variable capacitance and poor adaptability with signal noise. According to the disadvantages of existing methods, a capacitance measurement and parameter estimation method for variable capacitance of supercapacitors was proposed in this paper. This method included two parts: a measurement model; and parameter estimation. The time variable parameter classic model with variable capacitance was used to simulate the time variance character of supercapacitor. Based on this model, a new method was inferred. In this method, the equations based on charge and energy conservation were used to form measuring equation group. Trapezoid formula was applied to solve discrete integral in the equation group. By solving equation groups, the capacitance in every sampling time was measured indirectly. As result, the time series of capacitance were expressed by stack of voltage and current. After bringing the measured voltage and current into the expression of capacitance, the time series of capacitance were obtained. After the capacitances were measured indirectly, the fixed memory least squares method was applied on the time series of capacitance to estimate the parameters of capacitance function. Two simulation experiments based on Matlab were conducted to verify the capacitance measurement and parameter estimation. In these experiments voltage source and load resistance were used to make the supercapacitor charge and discharge randomly. In the first experiment, we used four different functions of the capacitance to test the adaptability of measurement. Comparisons were made between methods, published one in the literature and the ones proposed in this paper. When the capacitance was constant, the average relative error of measurement was 1.51%. The error of reference group was 8.23%. When the capacitance was linear function, the average relative error of measurement was 3.74%. The error of reference group was 36.15%. When the capacitance was quadratic polynomial function, the average relative error of measurement was 11.04%. The error of reference group was 100%. When the capacitance was exponent function, the average relative error of measurement was 26.85%. The error of reference group was 100%. This result showed that the new method was effect under four situations while the reference method was only effect in the situation of that the capacitance was constant and the capacitance was linear function. The second experiment was done with two types of capacitance functions to verify the method under measurement noise. The white Gaussian noise was added into the measured signal to simulate the practical situation. When the capacitance was linear function of current, the average relative errors of measurement were 0.6% and 7%. When the capacitance was quadratic polynomial function of voltage, the average relative errors of measurement were 10.62%, 19.7% and 11.5%. The result showed that the new method was effective under white Gaussian noise. The reference simulation of capacitance measurement based on an existing method was made. The reference method is a computing capacitance method. The result showed that the proposed method had lower error than the reference method. The experiment result supported that the proposed method in this paper was adaptive for different function of capacitance and the method was effect under additive white Gaussian noise on voltage and current signal.

File: 2_property_parser/abstract/2-s2.0-84962548055.txt
This article describes the synthesis of MnO2 and MnO2/polypyrrole composites. Composite1 was prepared by chemical reaction of pyrrole and potassium permanganate resulting in a product composed of polypyrrole and MnO2. Composite2 was prepared by pyrrole polymerisation in the presence of MnO2, using FeCl3 as oxidant. In order to carry out the electrochemical experiments the samples were: 1) directly precipitated during the synthesis on Pt or carbon cloth supports, and 2) synthesized and subsequently applied on Pt support with the addition of binder and activated carbon, resulting in MnO2 electrode, Composite1 electrode and Composite2 electrode. It has been shown that it is possible to precipitate the sample directly at Pt or carbon cloth support during the chemical synthesis, thus providing a fast and easy procedure of material characterisation. The pseudocapacitive properties of the samples were determined in NaCl solution (concentration 0.5 mol dm-3) using the cyclic voltammetry method. Good pseudocapacitive properties were obtained within the potential window from 0 V to 0.6 V vs. saturated calomel electrode for all tested electrodes. The characteristic of good capacitive response is constant current in a wide potential range. However, during polarisation at potentials more negative than 0.0 V, structural changes and the loss of pseudocapacitive properties occur for MnO2 and Composite1 electrodes in contrast to Composite2, which was stable throughout the potential window. Structural changes and the loss of pseudocapacitive properties are evident from irreversible current peaks in the cyclic voltammogram. The MnO2 sample was additionally tested by means of electrochemical impedance spectroscopy and it was found that for the electrode polarized at potential more negative than 0.0 V the resistance increased and the pseudocapacitive Mn4+/Mn3+ redox reaction rate slowed down. This phenomenon was explained by water intercalation within the material during polarisation at potentials < 0.0 V. In the case of Composite2 electrode, it seems that polypyrrole provided stability of MnO2 within the wide potential window, which resulted in good capacitive response. Furthermore, from the morphological properties of the samples, it was established that Composite1 contained two separate phases, which was ascribed to the independent growth of MnO2 and polypyrrole, while Composite2 was homogeneous and the MnO2 particles were uniformly covered by polypyrrole layer that enabled stability of Composite2 electrode. The MnO2 electrode with the sample subsequently applied on the support showed different behaviour compared to MnO2 electrode with the sample directly precipitated on the support. This was the consequence of higher resistance caused by higher thickness of the sample subsequently applied on the support. Due to the higher resistance, typical reversible capacitive behaviour was not registered. However, better response was obtained for Composite2 electrode with the sample subsequently applied on the support because of the presence of polypyrrole that improved conductivity of the material. For the same reason, the highest value of specific capacitance has been registered for the Composite2 electrode (23 F g-1 - 31 F g-1).

File: 2_property_parser/abstract/2-s2.0-84983115062.txt
Power sources for electrical actuation systems need to be made as compact as possible for many potential applications. Size and weight constraints require that the energy and power densities of the source be as large as possible. Chemical double-layer (CDL) capacitor technology offers an excellent combination of the desirable energy and power density characteristics required in a source for these applications. For most actuation systems, the actuation process is typically pulsed with high peak-power requirements but with relatively modest average power levels. The power-time requirements for electrical actuators are characteristic of pulsed power technologies where the prime source is sized for the average power levels while an intermediate store provides the capability to achieve the peak requirements. Among the options for the power source are battery systems, capacitor systems or battery-capacitor hybrid systems. A battery-capacitor hybrid system uses the battery to supply the average power and the capacitor to meet the peak demands. Prior work has demonstrated that the hybrid power source results in a lighter weight power system (approximately 60% mass savings are realizable) while minimizing the voltage sag during the actuation pulse. While, in general, it is not possible to optimize both power and energy parameters simultaneously, the composite electrode structure developed at Auburn University, when used to construct chemical double layer capacitors, offers an excellent combination of the desirable energy and power density characteristics required in a source for these applications. The research effort described here focused on developing the procedures to form a sinter-bond between aluminum fibers in a carbon/aluminum composite electrode structure. The successful completion of this task enables the use of organic electrolytes in capacitors made using the composite electrode structure. Thereby increasing the energy storage density of the capacitor since it can operate at approximately three volts per cell as opposed to the approximately one volt per cell with the aqueous electrolytes currently being used in such capacitors. By increasing the energy density of the CDL the weight of the hybrid source will be lower offering more weight savings than that of a conventional source alone.

File: 2_property_parser/abstract/2-s2.0-85015360872.txt
Surface modifi cation of graphene is of crucial importance for their end applications. Surface treated graphene can be processed very easily by layer-by-layer assembly, spin-coating, vacuum fi ltration techniques, etc. The presence of functionalizing agent prevents restacking of graphene layers and forms stable dispersion either in water or in organic solvents. Surface modifi cation of graphene can be done in several ways such as with chemical, electrochemical as well as sonochemical methods. Chemically functionalized graphene can be prepared by covalent and non-covalent surface modifi cation techniques and it has been found that both of these aforesaid techniques (covalent and non-covalent) have been proven to be the most successful for the preparation of processable graphene. In chemical methods, fi rst the surface treatment of graphene oxide (GO) can be carried out followed by the reduction of functionalized GO. However, the removal of excess modifi er, consumption of organic solvent, use of toxic reducing agents, surface defects and loss of electrical conductivity of graphene are the major concerns to the materials scientists. In order to overcome these problems, several studies have been carried out in recent times for the preparation of surface-modifi ed graphene directly from graphite. Sonication of graphite in presence of surface modifi er dissolved in a suitable solvent leads to the formation of graphene. However, the yield is much less (~5%) as compared to chemical functionalization techniques. On the other hand, one-step electrochemical exfoliation of graphite into graphene is the most effective method for graphene preparation. Interestingly, this is a completely green route for graphene production that is less time consuming, uses water as solvent, consumes much less electricity, easily isolates product from the un-reacted graphite and has high production yield. Surface-modifi ed graphene is widely used in polymer nanocomposites, super-capacitor devices, drug delivery systems, solar cells, memory devices, transistor devices, biosensors, etc.

File: 2_property_parser/abstract/2-s2.0-85019188413.txt
The growing concentration of population in world metropolis caused by increasing urbanization rates has pushed the demand for high capacity and efficient public transport systems. At the same time, environmental concerns have led to increasingly stricter emission standards. In this context, transit authorities have become strongly focused on making their bus fleets more efficient and cleaner, by incorporating new alternative fuels and clean propulsion technologies. This has led to increased interest in electric driven technologies, with their intrinsic efficient, quiet and environment friendly features. Trolleybuses, a well proven mature electric technology already adopted in some cities, although efficient and clean, are burdened by high infrastructure costs and operational inflexibility. Hydrogen fuel cell buses, an infant technology, currently on a precommercial status, still presents some hurdles on hardware durability and hydrogen supply, which need to be surpassed before reach commercial status. At the same time, there has been significant technical progress into development of the electromobility concept for transit bus systems, through the use of pure electric drivetrains supported by the improvement of range, durability, charging procedures and cost of energy storage systems - ESS (batteries or/and supercapacitors), considered the core components of the so called pure electric buses. In this scenario, pure electric driven bus technology has aroused interest of transit industry, as a strategy for improving efficiency and environmental performance of transit bus fleets. Although not yet commercially competitive with diesel buses, there has been significant technical progress in development of pure electric buses, notably with improvements observed in the so called Lithium Ion battery (with their variants), supercapacitors technology and charging procedures, both under a technical and cost perspective. This work is supposed to present an overview of pure electric traction bus technology, with a focus on technical, operational, environmental and economical features, highlighting the pathways to be followed to reach commercial feasibility in order to comply with stricter environmental targets already scheduled and consolidate the electromobilty concept for transit bus industry. Moreover, it will be presented an overview of the main ongoing electromobility bus experiences in some important cities around the world.

File: 2_property_parser/abstract/2-s2.0-85028031963.txt
The efficient storage of energy combined with a minimum carbon footprint is still considered one of the major challenges towards the transition to a progressive, sustainable and environmental friendly society on a global scale. The energy storage in pure chemical form using gas carriers with high heating values, including H2 and CH4, as well as via electrochemical means using state-of-the-art devices, such as batteries or supercapacitors, are two of the most attractive alternatives for the combustion of finite, carbon-rich and environmentally harmful fossil fuels, such as diesel and gasoline. A few-step, reproducible and scalable method is presented in this study for the preparation of an ultra-microporous (average pore size around 0.6 nm) activated carbon cloth (ACC) with large specific area (> 1200 m2/g) and pore volume (~ 0.5 cm3/g) upon combining chemical impregnation, carbonization and CO2 activation of a low-cost cellulose-based polymeric fabric. The ACC material shows a versatile character towards three different applications, including H2 storage via cryo-adsorption, separation of energy-dense CO2/CH4 mixtures via selective adsorption and electrochemical energy storage using supercapacitor technology. Fully reversible H2 uptake capacities in excess of 3.1 wt% at 77 K and ~ 72 bar along with a significant heat of adsorption value of up to 8.4 kJ/mol for low surface coverage have been found. Upon incorporation of low-pressure sorption data in the ideal adsorbed solution theory model, the ACC is predicted to selectively adsorb about 4.5 times more CO2 than CH4 in ambient conditions and thus represents an appealing adsorbent for the purification of such gaseous mixtures. Finally, an electric double-layer capacitor device was assembled and tested for its electrochemical performance, constructed of binder-free and flexible ACC electrodes and aqueous CsCl electrolyte. The full-cell exhibits a gravimetric capacitance of ~ 121 F/g for a specific current of 0.02 A/g, which relative to the ACC's specific area, is superior to commercially available activated carbons. A capacitance retention of more than 97% was observed after 10,000 charging/discharging cycles, thus indicating the ACC's suitability for demanding and high-performance energy storage on a commercial scale. The enhanced performance in all tested applications seems to be attributed to the mean ultra-micropore size of the ACC material instead of the available specific area and/or pore volume.

File: 2_property_parser/abstract/2-s2.0-85033690292.txt
For the energy management of the boost converter based battery/supercapacitor (SC) hybrid energy storage system (HESS) in electric vehicles, a robust current control should be achieved for the battery such that the battery safety can be guaranteed. In this paper, an estimator-based adaptive sliding-mode control (estimator-based ASMC) strategy is proposed for the current tracking control of the boost converter based battery/SC HESS. By considering the unmodeled dynamics of the SC and the unknown disturbances, the equivalent circuit and the state-space average model are established for the boost converter based battery/SC HESS. To achieve the current tracking control, a sliding surface is defined based on the estimated tracking current error. The average control factor is designed according to the sliding-mode control (SMC) strategy. Furthermore, the adaptation laws are designed based on the state observers and the Lyapunov function, which can be used to estimate the load variations and unknown external input voltage. Finally, the adaptive control factor is recalculated based on the estimator-based ASMC strategy. In practical application, a hysteresis control strategy and an average filter method are developed to guarantee the smooth SMC for the boost converter based battery/SC HESS. Simulations and experiments are established to verify the estimator-based ASMC strategy. Compared to the conventional total SMC (TSMC) and PI strategies, the estimator-based ASMC strategy has over 37% and 50% settling-time improvement of current adjustment to deal with the load variation, respectively. The estimator-based ASMC strategy can improve the operating stability of the boost converter based battery/SC HESS under different operating modes. The battery can provide a constant or optimal current to the load. Therefore, the boost converter based battery/SC HESS with the proposed estimator-based ASMC strategy can effectively ensure the system stability and extend the battery life, simultaneously.

File: 2_property_parser/abstract/2-s2.0-85050694030.txt
In this critical Review we focus on the evolution of the hybrid ion capacitor (HIC) from its early embodiments to its modern form, focusing on the key outstanding scientific and technological questions that necessitate further in-depth study. It may be argued that HICs began as aqueous systems, based on a Faradaic oxide positive electrode (e.g., Co3O4, RuOx) and an activated carbon ion-adsorption negative electrode. In these early embodiments HICs were meant to compete directly with electrical double layer capacitors (EDLCs), rather than with the much higher energy secondary batteries. The HIC design then evolved to be based on a wide voltage (∼4.2 V) carbonate-based battery electrolyte, using an insertion titanium oxide compound anode (Li4Ti5O12, LixTi5O12) versus a Li ion adsorption porous carbon cathode. The modern Na and Li architectures contain a diverse range of nanostructured materials in both electrodes, including TiO2, Li7Ti5O12, Li4Ti5O12, Na6LiTi5O12, Na2Ti3O7, graphene, hard carbon, soft carbon, graphite, carbon nanosheets, pseudocapacitor T-Nb2O5, V2O5, MXene, conversion compounds MoS2, VN, MnO, and Fe2O3/Fe3O4, cathodes based on Na3V2(PO4)3, NaTi2(PO4)3, sodium super ionic conductor (NASICON), etc. The Ragone chart characteristics of HIC devices critically depend on their anode-cathode architectures. Combining electrodes with the flattest capacity versus voltage characteristics, and the largest total voltage window, yields superior energy. Unfortunately "flat voltage" materials undergo significant volume expansion/contraction during cycling and are frequently lifetime limited. Overall more research on HIC cathodes is needed; apart from high surface area carbon, very few positive electrodes demonstrate the necessary 10 000 or 100 000 plus cycle life. It remains to be determined whether its lithium ion capacitors (LICs) or sodium ion capacitors (NICs) are superior in terms of energy-power and cyclability. We discuss unresolved issues, including poorly understood fast-charge storage mechanisms, prelithiation and presodiation, solid electrolyte interface (SEI) formation, and high-rate metal plating.

File: 2_property_parser/abstract/2-s2.0-85056262462.txt
Purpose: The overall purpose of this research paper largely depends on developing an easy method to synthesis a material suitable for supercapacitor application. This paper includes the synthesis of, α-Co(OH)2, its structural, elemental and morphological properties and its supercapacitor properties. Design/methodology/approach: Firstly, the electrolyte is prepared using binder free method, then electrodeposition is used to synthesize α-Co(OH)2 at 2 V. X-ray diffraction (XRD), energy dispersive spectroscopy (EDS) and scanning electron microscope (SEM) are used to study the structural, elemental and morphological characteristics. The supercapacitor properties are investigated by using cyclic voltammetry, charging-discharging graph, stability test and electrochemical impedance spectroscopy (EIS). Findings: Synthesis of α-Co(OH)2 is a tedious job as the temperature and use of weak base plays an important role. However, throughout electrodeposition, temperature is maintained using a water bath and weak base as the precursor. The presence of nitrate anions shows more interlayer space than that of ß-Co(OH)2 because of which free diffusion of the electrolyte is possible. Sheets structures are more visible in SEM images. Nanosheet like structure is observed in the film and such kind of structure provide higher surface area and higher specific capacitance. Usually, the surface morphology of cobalt hydroxide shows flower-like, spherical and nanocubes particles. The cross-section of the deposited film and it is found to be approximately 100 µm. In the forward and backward scan, oxidation and reduction peaks are clearly visible. However, such a behavior is reported as stable because of no further peaks of oxidation. Originality/value: XRD and EDS confirms the growth of α-Co(OH)2. SEM images shows the porous nature of the film. Specific capacitance and energy density has been estimated at 5 mV s−1 is 780 F g−1 and 82 W h kg−1, respectively. The film was stable for 600 cycles showing 75 per cent capacitance retention. The voltage drop is 0.02 V for 0.5 A cm−2, indicating low resistance and good conductivity of the film. The specific power is estimated to be 15 W kg−1 for 1 A cm−2. The value of RESR, RCT, CDL and W is 4.83 Ohm, 1.273 Ohm, 0.00233 C and 0.717, respectively. Thus indicating α-Co(OH)2 to be better candidate for supercapacitor applications.

File: 2_property_parser/abstract/2-s2.0-85060298816.txt
The high efficiency, stability and low cost are indispensable to the reversible ion batteries, especially on the large energy storage systems, portable electronic equipment, electric vehicles, aerospace and ecological environment. Micro-nano designs and morphologies control of the electrode materials are important to achieve a high energy storage performance. The micro-nano electrode materials which were fabricated using electrospinning method have the following advantages. Ⅰ.The one-dimensional construction unit is conducive to electrons rapid transfer. Ⅱ.The micro-nano construction unit has shortened ion diffusion distance and increased electrode/electrolyte contact surface area. Ⅲ.Three-dimensional network skeleton can ease the tension and effectively protect the electrode structure. At the same time, the structure, composition, dimension, surface modification, doping and other properties of electrode materials can be modified by adjusting the electrospinning parameters. Non-metallic (e.g. Si, Ge), metals (e.g. Sn, Sb), transition metal oxides (e.g. SnO 2 , Fe 2 O 3 , Co 3 O 4 ), metal sulfides (e.g. MoS 2 , Co 9 S 8 ) and phosphate (e.g. LiFePO 4 , Li 3 V 2 (PO 4 ) 3 ) are widely used in super capacitor, ion batteries (lithium ion batteries, sodium ion batteries, lithium sulfur batteries), and newly generated energy storage devices because of their advantages such as high theoretical specific capacity and energy density. However, the low conductivity and high volume expansion have largely affected its rate performance and reduced cycling life, restricted its commercialization developments. The combinations of the carbon materials (amorphous carbon, carbon nanotubes, and graphene) with the conducting polymers are promoted to solve the above problems and improve the energy storage performance. Electrospinning technology is one of the methods to control the morphology of the hybrid micro-nano structures. We can fabricate the self-supported spinning fiber composite materials through designing spinning device, controlling the spinning concentration, promoting the nanoparticles dispersion and adjusting the pyrolysis process. In recent years, flexible self-supported materials based on electrospinning have been widely used in energy storage, including super capacitor, separator material, ion batteries and so on. However, the electrospinning conditions and parameters differ from polymers, which are mainly determined by the molecular weight of the polymers, the distribution of charged groups, hydrophobicity, solvents and solution viscosity. The precursor electrospinning polymers are mainly divided into water-soluble and non-water-soluble, and the ordinary solvent concludes N, N-dimethylformamide, ethanol, etc. Polymers and metallic salts are often used in electrospinning to prepare micro-nano composite fibers, by adjusting the spinning parameters, such as the viscosity of polymer solution, voltage levels, the distance between the tip and receiving device, polymer transport rate, temperature and humidity to precise control its structural characteristics, realizing the enhancement of the energy storage performance and the cycling stability.

File: 2_property_parser/abstract/2-s2.0-85072959152.txt
A facile one-step fabrication of coaxial fiber-based smart patterns for E-textile through 3D printing equipped with a coaxial spinneret is reported. Versatile smart textiles for different purposes can be fabricated by selecting different materials in construction of the coaxial layers. Examples such as silk energy-harvesting textile and energy-storage textile with superior performance are demonstrated. Electronic textile (E-textile) has drawn tremendous attention with the development of flexible and wearable electronics in recent years. Herein, we report the direct printing of E-textile composed of core-sheath fibers by employing a 3D printer equipped with a coaxial spinneret. Customer-designed core-sheath fiber-based patterns can be printed on textile for various purposes. For demonstration, we used carbon nanotubes (CNTs) as a conductive core and silk fibroin (SF) as a dielectric sheath, and fabricated a CNTs@SF core-sheath fiber-based smart pattern, which was further used as a triboelectricity nanogenerator textile. The smart textile could harvest biomechanical energy from human motion and achieve a power density as high as 18 mW/m2. We also demonstrated the printing of a supercapacitor textile for energy storage. The direct printing of smart patterns on textile may contribute to the large-scale production of self-sustainable E-textile with integrated electronics. E-textiles, inheriting tradition merits of textiles with incorporated electric components, have drawn great attention in recent years. However, the attachment of rigid and bulky electronics on textile will severely deteriorate the breathability and flexibility of the textile. Alternatively, integrating functional fibers in traditional fabrics is a versatile and promising approach while keeping the intrinsic merits of fabrics. Nevertheless, a practical approach to integrate smart fibers with textile is still lacking. Here, we report a facile one-step fabricating process for core-sheath fiber-based smart patterns on textile for E-textile, which are realized by a coaxial spinneret-equipped 3D printer. The printed smart pattern on textile, which is demonstrated for energy management and other applications, is beyond the conventionally aesthetic purpose or trademark identification of patterns, paving the way for facile fabrication of E-textile with various integrated electronics.

File: 2_property_parser/abstract/2-s2.0-85078495939.txt
Pseudocapacitors with a fast faradic redox reaction during the electrochemical charge/discharge process hold great promise for delivering high power and high energy. Here, we used emerging oxygenated carbon nitride (OCN) as a model for nitrogen- and oxygen-enriched carbons and found an anion-selective charging behavior in aqueous electrolytes. The N- and O-mediated hydroxyl anion-selective charging originates from inbuilt surface-positive electrostatic potential localized at heptazine and quaternary N atom structural units. The carbon atoms in heptazine adjacent to pyridinic N act as the electron transfer active sites for faradic pseudocapacitance. The OCN free-standing films (FSFs) were developed as current collector-free electrodes, and stacking OCN FSFs can confer a cell with loading weight over a commercial level. For demonstration, a symmetrical cell with 17.7 mg cm−2 delivers an energy of 140.9 mW h at a high power of 2,499.9 mW, and almost 100% capacitance retention after 20,000 charge/discharge cycles at 50 mA. N- and O-mediated anion-selective charging pseudocapacitance originates from inbuilt surface-positive electrostatic potential. The carbon atoms in heptazine adjacent to pyridinic N act as the electron transfer active sites for faradic pseudocapacitance. A free-standing films (FSFs) stacking technique produces current collector-free electrodes with low interfacial resistance for electron and ion transport. The OCN FSFs stacking electrodes enable fast-charging pseudocapacitors delivering high power and high energy with broader potential for real-world impact. Pseudocapacitors, as efficient and reliable electrochemical energy-storage systems, attract persistent interest from fundamental to application research. The surface redox and intercalation are presently well-developed charging mechanisms for metal oxide-based electrode materials in aqueous electrolytes. However, the mechanisms are still not fully explored for metal-free heteroatom-enriched carbons due to the difficulty of controlling the heteroatom chemistry. We discovered a hydroxyl anion-selective charging for N-, O-enriched carbons, and N atoms at heptazine structural units develop surface-positive electrostatic potential and polarize adjacent carbon atoms as electron transfer active sites. Furthermore, N- and O-mediated reversible active sites and accessible fast electron and ion transport channels endow the stackable OCN free-standing films electrodes with fast and high energy storage performances beyond weight limitations of conventional electrode fabrication to a commercial level.

File: 2_property_parser/abstract/2-s2.0-85078498936.txt
Magnetic and electric fields are the loss of the field that occur continually around high voltage transmission lines in the power systems. The current and voltage are significant variables for generating magnetic and electric fields respectively. This research is interested in the development of these fields to store harvested energy and the correct way of using camera node monitoring. In this work, the authors purpose energy harvesting from magnetic and electric fields, with a case study based on 230 kV and 500 kV in the Thai power transmission system. Two approaches are used for the hybrid harvester, with the first method using the number of coil turns in each dielectric physical model, such as air, metal, or ferrite dielectric to harvest the magnetic field from the power line. The number of coils uses N-turn, 250 N, 600 N, and 1000 N, with a dielectric distance of 4, 6, and 10 cm is used. The second approach is electric field harvest, using a varied electrode plate from ground to an electric conductor, with three plates used in the experimental model. At the investigational stage, the common plate is varied from the nearest conductor to the ground to analyses data results. After that, two sources of energy are taken to the hybrid storage harvester using the rectifier circuit and stored in a super capacitor. The energy from the backup super capacitor is used to supply to the right-of-way camera monitoring or other low energy source devices. This study result show that energy harvesting from the field harvest varied according to the number of coil turns, distance of the dielectric, size of the plate, and distance from the high voltage conductor. The voltage from field can be stored to super capacitor from 0 V to approximately 0.8 V in 180 min for a magnetic field yield. Furthermore, the electric field harvesting can charge the supper capacitor from 0 to 15 V in 180 min. The research therefore combines two approaches for charging in the battery backup using low energy devices, referred to as a hybrid harvesting approach. This research is advantageous for right-of-way camera monitoring supply on high voltage–power transmission lines.

File: 2_property_parser/abstract/2-s2.0-85078563678.txt
Rich physical properties of ferrite nanoparticles, which exhibit a spinel structure, are sensitive to the distribution of cations in tetrahedral and octahedral sites as well as the crystal field effect, both of which can modify the electronic structure. Here, using a hydrothermal method, we incorporated Co+2 ions into nickel ferrite (NiFe2O4) nanoparticles to synthesize Ni1-xCoxFe2O4 (x = 0.0, 0.5, 1) nanoparticles and studied how their structural, electronic, and electrochemical properties are influenced by the Co+2 content. We found that the employed surfactant agent (here, CTAB) is critically important and affects the size and the specific surface area of the nanoparticles. X-ray diffractometry indicated that the obtained nanoparticles have an inverse spinel structure and field emission scanning electron microscopy showed that the nanoparticles' size is in the range 15–20 nm. Fourier-transform infrared spectroscopy and energy dispersive X-ray spectroscopy confirmed the chemical compositions of the samples. UV–visible spectrophotometry indicated that the optical bandgap of Ni1-xCoxFe2O4 decreases from 2.2 to 1.95 eV as the Co+2 content increases. Electrochemical properties of the samples were studied using cycling voltammetry, galvanostatic charge-discharge, and electrochemical impedance spectroscopy techniques. The specific capacitances achieved by the supercapacitors constructed from the prepared NiFe2O4, Ni0.5Co0.5Fe2O4, and CoFe2O4 nanoparticles were calculated from cycling voltammetry curves at the scan rate of 5 mV/s as 534.5, 630, and 991 F/g, respectively, and from galvanostatic charge-discharge curves at the current density of 0.25 A/g as 467.43, 522.80 and 655.60 F/g, respectively. We discussed that the increase in the specific capacitances as the Co+2 content increases is because the Co+2 content increases the available ways for the electrode to react with the electrolyte. Finally, we performed a density functional theory study on the structures to provide more insight into the increased specific capacitance.

File: 2_property_parser/abstract/2-s2.0-85078703792.txt
The rapid economic development has necessitated increased environmental protection and tremendous efforts have been devoted to designing and preparing environmentally friendly energy storage and conversion devices, including batteries, supercapacitors (SCs), and solar cells. As useful energy storage and conversion devices, SCs have received significant attention due to their high power density, long cycle stability, and rapid charging rate. The performance of SCs largely depends on the electrode materials, which can be composed of metal oxides, conducting polymers, carbon materials, and their composites. Carbon materials, including carbon nanotubes, carbon fibers, porous carbons, template carbons, and graphene-like carbon nanosheets (GCNSs), have attracted significant attention owing to their tailorable pore size and excellent physiochemical stability. GCNSs are considered to be outstanding carbon materials for use in high-performance SC because of their large specific surface area and high electrical conductivity. To date, many carbon precursors have been used to synthesize GCNSs for SCs such as coal, biomass, and chemical by-products. In particular, cheap and abundant chemical by-products for the synthesis of carbon materials can reduce preparation costs and environmental pollution as well as achieve high value-added chemicals. Coal tar, a byproduct of the coal coking process, is rich in aromatic polycyclic hydrocarbon molecules, which can be polymerized, carbonized, and activated to synthesize GCNSs for SCs. In addition, MgO particles can be used as templates due to their stable properties and low-cost compared with other metal oxide templates (e.g. Fe2O3, NiO, or CuO), imparting space confinement and structure guidance during the preparation of GCNSs. Herein, we report a facile method for the preparation of interconnected graphene-like nanosheets (IGNSs) from coal tar by MgO templating combined with in-situ KOH activation. The IGNSs were obtained after the impurity removal by repeated washing with dilute acid. The as-synthesized IGNSs feature high specific surface area of up to 2887 m2 · &#x95;g−1 and abundant hierarchical short pores, which provide abundant active sites for ion adsorption, supply plentiful channels for fast ion transport and boost electrical conductivity. As electrodes for SCs, IGNSs manifest high specific capacitance value of up to 313 F·&#x95;g−1 at 0.05 A·&#x95;g−1, good rate capability of 261 F&#x95;·g−1 at 20 A·&#x95;g−1, and excellent cycle stability with 92.7% of initial capacitance retained after 10000 cycles in 6 mol·&#x95;L−1 KOH aqueous electrolyte. This study provides a facile method for large-scale production of IGNSs from aromatic hydrocarbon molecules for use in high-performance energy storage devices.
