Repository: tikam24/supercapacitor_database

# supercapacitor_database
 Supercapacitor database generated from scientific literature

File: 2_property_parser/abstract/2-s2.0-85084161330.txt
Graphene, a class of two-dimensional allotrope of carbon-based materials, is emerged as exciting novel material that has notable application in various fields. Due to its high specific surface area, good chemical stability and outstanding electrical properties, graphene is one of ideal candidates for next generation storage devices. In the present investigation, various types of hybrid formation electrodes, consisting of graphene nanoplatelets and different weight ratios of MnO2 particles were fabricated for application to supercapacitors, to achieve higher specific capacitance combined with mechanical robustness. The morphology and thickness of the graphene electrodes were characterized by Scanning Electron Microscopy. Experiments on structural integrity and energy storage capacity of the electrodes were also carried out. Quasi solid-state electrolytes, consisting of different wt% loadings of succinonitrile (SN) as plasticizer and the ionic liquid 1-butyl-3-methylimidazolium tetrafluoroborate (BMImBF4) entrapped within the structure of copolymer poly vinylidenefluoride-hexafluoropropylene (PVDF-HFP), were prepared to be utilized as ionic conductors in supercapacitors. The ionic liquid concentration varied to investigate the effect on the ionic conductivity of the device while the addition of the plasticizer produced a more compact device. Differential scanning calorimetry (DSC) was used to characterize the thermal stabilities of the electrolytes. DSC studies confirmed that polymer electrolytes remain stable in the same phase over a wide temperature range of -40 to 100 °C. The configuration of supercapacitor started by impregnating carbon fibers with the graphene paste, creating this way composite electrodes. Polymer electrolyte was then applied and solidified between graphene electrodes. A compact supercapacitor was assembled finally by using glass fibers as separator impregnated with electrolyte to avoid contact of the electrodes. The electrochemical behavior of the supercapacitors was evaluated by cyclic voltammetry and galvanostatic charge/discharge. The maximum value of specific capacitance achieved using polymer electrolyte was ~160 F/g. Finally, tensile experiments were performed at ambient conditions to determine the mechanical behavior of the supercapacitors. The results of this study are very promising for the development of materials with high performance in the field of energy storage with applications to wearable electronics.

File: 2_property_parser/abstract/2-s2.0-85086603274.txt
The increasing need in the development of storage devices is calling for the formulation of alternative electrolytes, electrochemically stable and safe over a wide range of conditions. To achieve this goal, electrolyte chemistry must be explored to propose alternative solvents and salts to the current acetonitrile (ACN) and tetraethylammonium tetrafluoroborate (Et4NBF4) benchmarks, respectively. Herein, phenylacetonitrile (Ph-ACN) has been proposed as a novel alternative solvent to ACN in supercapacitors. To establish the main advantages and drawbacks of such a substitution, Ph-ACN + Et4NBF4 blends were formulated and characterized prior to being compared with the benchmark electrolyte and another alternative electrolyte based on adiponitrile (ADN). While promising results were obtained, the low Et4NBF4 solubility in Ph-ACN seems to be the main limiting factor. To solve such an issue, an ionic liquid (IL), namely 1-ethyl-3-methylimidazolium bis [(trifluoromethyl)sulfonyl] imide (EmimTFSI), was proposed to replace Et4NBF4. Unsurprisingly, the Ph-ACN + EmimTFSI blend was found to be fully miscible over the whole range of composition giving thus the flexibility to optimize the electrolyte formulation over a large range of IL concentrations up to 4.0 M. The electrolyte containing 2.7 M of EmimTFSI in Ph-ACN was identified as the optimized blend thanks to its interesting transport properties. Furthermore, this blend possesses also the prerequisites of a safe electrolyte, with an operating liquid range from at least −60 ◦C to +130 ◦C, and operating window of 3.0 V and more importantly, a flash point of 125 ◦C. Finally, excellent electrochemical performances were observed by using this electrolyte in a symmetric supercapacitor configuration, showing another advantage of mixing an ionic liquid with Ph-ACN. We also supported key structural descriptors by density functional theory (DFT) and COnductor-like Screening Model for Real Solvents (COSMO-RS) calculations, which can be associated to physical and electrochemical properties of the resultant electrolytes.

File: 2_property_parser/abstract/2-s2.0-85100814397.txt
Transparent electronics, especially energy storage device is a rapidly growing technology due to its potential application as a power source of many next-generation transparent electronic systems including displays, windows, and automobiles.1,2 Among the transparent energy storage device, transparent supercapacitor attracts huge attention owing to its high power and long lifetime compared to battery.3,4 Supercapacitors, also called as electrochemical capacitors store charges by accumulation of ions on the surfaces. To accumulate a large number of ions, the electrode should have high specific area. Carbonaceous materials often used as the electrode material for supercapacitor due to its high specific area and electrical conductivity.5,6 On the other hand, pseudocapacitors that utilizing metal oxides or conductive polymers store charges by faradaic reaction at the surface, can have higher specific capacitance than carbonaceous materials which store charges by forming and electrical double-layer on the surface.7 Especially, manganese oxide (MnO2) is the most widely used pseudocapacitve material due to its high theoretical specific capacitance (1370 Fg 1 ), low material cost, and environmentally friendly nature.8 However, due to its low electrical conductivity, actual specific capacitance of the MnO2 is much lower than the theoretical specific capacitance. Furthermore, as MnO2 has low specific area, it needs an underneath material that has high electrical conductivity and specific area for high performance supercapacitor. In this research, to increase actual specific capacitance of the MnO2 and fabricate transparent supercapacitor, we utilized a silver nanowire electrode as the underneath material of the MnO2. Silver nanowire is known to have comparable sheet resistance and transparency in the visible range to those of the most widely used transparent electrode, Indium tin oxide (ITO).9 In addition, silver nanowire can be solution-processed on the flexible substrate and has high specific area that comes from its extremely thin diameter. A commercially available silver nanowire solution (Nanopyxis Co.) was used for this research. The solution was spin casted on the polyethylene terephthalate (PET) substrate at coating speed of 1000rpm for 30s. Various concentration and spin coating condition was tried to find optimum condition for the transparent supercapacitor. Manganese dioxide was deposited by an electrochemical plating method. Briefly, the silver nanowire electrode was immersed into a 0.05M Mn(Ac)2/Na2SO4 electrolyte at room temperature. The electroplating was performed in a two-electrode system with an Ag/AgCl as the reference electrode, and the silver nanowire electrode as the working electrode. The thickness of MnO2 is crucial point for the performance of the supercapacitor. Various deposition voltages, time were tried to find optimum condition. 0.7V of applied voltage and the duration time of 10minute were selected as an optimum condition. A supercapacitor must have a separator, which prevent from the short circuit of the device. Transparent supercapacitor must have transparent separator, for that, we employed a transparent solid electrolyte which composed of polyvinyl alcohol and lithium perchlorate. The solid electrolyte also acts as separator. Liquid electrolyte needs safety encapsulation and has leakage problem, compared to that, solid electrolyte is safer and more suitable for realizing flexible device. Four kinds of silver nanowire solutions which have a concentration of 0.4wt%, 0.8wt%, 1.5wt%, 2wt% were used for this research. Transmittance of supercapacitor devices were measured after assembly of two electrode and electrolyte. Measurement result were 82% (0.4wt%), 68% (0.8wt%), 44% (1.5wt%), 23% (2wt%). Cyclovoltammetry measurements were also conducted to evaluate performance of the devices. The devices showed stable cyclovoltammetry shape and the specific capacitance of the devices were 28mF/cm2 (0.4wt%), 38mF/cm2 (0.8wt%), 93mF/cm2 (1.5wt%), 124mF/cm2 (2wt%) at scan rate of a 200mV/s. In conclusion, we have reported a transparent, flexible, all-solid-state supercapacitor that composed of silver nanowire and MnO2. Silver nanowire was the excellent electrode material for the transparent, flexible supercapacitor since it has excellent electrical conductivity, transparency, specific area. Because fabrication of the supercapacitor doesn’t involve any vacuum process and done by productive solution process, our research has potential to impact future transparent, flexible electronics industry.

File: 2_property_parser/abstract/2-s2.0-85102925973.txt
Hybrid supercapacitors are the most desirable electrochemical energy storage devices, owing to their versatile and tunable performance characteristics, specifically in energy and power densities, towards applications in research and development. Construction-wise, optimized assembly of batteries (energy devices) and supercapacitors (power devices) are the key for hybrid supercapacitors. Based on scientific advancements and technological achievements, hybrid ion capacitors are the most important segments in hybrid supercapacitors, as well as in the overall energy storage arena. Herein, opportunities and challenges of hybrid ion capacitors are intensively addressed in light of lithium-ion, sodium-ion, potassium-ion, magnesium-ion, calcium-ion, zinc-ion, and aluminum-ion capacitors. The historical origins and their developmental pathways are identified for each type of capacitor. Possible classes of materials for every hybrid ion capacitor are discussed, and relevant mechanisms are demonstrated. These discussions reveal that a rich materials bank exists for lithium-ion, sodium-ion, and zinc-ion capacitors, but the same is not applicable for potassium-ion, magnesium-ion, calcium-ion, and aluminum-ion capacitors. Consequently, such hybrid ion capacitors have not yet reached the level of commercial benchmarks like lithium-ion, sodium-ion, and zinc-ion capacitors. However, this Review focuses on mostly full-cell device data that synchronize the performances of practical scaled-up systems. Several electrolytes based on solvent media (aqueous, organic, and ionic liquid), phase (liquid, gel, and solid), and redox activity (active and passive) are exemplified in different sections of hybrid ion capacitors. Various device constructions are elaborated upon, such as liquid-electrolyte devices, polymeric gel devices, all-solid-state devices, flexible-cum-wearable devices, microdevices, solar-charging devices, and so forth. The Review culminates with feasible future directions for the commercial success of hybrid ion capacitors, which are in the nascent stages of developments. To the best of our knowledge, it is the first holistic account of hybrid ion capacitors from their historical perspectives to present developments.

File: 2_property_parser/abstract/2-s2.0-85104909246.txt
Constructing a rational electrode structure for supercapacitors is critical to accelerate the electrochemical kinetics process and thus promote the capacitance. Focusing on the flexible supercapacitor electrode, we synthesized a three-dimensional (3D) porous polypyrrole (PPy) film using a modified vapor phase polymerization method with the use of a porous template (CaCO3). The porous design provided the PPy film with an improved surface area and pore volume. The porous PPy film electrode was studied as a binder-free electrode for supercapacitors. It was found that the abundant interpenetrated pores created by the CaCO3 templates within the 3D framework are beneficial to overcoming the diffusion-controlled limit in the overall electrochemical process. It was revealed by electrochemical investigation that a more pseudocapacitive contribution than diffusion-controlled process contribution was observed in the total charge in the redox reaction. The galvanostatic charge/discharge (GCD) measurements showed that the optimized 3D porous PPy film electrode delivered a high capacitance of 313.6 F g-1 and an areal capacitance of 98.0 mF cm-2 at 1.0 A g-1 in a three-electrode configuration, which is nearly three times that of the dense counterpart electrode synthesized in the absence of the CaCO3 template. A specific capacitance of 62.5 F g-1 at 0.5 A g-1 and 31.1 F g-1 at 10 A g-1 was obtained in a symmetric capacitor device. In addition, the porous structure provided the PPy film with the attractive capability of accommodating the volume change during the doping/dedoping process. This is essential for the PPy film to maintain a long cycling life in a practical operation for a supercapacitor. It turned out that a high capacitance retention up to 81.3% after 10,000 GCD cycles was obtained for the symmetric supercapacitor device with the 3D porous PPy electrode (57.1% capacitive retention was observed for the dense PPy electrode). The strategy and the insight analysis are expected to provide valuable guidance for the design and the synthesis of flexible and wearable film electrodes with high performance.

File: 2_property_parser/abstract/2-s2.0-85104989979.txt
Integrating large-scale wind plants with the electricity grids has many challenges for grid operators. Besides the variability and uncertainty of wind power, coordinating between different technologies of generation in the same grid can be considered the main problem, specifically for short-term frequency stability. Therefore, a large penetration of wind power generation in modern power grids has a risky influence on the power-system frequency. Wind-generation plants have contradictory behaviour compared to classic thermal plants, especially in active generated power-shortage events due to the variable nature of wind power. Existing experience in wind plants keeps part of the available wind power unloaded, using what are known as deloading techniques. Different deloading techniques are usually applied to emulate the thermal-plant-governor function and confirm a proper spinning reserve for any active-power shortages. These techniques decrease the generated power from wind plants continuously from maximum point tracking ones. Consequently, the practical capacity, annual generated energy and economical income of wind plants are reduced. In addition, grid-protection and control sub-schemes are set and designed according to the well-known conventional responses of thermal plants, which increase the need for thermal-plant-behaviour emulation. In this paper, instead of the usual deloading methods, a supercapacitors scheme is proposed with wind turbines to emulate the response of conventional power plants. The study discusses the technical and economic benefits of the proposed addition of supercapacitors in the wind-plant-planning phase. Restricted frequency grid-code indices are selected to evaluate studied behaviours. Simulation results of the IEEE four-generation two-area system determines the effectiveness of suggested schemes technically. The System Advisor Model (SAM) program estimates the economic benefits of a typical US study case compared with the existing wind-deloading technique.

File: 2_property_parser/abstract/2-s2.0-85106553691.txt
Double electric layer capacitor is a kind of supercapacitor with high power density, but has relatively low energy density. Improving the quantum capacitances of materials will be a new way to increase their total interface capacitances. We design a two-dimensional electrode material with a high specific capacity and stable crystal structure. Due to the quantum confinement effect and the density of states, the quantum capacitances of two-dimensional materials such as graphene and silicene approach to zero when they are near the Fermi level. On the basis of the first principles of density functional theory, doping and adsorption can effectively modulate the electronic structure of two-dimensional electrode material such as graphene. It promotes the formation of the local state of the electrode material near the Dirac point and/or the movement of the Fermi level, thereby improving the quantum capacitance. Compared with the quantum capacitance of Ti (Au, Ag, Cu, Al), and 3-B (N, P, S) doped single-vacancy graphene (silicene, germanene), the quantum capacitance of 3-N doped single-vacancy graphene and of Ti atom adsorbed single-vacancy silicene/germanene are both significantly improved, and their quantum capacitances are as high as 118.42 μF/cm2, 79.84 μF/cm2, and 76.54 μF/cm2. The concentration effects of 3N-doped three kinds of alkenes are studied, and the results show that the quantum capacitance is enhanced with the doping concentration increasing. It is also found by studying the thermodynamic stability of the doped systems that Ti is the most stable adsorbed atom because of the strong bond between Ti atom and C atom. The S is the most stable doping atom in B, N, P, S doped single-vacancy silicene and germanene. For graphene, N doping has the lowest formation energy and the best quantum capacitance. This study intends to clarify the controversy regarding the energy storage enhancement of two-dimensional double-layer supercapacitor materials, and to improve the quantum capacitance. The research results provide the guidance for understanding the quantum effects caused by optimizing the structure of two-dimensional electrode material. The above theoretical calculation of the mentioned two-dimensional electrode material provides some research ideas for improving the low energy density of electric double-layer supercapacitors.

File: 2_property_parser/abstract/2-s2.0-85107134520.txt
A four-state BEG model is constructed to investigate effects of electric dipole of solvent molecule and ion valency on differential capacitance Cd and energy storage Eof the supercapacitor based on electrical double layer inside an ultranano-cylindrical pore about the size of the ions and solvent. In the model, existence of voids is permitted, solvent molecule is modelled as neutral hard sphere with an electrical dipole moment and ions are described by the primitive model; all electrostatic interactions between cation, anion, and polarized charges on the solvent molecule are limited to the nearest neighbor interactions. The present investigation is limited to weak solvent-solvent electrostatic interaction in comparison to that of the solvent-ion and ion-ion. New effects are found and summarized as follows. (i) There appears a zero Cd and zero E platform around the zero surface potential, which widens with the increase of the solvent transfer energy w0 and moves to positive surface potential side with replacement of the monovalent cation by bivalent cation. (ii) The saturated surface potential |Usat|, beyond which Cd reduces to zero and E reaches its saturation value Esat, is positively correlated with the w0 value. The correlation strength reduces with the counter-ion valence. (iii) For appropriate positive w0 value, both |Usat| and Esat always increase with the solvent polarized charge valence b and dipole length l whether the electrolyte type is +1: 1 or +2: 1; whereas for negative w0 value, the value and l value effects are very small and graphically unobservable. (iv) Presence of bivalent counter-ions causes an increase of the Cd peak strength and Esat value, whereas the presence of bivalent co-ion almost does not bring graphically observed effect. (v) Within the ranges of the b and l values considered, the energy storage is raised by increasing the solvent electrical dipole moment (whether by increasing b valueb or l value) without paying for the cost of high surface potential applied.

File: 2_property_parser/abstract/2-s2.0-85118669184.txt
Excellent heterointerface combination can adjust energy band structure to reduce interface resistance, improve electron transfer rate and then play an important role in promoting the kinetics of redox reaction. In this work, a hierarchical core-shell structure with novel heterointerface of Co9S8 nanotubes coupling with NiMn oxide nanosheets is designed on flexible carbon cloth substrate (Co9S8@NiMn oxide/CC). Because of the NiMn oxide has higher conduction band and valence band than Co9S8, which facilitates the carrier migration. The electrons are easy to flow from NiMn oxide to Co9S8, and the holes can flow from Co9S8 to NiMn oxide. Along with the holes’ accumulation on NiMn oxide and electrons’ accumulation on the Co9S8, it is easy to form a built-in electric field. Meanwhile, the accumulation of the holes on NiMn oxide side makes NiMn oxide positively charged, which is in favor of OH− adsorption and accelerating the reaction processes, and then promoting the electrochemical performance. At a current density of 1mA cm−2, a high area capacitance of 5.34 F cm−2 (741.7 μAh cm−2) was achieved. By photoirradiation, the area capacitance increases from 3.485 to 4.07 F cm−2 at the current density of 5 mA cm−2, which further proved that the excellent heterointerface combination due to the photoirradiation can induce effective photo-generated charge separation at the heterogeneous interface with suitable energy band matching, thus promoting the electrochemical redox reaction and effectively improving the electrochemical energy storage performance. The all-solid asymmetric supercapacitors (AAS) with Co9S8@NiMn oxide/CC as cathode and active carbon (AC) as anode can reach a high energy density of 44.6 W h kg−1 (0.1472 mW h cm−2) at power density of 242.53 W kg−1 (0.8 mW cm−2) and show an outstanding cycling stability. And the AAS device can serve as a power source for lighting up some electronic products, which indicates that as prepared nanotube arrays have practical application value.

File: 2_property_parser/abstract/2-s2.0-85120881421.txt
Human creed is in the constant quest for energy and its storage possibilities. The fast depletion of non-renewable sources of energy and the lower power conversion efficiency of renewable sources along with the decentralized energy generation, forces the focus to highly efficient energy storage devices. In this regard, technology, industry and the supply chain of batteries and capacitors are matured and is full-fledged. A further improvement is possible with the faster charging-discharging cycles, long life time, and environmental friendly alternatives. Hence Supercapacitors (SCs) take the lead in the energy storage research arena. Depending on the mechanism exploited for storing charges, SCs are classified as pseudocapacitors, electric double layer capacitance based SCs and hybrid SCs. Each of these SCs have their own distinct advantages over the other. In this review, we compare the mechanisms related to each of these SCs. There are various factors that determine the feasibility of a SC for commercialization. This include a high specific capacitance at a given current density, high energy density, long life time, a wide potential window for operation (2 -4 V) and high active mass loading (>10 mg/cm2). A SC which can satisfy these conditions can be directly translated to mass production. In this regard, the obtained device should also be mass producible and green. This greatly depends on the type of materials used for electrodes and electrolytes. There are a wide range of materials which are being explored as SC electrodes. This include transition metal oxides, carbides, nitrides, phosphides, carbon based materials, conducting polymers and composites involving two or more of these materials. In addition to that, the microstructure of these materials are also of prime importance in deciding the electrochemical performance. Hence various strategies like different synthesis process ranging from soft chemistry, freeze drying to laser ablation, use of 3D printing, building hierarchal porous architecture, use of templates and foams are explored. Various microstructures like sheets, ribbons, flakes, intertwined structures, aerogels and many more are experimented. In this review, we focus on the various materials used as electrolytes and electrodes and their synthesis/fabrication procedure. A detailed comparison based on the materials used and the performance obtained are compared for the three basic type of SCs. The role of active mass loading and its importance are briefly discussed. Finally the current direction of supercapacitor research, commercial applications of supercapacitors and prospective future directions have been discussed. The objective of this review is to provide a bird's eye view on the various aspects of SC starting from their synthesis, processing, performance evaluation and industrial application.

File: 2_property_parser/abstract/2-s2.0-85125093749.txt
A facile hydrothermal technique was employed to synthesized non-modulated cobalt-doped molybdenum sulfide (MoS2) nanoflowers. The as-prepared materials were coated on commercially available Ni-foam to fabricate electrode materials for supercapacitor applications. The elucidation of the structural information, surface morphology, microstructural properties, as well as surface areas was successfully carried out by X-ray diffraction (XRD), Raman spectroscopy, scanning electron microscopy (SEM), transmission electron microscopy (TEM), and Brunauer–Emmett–Teller (BET) measurements, respectively. XRD and Raman analysis confirmed the structural changes of the materials, which depict a successful synthesis of cobalt-doped MoS2 with typical phase change and the red-shifted peaks of Raman spectra compared to pristine MoS2. The flower-like morphology and agglomerating nanosheets of various nanometer diameters of the microstructural properties of the obtained Co-MoS2 were established from SEM and TEM images. The surface areas of the CMS1 and CMS3 electrode materials were, respectively, calculated to be 18.0607 and 14.5519 mg−2 from BET surface analysis. The electrode materials were electrochemically evaluated for their energy storage performance, the materials exhibit specific capacitances of 164 and 146 Fg−1 at 1 Ag−1 for the working electrodes (CMS1 and CMS3), respectively. Also, the energy densities of 3.67 and 2.05 Wh/kg with power densities of 3279.97 and 2960.26 W/kg were calculated for both electrode materials, respectively. The results illustrate that the Co-MoS2 can be suitable for an effective electrode material for prospective supercapacitor applications. NOVELTY STATEMENT: Non-modulated Co-MoS2 was synthesized via facile hydrothermal techniques. It was established that any concentration of Cobalt higher than 3 moles might reduce the performance of the nanocomposite. The highest specific capacitance recorded for the electrodes was 164 F/g at 1 A/g. The electrode materials were established to be a potential material for supercapacitor applications.

File: 2_property_parser/abstract/2-s2.0-85125861528.txt
All-encompassing endeavors to survey flexible, light-weight, and environmentally friendly energy storage gadgets have intensified nowadays. This is the reason for the origination of portable and flexible electronics that interrogate progressive power and energy day after day at a fast pace. Among these electronics, roll-up displays, photovoltaic cells, and wearable devices are very well known. Being able to bring forth eye-catching specific/volumetric energy density, flexible solid-state supercapacitors have enchanted growing attentiveness; especially when they are compared with traditional capacitors, they open more space to work on as promising agents for future demands. To add to their profitability, flexible solid-state supercapacitors have gained more attention since they are small in dimensions, exceedingly reliable, feathery in weight, and straightforward to deal with. Besides, flexible solid-state supercapacitors present to function in a broad temperature range. All discussed above convert solid-state supercapacitors into brilliant energy storage implements for both flexible and wearable capacitors that seem to make significant changes in high technology urging in case they become commercially available. Production procedure, scale and cost, industry standards, and other issues freeze the wide future employment perspective of flexible supercapacitors. Except in some special occasions, it is difficult to see large-scale uses in actual work scenarios at this stage. Dozens of researchers still need to continue to work hard to overcome the introduced barriers. The present review looks into latter-day fulfillment in designing, fabricating, and characterizing flexible solid-state supercapacitors with huge power density along with considerable rate performance, long cycle life, high security, and mastery. To make a more comprehensive analysis, contemporary challenges and future favorable circumstances are talked through to provide precious data for the design and development of high-performance flexible solid-state supercapacitors.

File: 2_property_parser/abstract/2-s2.0-85127003451.txt
In this work, we synthesized Ni,Mn-metal-organic framework (MOF) and C@NiMn2O4 materials on the surface of a nickel foam (NF) support via a simple and scalable cathodic electrochemical deposition (CED) strategy, followed by heat treatment. The structures and morphologies of the Ni,Mn-MOF and C@NiMn2O4 materials were characterized by powder X-ray diffractometry, Fourier-transform infrared spectroscopy, thermogravimetric analysis, and field-emission scanning electron microscopy techniques. The prepared bimetallic Ni,Mn-MOF was found to have a flower-like morphology and its derived C@NiMn2O4 product showed hierarchical star-like morphology. Both of these morphologies can provide favourable paths for electrolyte ion penetration, resulting in an enhanced contact area between the active material and electrolyte. The obtained products need no additional treatments and can be directly used as a binder-free electrode material. The charge storage capabilities of the electrodes were evaluated by cyclic voltammetry, charge-discharge cycling and electrochemical impedance spectroscopy in an aqueous alkaline electrolyte (6 M KOH) employing a three-electrode system (half-cell) configuration. A specific capacitance of as high as 1025 F g−1 was measured for the C@NiMn2O4/NF electrode, which was higher than that of the pristine Ni,Mn-MOF/NF electrode (641 F g−1), at a current density of 1 A g−1. The fabricated C@NiMn2O4/NF electrode exhibited high rate capability (66% capacity retention at 1 to 30 A g−1) and good cycling stabilities of 89.6% and 73.5% after 10 000 cycles at current densities of 2 and 5 A g−1, respectively. The observed outstanding performance of C@NiMn2O4 was assigned to its porous texture as well as the presence of carbon particles, which facilitate electrolyte ion transportation and electron transfer. And, the hierarchical star-like microstructure directly grown on the NF exhibits satisfactory active sites for redox reactions to occur, leading to excellent electrochemical performance. These results show that the C@NiMn2O4/NF electrode could be a promising candidate for use in energy storage.

File: 2_property_parser/abstract/2-s2.0-85135007256.txt
A five-state modified BEG model is proposed for describing electrolyte in polar solvent in cylindrical electrode pore in which only one row of particles can be stationed. Two properties the closest to the actual situation of the aqueous electrolyte are integrated into the model: cation is dimer comprised of two tangentially tethered hard spheres of different diameters: one is charged, while the other is neutral, and polar solvent is modeled as neutral hard sphere with an electric dipole. The system partition function is obtained by numerically solving maximum real root of characteristic equation of 25×25 Kramers-Wannier transfer matrix. The model is used to investigate effects of ion structure and electric valence, solvent electric dipole, and cylindrical pore radius on specific differential capacitance Cd and specific energy storage E of the resulting supercapacitor. Main findings are briefly described below. (i) The dimer counter-ion electric valence does not exert obvious influence on the saturation value Esat of the E, but reduces the threshold electrode potential strength Usat, beyond which the Esat value is just reached. (ii) Whether the dimer counter-ion is monovalent or bivalent, the Cd peak height and the Esat value tend to rise with the dimer neutral site size d+0 decreasing, but influence of the d+0 value on the Usat value is very small. Only when the d+0 value is small enough, the Usat value rises a little with decrease of the d+0 value. (iii) Increase of solvent electric dipole moment (whether by increasing the dipole charge or dipole length) always raises the Esat value, and enlarges width of the pure solvent domain or zero Cd and zero E domain around the zero electrode potential, but does not change the Usat value obviously. (iv) With the pore size increasing, the Esat value reduces and the Usat value increases. So, using small size pore is favorable to improve the supercapacitor performance from the perspective of energy storage and electrode potential applied. (v) The three parameters: d+0, dipole charge, and dipole length, are cooperative in influencing the Esat value.

File: 2_property_parser/abstract/2-s2.0-85136318415.txt
Multifunctional Zn3V2O8/Polyaniline (ZnV/PANI) composite was prepared by in-situ oxidative polymerization method. The formation of ZnV and ZnV/PANI composite was proved by various characterization tools including such as FTIR, XRD, SEM, BET, VSM, TEM and XPS analysis. The average crystalline size calculated using Scherrer equation of ZnV and ZnV/PANI were found to be 45 nm and 92 nm respectively. From the Tauc plots the bandgap values (Eg) were found to be 2.4 eV and 2.0 eV for ZnV and ZnV/PANI respectively. The FE-SEM images clearly show the flakes incorporated cluster-like morphology. The BET surface area of ZnV and ZnV/PANI was found to be 22 m2 g−1 and 40 m2 g−1. The XPS results also confirm the successful formation of ZnV/PANI composite. The as-prepared samples were utilized as photocatalyst and electrode materials for energy applications. The ZnV/PANI composite showed an outstanding photocatalytic activity (94%) in the degradation of aqueous RhB dye under visible light irradiation. The optimum catalyst dosage for the degradation of 50 mL of 1 × 10−5 M RhB dye aqueous solution was 50 mg. The Langmuir-Hinselwood (L-H) kinetic model proves that the photodegradation mechanism follows pseudo-first order kinetics. Further, the supercapacitive behavior of the ZnV/PANI composite was tested using cyclic voltammetry (CV), galvanostatic charge–discharge (GCD) techniques in 1 M KOH electrolyte at the potential window of 0–0.55 V. ZnV/PANI electrode displayed a specific capacitance (Csp) of 664 F g−1 at 1 A/g. The satisfactory performance of ZnV/PANI composite is mainly ascribed to the synergistic effect of ZnV-PANI matrixes with the occurrence of multiple electroactive sites in the composite. The cycling stability test proved that ZnV/PANI electrode material retained 92% of its initial capacitance even after 6000 GCD cycles at 2 A/g. The finding of this study will help to determine the most efficient and cost-effective method for the removal of dyes from textile industry wastewater and also as an effective material for supercapacitor applications.

File: 2_property_parser/abstract/2-s2.0-85138086791.txt
In recent years, the increasing demand for the establishment of smart ocean systems has promoted the exploration of self-powered sensing devices. However, a traditional battery has the disadvantages of limited energy storage and frequent replacement. These disadvantages make it difficult to power electronic equipment for a long time, which has become a major obstacle to constructing smart ocean systems. To meet these challenges, a new self-powered sensing device based on a microthermoelectric generator (MTEG) and flag-type triboelectric nanogenerator (FTENG) is proposed. The prototype is a hybrid energy-harvesting system. Through this prototype, solar and wind energy can be harvested simultaneously, and it can be employed to continuously power environmental sensors. In addition, the performance of the prototype was tested. Under the condition of a hot end at 70°C and a wind speed of 10 m/s, the prototype can charge the supercapacitor to 5.5 V in 10 min. Additionally, the prototype can sense and transmit wind speed and direction data. This research provides a new way for the establishment of smart ocean systems. Practical Applications In this paper, we present a novel self-powered sensing device based on MTEG and FTENG. The prototype is a hybrid energy-harvesting system. Through this prototype, solar and wind energy can be harvested simultaneously. When the FTENG unit works alone, it can achieve 24.1 V output voltage and 12.3 μA output current at a 10 m/s wind speed. The thermoelectric generator (TEG) unit can generate a 6.3 V output voltage and a 2 mA output current at 70°C. Through the rectifier circuit, the prototype can charge the supercapacitors (2.5F) to 5.5 V in 10 min. It can be used as a battery to continuously supply power to environmental sensors. In addition, environmental data such as wind speed and direction were sensed by the FTENG unit. These data can be transmitted and visually displayed with the assistance of the micro controller unit (MCU). The prototype can be used to sense information in harsh environments, reducing reliance on batteries to power electronics and the Internet of Things. This research provides a new way for the establishment of smart ocean systems.

File: 2_property_parser/abstract/2-s2.0-85139076844.txt
A photovoltaic solar cell (PVSC) is a type of power system that uses photovoltaic technology to convert the energy of solar light directly into electricity and is therefore capable of operating only when illuminated. Because the sun does not shine at all hours of the day in a given location, solar power is intermittent. Due to this intermittency, PVSCs are unable to provide electricity during the evening and night. For this reason, it is essential to hybridize the PVSCs with electrical energy storage (EES) devices such as capacitors, Li-ion batteries, and supercapacitors (SC) in one single power unit. One of the most promising support systems for meeting the enormous and diverse power demand in contemporary civilization is sunlight-powered energy conversion, which simultaneously achieves power conversion and energy storage. SCs can store huge amounts of energy and have a long service life. They also have a fast charge-discharge time, excellent cyclic stability, and outstanding low-temperature performance. They are one of the alternatives to traditional batteries for replacing them because of their qualities. Growing demand for green energy, miniaturization, and wearable mini-electronic devices will result from the combination of PVSCs and SCs into a single hybrid device. This paper describes an integrated system with a NiO2 nanotubular supercapacitor serving as an energy storage device and a nanostructured PVSC operating as an energy conversion device based on CdTe/CdS heterojunctions. Here, a PVSC is disposed of on the light-receiving front side of a single glass slide, both of which are covered with conductive indium-tin-oxide (ITO) thin film and an AAO template with pores filled with a photosensitive (CdS/CdTe) material. The SC part of the device is located on its rear side. The main operations for the fabrication of the proposed device are listed. It was shown that the design features of the device allow combining and simultaneous execution of some similar fabrication operations, which would have to be carried out in the case of separate manufacture of the constituent elements of the device. To date, experimental studies on the practical implementation of the PV part of the device have been carried out. The preparation technique and structural, optical, and morphological properties of glass/ITO/AAO/CdS structures were investigated through XRD, scanning electron microscopy, energy dispersive X-ray spectroscopy, Raman, and UV-Visible spectroscopy. The materials were demonstrated to be quite suitable as raw materials for the production of solar cells.
