Repository: tikam24/supercapacitor_database

# supercapacitor_database
 Supercapacitor database generated from scientific literature

File: 2_property_parser/abstract/2-s2.0-85140849446.txt
The development in the use of polyaniline (PANI) in advanced studies makes us draw attention to the presented research and combine it into one study like this one. The unique composition of PANI qualifies it for use in electrochemical applications in addition to many other applications whose use depends on its mechanical properties. Based on this, it is necessary to limit the reactions that produce PANI and the cheapest cost, and then limit the current uses in the formation of nanocomposites with metals, their oxides, and/or carbon nanocomposites in order to determine what is missing from them and work on it again to expand its chemistry. The development in the use of PANI in advanced studies makes us draw attention to the research presented on PANI and combine it into one study. One of the very important things that made PANI possess a very huge research revolution are preparation in a variety of ways, easy and inexpensive, from which a daily product can be obtained with very high purity, as well as its distinctive properties that made it the focus of researchers in various scientific departments. The unique structure of PANI, which is easy to prepare in its pure form or with various chemical compounds including metals, metal oxides, and carbon nanomaterials (such as carbon nanotubes, graphene, graphene oxide, and reduced graphene oxide), qualifies it for use in electrochemical applications. The various studies reviewed showed that PANI gave good results in the applications of super capacitors. In some of the studies mentioned later, it gave a specific capacitance of 503 F/g, cycle stability 85% at 10,000 cycles, energy density 8.88 kW/kg, and power density 96 W h/kg. It was also noted that these values improved significantly when using PANI with its nanocomposites. Because of its good electrical conductivity and the possibility of preparing it with a high surface area with nanostructures in the form of nanowires, nanofibers, and nanotubes, PANI was used as a gas sensor. We have noticed, through the studies conducted in this field, that the properties of PANI as a basic material in gas sensors are greatly improved when it is prepared in the form of PANI nanocomposites, as explained in detail later. From this review, we tried with great effort to shed light on this attractive polymer in terms of its different preparation methods, its distinctive properties, its nanocomposites, and the type of polymerization used for each nanocomposites, as well as its applications in its pure form or with its nanocomposites in the supercapacitor and gas sensor applications.

File: 2_property_parser/abstract/2-s2.0-85144536259.txt
In this ever increasing energy-dependent globe, energy storage devices perform an important role in reducing dependency on fossil fuels. Supercapacitors end-to-end with rechargeable batteries can be used to afford supplementary power required for various purposes, e.g., electric vehicles and hybrid electric vehicles. Supercapacitors have attracted significant interest due to their rate of charge-discharge, long cyclability, and high power-density. However, there are multiple challenges that need to be resolved, of which the most urgent are the research and development of active electrode materials and electrolytes that need to be studied using new materials with desirable properties for energy device applications. This review provides an in-depth analysis of various areas that cover the state-of-art progress of supercapacitors and their applications in various fields, including transport and power systems. Firstly, we provide a brief introduction to important details of supercapacitors, and their types, followed by an in-depth discussion of various active electrodes based on carbons, conducting polymers, and transition metal-oxides, and then presenting the comprehensive studies of various electrolytes consisting of liquid and polymer-based electrolytes with their different classes and remarkable electrochemical properties. The electrode and electrolyte materials of supercapacitors are discussed with respective electrochemical analyses tabulated based on fundamental and ultimately targeting various properties and desirable behavior. We discuss new findings on supercapacitor mechanisms and designs followed by providing a comprehensive overview focusing on the new active electrode materials for supercapacitors. The descriptive demonstration of new devices for supercapacitors and micro-supercapacitors designs with their different types is presented. The supercapacitor applications in various transport and power fields are also touched upon systematically. Finally, the challenges and future opportunities of this promising supercapacitor field for advanced and emerging applications are included.

File: 2_property_parser/abstract/2-s2.0-85145308744.txt
An anthracitic coal-derived activated porous carbon is proposed as a promising carbon electrode material for supercapacitor (SC) applications. The specific capacitance of this activated carbon SC electrode is related to the characteristics, such as specific surface area, pore size distribution, wettability, and conductivity. In the present work, a series of anthracite-based activated carbons (ABAC) were prepared via a multistage activation process and used as electrode materials for SCs. The multistage activation experiment was developed by exploring different activation temperatures, precursor/activating agent mass ratios, and process treating environments. The electrochemical performance of ABACs was evaluated in a three-electrode testing system. Multiple electrolytes were utilized, such as 1 M sulfuric acid (H2SO4) and 1 and 6 M potassium hydroxide (KOH) solutions. An optimum ABAC electrode was obtained, characterized by its largest wettability and superior conductivity, and achieved excellent electrochemical performance. The three-electrode system exhibited a specific capacitance of 288.52 and 260.30 F/g at 0.5 A/g in the 1 M H2SO4 and 6 M KOH electrolytes, respectively. It was found that moderate multistage activation temperatures are beneficial for the electrolyte uptake which enhances the specific capacitance. The high content of the oxygen functional groups on the activated carbon surface greatly improved its specific capacitance due to the increase in wettability. In the 1 M H2SO4 electrolyte, the working electrode exhibited better performance than in 1 M KOH because the ion diameter in the acidic electrolyte was more suitable for pore diffusion. The concentrated KOH electrolyte leads to an increase in specific capacitance due to increased ions being adsorbed by a certain number of the hydrophilic pores. Moreover, the specific capacitance of the optimum ABAC sample remained at 95.4% of the initial value after 1000 galvanostatic charge-discharge tests at 0.5 A/g, which is superior to the performance of SC grade commercial carbon.

File: 2_property_parser/abstract/2-s2.0-85153111424.txt
Continuous technical advancements in a variety of industries, such as portable electronics, transportation, green energy, are frequently hampered by the inadequacy of energy-storage technologies. Asymmetric supercapacitors can expand their operating voltage window past the thermodynamic breakdown voltage of electrolytes by utilizing two distinct electrode materials, providing a workaround for the symmetric supercapacitors’ energy storage constraints. This evaluation offers a thorough understanding of this area. To comprehend the extensive research done in this field, we first examine the fundamental energy-storage mechanisms and performance evaluation standards for asymmetric supercapacitors. The most recent developments in the design and manufacture of electrode materials as well as the general structure of asymmetric supercapacitors. We have also discussed a number of significant scientific issues and offer our opinions on how to improve the electrochemical properties of future asymmetric energy storage devices. First, methods for designing high-performance electrode materials for supercapacitors must be developed; next, controllably built supercapacitor types must be attained (such as symmetric capacitors including double-layer and pseudocapacitors, asymmetric capacitors, and Li-ion capacitors). This review is timely because of the rapid expansion of research in this area. It summarizes recent developments in the study and creation of high-performance electrode materials with high supercapacitors. A number of crucial topics for enhancing the energy density of supercapacitors are examined, along with some reciprocal correlations between the main impacting parameters. Difficulties and prospects in this fascinating field are also covered. This offers a fundamental understanding of supercapacitors and serves as a crucial design rule for enhanced next-generation supercapacitors that will be used in both industrial and consumer applications. In this context, we extensively reviewed the classification of supercapacitor, EDLC (activated carbon, carbon aerogel, carbon nanotube), Pseudocapacitors, conducting polymers, metal oxides, hybrid materials, composite hybrids, rechargeable batteries, asymmetric devices and its design, aqueous solid state, fiber based asymmetric device, graphene based asymmetric device, terminologies used during the electrode selection, positive and negative electrodes in asymmetric device, material used for fabrication of negative electrodes, electrochemical performance of various devices which are fabricated by different electrode materials. Performance of material for various asymmetric device applications, conclusions outlook, recent developments in asymmetric devices. The current review may offer a thorough understanding and future prospects for developing negative electrodes to enhance asymmetric supercapacitor performance.

File: 2_property_parser/abstract/2-s2.0-85153871796.txt
Current work presents the first report on the modification of zirconia (ZrO2) by doping it with the lanthanides oxides i.e. [samarium, europium, and thulium] forming a [Sm/Eu/Tm] co-doped ZrO2 system. Lanthanide doping tailored the structure of host material by causing considerable bandgap energy shrinkage from 4.04 to 3.57 eV and reduction in the crystallite size from 67.92 to 45.23 nm. Profound electro-catalytic potential was reflected analyzed via linear sweep voltammetry showing the excellent of developed catalytic towards H2 evolution with lower overpotential i.e. 133 mV and Tafel slope of 119.3 mV dec−1. While for O2 evolution, the electro-catalyst succeeded in gaining overpotential and Tafel slope values of 310 mV and 294.8 mV dec−1, respectively. With such values, this material has surpassed the conventional electro-catalysts and is proved to be an excellent hydrogen producing electro-catalyst. The electrical charge storage potential was analyzed for [Sm/Eu/Tm] co-doped ZrO2 decorated nickel foam electrode for development into a super-capacitor. This electrode was impressively stable for 10 cycles after 20 days checked through cyclic voltammetry. Furthermore, an augmented specific capacitance of 447 F g−1 was achieved by the doped electrode when compared with the pristine one approaching 83.69 F g−1. The electrical energy storage capacity of [Sm/Eu/Tm] co-doped ZrO2 is even higher than the conventionally used metal oxides. In terms of the interfacial electrode-electrolyte, electrochemical impedance spectroscopy was done expressing the excellent ionic diffusion and electrochemically active sites for [Sm/Eu/Tm] co-doped ZrO2 electrode with minimal resistance. The developed doped system was used a spacer layer in a cesium lead halide perovskite solar cells having planar architecture. The spacer layer containing solar cell device succeeded in gaining a power conversion efficiency of 16.31% and a fill factor of 78% evaluated via photo-current measurements carried out under artificial solar irradiance. The impressively higher fill factor shows the effective passivation and scaffolding by the [Sm/Eu/Tm] co-doped ZrO2. The associated device was also marked by negligible hysteresis. Chrono-potentiometry and chrono-amperometry expressed commendable accelerated service lives for 100 min inside an electrolyte. The lanthanide co-doped ZrO2 is an effective material for the utilization in energy systems associated with the electro-catalysis of water, charge storage electrode for super-capacitors, and photovoltaic solar to electrical energy conversion.

File: 2_property_parser/abstract/2-s2.0-85163348923.txt
Electric energy storage systems are widely used in electric transport, power engineering and in order to provide autonomous power supply and load regulation of power systems. One of the ways to increase the technical and economic efficiency of storage devices is their hybridization, i. e. the creation of storage devices consisting of blocks of different types of batteries. The special literature contains no systematic analysis of qualitative and quantitative effects of hybridization and corresponding methodological recommendations for choosing a scheme and evaluating the effectiveness of hybridization. In the present article, this issue is considered from a theoretical and methodological standpoint, recommendations are given for the design of storage devices serving solar or low-power wind farms. A brief overview of data on the cost of buffering electricity with lithium-ion, lead-acid batteries and supercapacitors is made. A method is proposed for determining the necessity and degree of hybridization of an energy storage device based on the simplest dependencies of the storage parameters on the degree of hybridization. The notions of the coefficient of synergetic effect of hybridization and the degree of internal buffering of electricity are introduced. A quantitative-and-qualitative model for evaluating the effectiveness of hybridization is presented. A methodological approach is proposed for calculating the degree of internal recovery and evaluating the coefficient of synergetic effect of hybridization. It is shown that, in general, the adding of supercapacitor unit to lithium-ion batteries a does not lead to a reduction in the cost of buffering electricity due to the high ratio of the cost of buffering with a supercapacitor to the cost of buffering with lithium-ion batteries. At the same time, the economic feasibility of using supercapacitors to compensate for high pulse loads can be determined on basis of the analysis of the frequency spectrum of the load graph of the storage unit. The developed models and approaches can be used in the design of electrochemical energy storage systems for specified operating conditions.

File: 2_property_parser/abstract/2-s2.0-85163811126.txt
The fashionable investigates the bismuth oxide nano-materials were synthesized using bismuth nitrate as an ingredient. The samples were deposited using the electrodeposition technique via an aqueous route with varying deposition time variations. Prepared samples were annealed at 573 K in a muffle furnace. All deposited thin film electrodes were physical and electrochemical characterized via X-ray diffraction (XRD), Field emission scanning electron microscopy (FE-SEM), Elemental mapping, Energy dispersive X-ray spectroscopy (EDX), Contact Angle, X-ray photoelectron spectroscopy (XPS) and supercapacitive measurements. XRD of all deposited samples reveals polycrystalline nature with a tetragonal crystal structure. FE-SEM shows revolutionary morphological images of spruce leaf-like architecture. EDX analysis shows the elemental mapping of the deposited materials. TEM revels the formation of nano granules structures indicating the formation of the crystalline bismuth oxide. XPS confirms the formation of Bi2CuO4. All samples show the hydrophilic nature of deposited materials from contact angle. Cyclic voltammetry (CV), Galvanostatic charge–discharge (GCD), and impedance measurements are used to examine the supercapacitive characteristics in an aqueous 1 M KOH electrolyte. All CV curves show mixed capacitive nature. The results of the investigations are highest specific capacitance (SC) of 706.47F/g at a scan rate of 2 mV/s was calculated. The specific energy (SE) of 49.89 Wh/kg, and specific power (SP) of 17.51 kW/kg were calculated at 40 mA/cm2 current density. The capacitive nature and internal resistance were observed using the Nyquist plot for the optimized electrode which is about 2.11 Ohm. CV, GCD, and impedance measurements are used to characterize the electrochemical parameters of the asymmetric supercapacitors device (Bi2CuO4//AC) asymmetric solid-state device (ASSD). All CV curves show mixed capacitive nature. The results of the investigations are the highest specific capacitance of 98.71F/g at a scan rate of 5 mV/s was investigated. The SE of 30.14 Wh/kg, and SP of 2.08 kW/kg were calculated at 10 mA/cm2 current density. The capacitive nature and internal resistance were observed using the Nyquist plot for the optimized electrode which is about 1.25 Ω.

File: 2_property_parser/abstract/2-s2.0-85164145079.txt
Recently, the nanostructured nickel-cobalt bimetallic oxide (NiCo2O4) material with high electrochemical activity has received intensive attention. Beside this, the biomass assisted synthesis of NiCo2O4 is gaining popularity due to its advantageous features such as being low cost, simplicity, minimal use of toxic chemicals, and environment-friendly and ecofriendly nature. The electrochemical activity of spinel NiCo2O4 is associated with its mixed metal oxidation states. Therefore, much attention has been paid to the crystal quality, morphology and tunable surface chemistry of NiCo2O4 nanostructures. In this study, we have used citrus lemon juice consisting of a variety of chemical compounds having the properties of a stabilizing agent, capping agent and chelating agent. Moreover, the presence of several acidic chemical compounds in citrus lemon juice changed the pH of the growth solution and consequently we observed surface modified and structural changes that were found to be very effective for the development of energy conversion and energy storage systems. These naturally occurring compounds in citrus lemon juice played a dynamic role in transforming the nanorod morphology of NiCo2O4 into small and well-packed nanoparticles. Hence, the prepared NiCo2O4 nanostructures exhibited a new surface-oriented nanoparticle morphology, high concentration of defects on the surface (especially oxygen vacancies), sufficient ionic diffusion and reaction of electrolytic ions, enhanced electrical conductivity, and favorable reaction kinetics at the interface. The electrocatalytic properties of the NiCo2O4 nanostructures were studied in oxygen evolution reaction (OER) at a low overpotential of 250 mV for 10 mA cm−2, Tafel slope of 98 mV dec−1, and durability of 40 h. Moreover, an asymmetric supercapacitor was produced and the obtained results indicated a high specific capacitance of (Cs) of 1519.19 F g−1, and energy density of 33.08 W h kg−1 at 0.8 A g−1. The enhanced electrochemical performance could be attributed to the favorable structural changes, surface modification, and surface crystal facet exposure due to the use of citrus lemon juice. The proposed method of transformation of nanorod to nanoparticles could be used for the design of a new generation of efficient electrocatalyst materials for energy storage and conversion uses.
